Repository: zhangjunhuan846-hash/fangzhen

# 🔋 Fangzhen · 电池数据—模型研究工作站
  <strong>让实验记录、物理仿真、诊断分析与下一轮实验建议接在同一条可追溯的研究链上。</strong><br>
  Battery data → model → simulation → evidence → experiment
  <a href="#项目能做什么">项目能力</a> ·
  <a href="#研究流程">研究流程</a> ·
  <a href="#快速开始">快速开始</a> ·
  <a href="#项目路线图">路线图</a> ·
  <a href="STATUS.md">验收状态</a>
> **当前软件：本地工作站 v0.3.10。** `v0.1.0-platform` 是保留的仿真平台冻结标签，两者用途不同。工作站增加了数据录入、参数探索、机器学习辅助研究，以及环境和经济筛选；这些工程能力不自动构成真实回收石墨的材料验证。详细判据与失败记录以 [STATUS.md](STATUS.md) 为准。

## 项目能做什么

| 研究环节 | 已有能力 | 关键约束 |
| --- | --- | --- |
| **实验数据** | 数据集适配、协议与单位核对；本地工作站的方案、样品、工艺、表征、极片与半电池记录；Excel/CSV 导入和版本归档 | 原始数据、来源和测试条件必须由研究者提供，软件不补造缺失实测值 |
| **电化学仿真** | 基于 PyBaMM 的 SPM、SPMe、DFN 回放；公开案例、参数敏感性和固定窗口比较 | 尺度、几何、初态和协议需要先核对；低误差不等于参数可辨识或跨材料有效 |
| **仿真诊断 Agent** | 在声明范围内探索扩散系数与交换电流密度倍率；记录每轮候选、失败原因和曲线；支持规则策略与可选兼容模型 API | Agent 只提出候选，物理任务与数据用途检查仍由平台执行；目前没有真实材料前瞻验证 |
| **描述符与实验闭环** | 分组验证、有限候选模型建议、多目标探索、待实验记录与实验反馈 | 公开/合成回放是方法验收，建议必须经新的独立实验检验 |
| **环境与经济** | 用户工艺清单、Brightway 前景 GWP 计算、成本核算和来源留档；独立的 EverBatt 社区迁移参考案例 | 按声明边界和功能单位筛选；尚非完整背景数据库 LCA 或资本现金流 TEA |

工作站默认监听本机 `127.0.0.1`，研究记录保存在 `data/`（该目录不进 Git）。物理任务需要配置好的 WSL/PyBaMM 环境；Windows 打包程序也不是跨电脑零依赖安装包。具体版本说明见 [工作站文档](docs/workbench_v038.md)、[Agent 接入说明](docs/battery_agent_adaptation.md)和[环境与经济评价](docs/workbench_v036.md)。

## 研究流程

数据能否进入模型、模型输出能否支持结论，在流程里是两道不同的关。诊断或 Agent 发现问题时回到数据与实验设计，而不是直接把最低误差写成验证结论。

```mermaid
flowchart LR
    input["实验记录 / 公开数据"] --> contract["数据契约<br/>单位 · 协议 · 来源"]
    contract --> gate{"尺度与用途<br/>检查通过?"}
    gate -- 否 --> repair["补齐记录或修正输入"]
    repair --> contract
    gate -- 是 --> physics["PyBaMM 回放<br/>SPM · SPMe · DFN"]
    physics --> evaluate["固定窗口评价<br/>误差 · 覆盖 · 残差"]
    evaluate --> evidence{"独立验证<br/>是否充分?"}
    evidence -- 否 --> design["诊断 / 参数探索<br/>提出下轮实验"]
    design --> input
    evidence -- 是 --> report["版本化报告<br/>写明适用范围"]
    contract --> inventory["工艺清单<br/>能耗 · 物料 · 价格"]
    inventory --> sustainability["碳足迹 / 成本<br/>同一功能单位"]
    sustainability --> report

    classDef source fill:#E7F4F1,stroke:#178B78,color:#153B36,stroke-width:2px;
    classDef process fill:#EAF0FF,stroke:#4A69C6,color:#1E315D,stroke-width:2px;
    classDef decision fill:#FFF3DA,stroke:#C28B25,color:#533A13,stroke-width:2px;
    classDef result fill:#F0EAFE,stroke:#8061BE,color:#38265B,stroke-width:2px;
    class input,contract,inventory source;
    class physics,evaluate,repair,design,sustainability process;
    class gate,evidence decision;
    class report result;
```

图源与独立预览：[研究流程](figures/research-workflow.md) · [Mermaid 源码](figures/research-workflow.mmd)

这条链有三种常见输出：**公开数据回放**检验软件通路，**参数诊断**发现模型和数据哪里不一致，**独立实验**才检验结论能否迁移到新样品。碳足迹与成本使用另一套明确的工艺清单，不能与不同功能单位的参考结果混算。

## 快速开始

### 1 · 从仓库自包含案例开始

`examples/half_cell_demo/` 可以在没有本地 `data/` 原始库的 clone 中运行。先按 [HANDOFF.md](HANDOFF.md) 配好 WSL Ubuntu 的 `pybamm` 环境，再执行：

```bash
python -m user_tools.import_dataset --package examples/half_cell_demo
python -m user_tools.run_baseline --package examples/half_cell_demo --models DFN
```

这会走完实验 CSV 导入校验与 zero-fit DFN 基线。完整数据集列表及 YAML 流水线需要另行准备本地数据：

```bash
python run_pipeline.py --list-datasets
python run_pipeline.py --config configs/example.yaml
```

`data/` 不随仓库发布，因此在全新 clone 上直接运行完整测试集会遇到依赖本地原始数据的用例；请按 [STATUS.md](STATUS.md) 区分软件回归与带数据的研究验收。

### 2 · 打开本地研究工作站

在已配置项目依赖的 Windows 电脑上，双击 `启动科研工作站.bat`；它优先打开本机已有的 v0.3.10 打包版，GitHub clone 中没有打包版时会改用源码启动。也可以直接执行：

```powershell
python -m user_tools.research_workbench
```

工作站自动打开本机浏览器。Windows 打包命令是 `./user_tools/build_workbench.ps1`；生成的 EXE 留在本机 `outputs/`，不纳入 GitHub 源码仓库。工作站的物理/ML 任务仍需可访问项目的 WSL 环境，Excel 导出及环境经济分析还需各自的本机依赖，详见[工作站说明](docs/workbench_v03.md)和[环境与经济说明](docs/workbench_v036.md)。

在“仿真诊断与参数探索”中可直接用规则策略。若使用可选模型服务，展开“模型API地址与端口”，填写基础地址（例如 `http://localhost:11434/v1`）、模型名和可选密钥，保存后检查接口。配置写入本机忽略文件 `data/agent_llm.local.json`；界面检查 `/models`，实际建议任务从 WSL 调用 `/chat/completions`，两者需分别保证可达。详见 [Agent 接入说明](docs/battery_agent_adaptation.md)。

## 项目路线图

实线阶段表示软件已经实现；虚线阶段是还需要真实材料数据与独立实验的研究目标，没有把未来目标写成已验收能力。

```mermaid
flowchart LR
    core["v0.1 · 已完成<br/>仿真平台冻结"] --> loop["v0.2 · 已完成<br/>研究数据闭环"]
    loop --> workbench["v0.3.10 · 已实现<br/>本地研究工作站"]
    workbench --> validation["下一阶段<br/>真实材料独立验证"]
    validation --> decision["研究目标<br/>跨协议可迁移预测"]

    classDef done fill:#E7F4F1,stroke:#178B78,color:#153B36,stroke-width:2px;
    classDef current fill:#EAF0FF,stroke:#4A69C6,color:#1E315D,stroke-width:3px;
    classDef future fill:#F5F2FA,stroke:#8D79B6,color:#44385C,stroke-width:2px,stroke-dasharray:5 4;
    class core,loop done;
    class workbench current;
    class validation,decision future;
```

图源与独立预览：[项目路线图](figures/project-roadmap.md) · [Mermaid 源码](figures/project-roadmap.mmd)

| 阶段 | 可检查的交付 | 当前结论 |
| --- | --- | --- |
| **v0.1 冻结平台** | 数据适配、参数来源矩阵、尺度对齐门、PyBaMM 回放与报告 | 冻结标签 `v0.1.0-platform`；详见[预注册判据](docs/preregistration_2026-09-18.md) |
| **v0.2 模拟闭环** | Excel 研究任务、受控约束、公开/合成回放、模拟工艺比较 | 软件闭环通过；[验收报告](docs/v02_simulation_loop.md)保留科学失败门 |

File: docs/eis_bms_grid_20261029.md
# EIS 多工况参数表与 BMS 回放

## 使用方式

在“电池工程仿真”选择“EIS多工况RC参数表”，下载合成 CSV 示例并按格式替换。每行提供 `cell_id,spectrum_id,role,soc,temperature_C,frequency_Hz,Z_real_ohm,Z_imag_ohm`；频率用 Hz，阻抗用 Ω，虚部使用带符号值。训练谱必须是同一电芯、无重复条件的完整 SOC×温度网格；留出谱只能在网格范围内插值计分，不能把同一谱同时标作训练与测试。

配置可设置 `rc_branches: 1` 或 `2`、频率范围及训练/留出残差筛查阈值。软件以训练谱拟合正值 RC 参数，记录每谱 Lin-KK 检查、最大残差、mu/阶数截止、参数边界和局部雅可比条件数；用未参与拟合的整条留出谱检查参数插值。2RC 按时间常数排序，不意味着跨工况两个支路具有同一物理过程。上述检查只是研究筛查，不能证明参数可辨识、谱线性/稳态、时域效果或设备安全。

在“电热模型与 SOC 估计”中选择同方案**通过筛查**的 EIS 网格，确认同一电芯、填写完全一致的电芯编号和独立容量/OCV/热参数。单温度网格仅允许显式 `isothermal: true` 且初始温度等于该温度；SOC 或温度出了网格会报错，不做物理外推。仿真电芯使用网格插值，当前 CC/EKF/UKF 滤波器使用初始工况的固定 RC 参数，**并不声称滤波器动态跟踪网格**。EIS 单谱桥接仍可分别使用；本轮网格桥接仅开放 BMS 回放，不开放 MPC 或真实仪器控制。

运行结果提供逐点 CSV、RC 表 CSV、网格和完整证据 JSON。服务器核对上游任务同方案、电芯编号、来源类别、频域门槛及表文件 SHA-256；用户仍需自行核对电芯、温度和 SOC 标注的真实性。

## 新公开钠电数据与验证

数据：[TU Berlin Evaluation of Commercial Sodium-Ion Batteries](https://doi.org/10.14279/depositonce-25036)，[对应论文](https://doi.org/10.3390/batteries11110420)。已下载并检查压缩包内部 CRC，本机 SHA-256：`9f2d8d9a3911ce97fcc7ce8b7354725cfb7440621e11fa97bfdbef579dc5d307`；本机校验和不是发布方独立签名。归档含 EIS、脉冲电阻和其他工况数据。原始谱使用 TC23SIB03 10 条，原始谱的 SOC 并未明确标在 CSV 内；本次按文件名电压升序并参考作者作图的 10%–100% 图例推定，属于需要进一步确认的映射。论文标称 25°C，谱文件实测温度约 24–27°C；按标称温度作为单温度近似，原测量温度在来源清单保留。

预先以 40%、70% 的两条谱作留出；0.5–1500 Hz 频带固定；其余八条训练。对同一电芯的独立发布 HPPC 1C 放电记录，比较网格给出的 RC 1 秒阶跃电阻与对应 SOC 处的实测处理后 `R_1s`；仅评价在训练 SOC 范围内的 8 个点。这不是完整电压波形验证，也不是跨电芯验证；EIS 小信号与大电流 HPPC 的电流、SOC、温度和测试时序可能不同。

| 方法 | 留出谱相对 RMS | 1 秒脉冲电阻 MAE | 频域筛查 |
|---|---|---:|---|
| 1RC | 10.34%、10.24% | 17.83 mΩ | 0/10 通过 |
| 2RC | 3.56%、3.70% | 19.95 mΩ | 0/10 通过 |

HPPC 这八点的实测电阻平均约 96.76 mΩ。2RC 改善了留出频谱拟合，却没有改善 1 秒脉冲电阻误差。部分谱 Lin-KK 残差较低但达到阶数上限时未满足 mu 截止，另一些谱的 RMS/最大残差超过固定筛查值；未删除频点来取得通过。**这两个网格都被禁止自动桥接到 BMS。** 比较是在同一数据集上的探索，未能据此确定最佳电路。

结果和来源哈希见 `outputs/eis_bms_validation/tu_berlin_sodium/` 及 `tu_berlin_sodium_2rc/`；包括上传格式、筛查结果、网格与 HPPC 比较。运行 `python -m user_tools.validate_tu_sodium_eis_grid --branches 1` 或 `--branches 2`，使用工程 WSL 环境可重算。

## 软件验证与接下来

1RC 合成谱的留出频谱、哈希/电芯校验、等温网格桥接和 BMS 回放已做端到端测试；2RC 有合成谱拟合和支路排序测试；禁止完全相同的训练/测试谱及网格外插。Windows 工作站基础测试 23 通过、1 跳过；工程环境相关测试 45 项通过。

下一步应核对原始 EIS 谱与 SOC 的对应表和每次温度、尝试包含扩散/非理想元件的物理合理电路、采用真实时域脉冲波形做冻结模型验证，并获取多温度及多电芯数据。通过频域筛查也不足以直接用于实物 BMS 或闭环控制；真实仪器、板卡、通信及硬件保护尚未联调。

File: docs/eis_hppc_incremental_validation_20261029.md
# EIS 对时域辨识的增量：回顾性探索记录

## 输入及适用范围

CALB 60129、25 °C。以四个 EIS 谱及相近 HPPC 节点构建同阶 1RC 模型，使用相同容量、准 OCV、参数边界、HPPC 数据与初始状态规则。EIS 是在被评分的动态记录和脉冲之后采集的，SOC 和老化状态也未完全匹配；全部评分窗口此前已经查看。结果因此只能作为**回顾性探索**，不是前瞻预测或最终盲测，不能自动部署到硬件。此处 0.5–1000 Hz 谱通过既定 Lin-KK 筛查不证明状态一致或电池物性被精确辨识。Stanford W8 的 EIS 阻断保持不变。

四个 EIS 标称 SOC 是 20%、40%、60%、80%；配对 HPPC SOC 代理值存在偏差；20% EIS 对应的低倍率电压反推 SOC 约为 16.5%。四个节点及质量检查细节见 `frozen_models.json`。模型在 20–80% 以外使用端点保持，六个动态窗口开环平均约 0.17% 的采样点落在该范围之外。SOC 参考是基于低倍率曲线、电压起点和电流积分构造的代理，不是直接测量的真值；三个方法相同地采用代理初始 SOC 减 4 个百分点。

## 实验规则

- A：HPPC 单独辨识；B：先以 EIS 找初值，再以同一 HPPC 拟合；C：EIS、HPPC 的归一化损失各占一半联合辨识。每种方法三组初始值，时间常数边界 0.25–600 s。EIS 对 B/C 带来额外测量，因此仅 HPPC 数据预算相同，并非总实验成本相同。
- 固定后回放 3 个 C/3 脉冲窗口与 6 个 600 s 驾驶窗口。每种方法所用电流、电压与 SOC 代理一致。窗口均已用于先前探索，不是新的独立记录。
- 开环不使用后续测得电压更新状态；EKF 预测步使用过去的电压，更新后残差还使用当前电压，三者不能混为同一类误差。表内为每个窗口 RMSE 的算术平均，不是全样本合并 RMSE。

| 驾驶窗口（6 个） | A：HPPC | B：EIS 初值 | C：联合 |
|---|---:|---:|---:|
| 开环电压 RMSE，mV | 16.532 | 16.532 | 16.300 |
| EKF 预测步电压 RMSE，mV | 3.352 | 3.352 | 3.470 |
| EKF 更新后电压残差 RMSE，mV | 3.054 | 3.054 | 3.180 |
| SOC 代理误差 RMSE，百分点 | 1.926 | 1.926 | 1.987 |

联合拟合的开环平均低约 0.233 mV，而滤波预测步和 SOC 代理误差更高；EIS 初始化与单用 HPPC 基本相同。不能据此声称 EIS 带来稳定收益。四个 EIS 单独拟合初值的时间常数均触及 0.25 s 下界，提示当前频段、单 RC 结构和边界下存在拟合限制；不能由此直接确认物理机理，也不能仅因达到下界而自动放行到 BMS。

## MPC 与 CC–CV 合成闭环

另用合成 Thevenin 电池进行软件闭环，MPC 和离散 CC–CV 都使电流影响模型下一步电压、温度和 SOC。起始 SOC 0.55、目标 0.60、20 s 步长，终止采用模拟电芯内部 SOC；信息条件不同：MPC 用 EKF SOC 与模拟温度，CC–CV 用上一时刻带噪电压及命令。失配工况将实际模型电阻提高 30%、容量降低 5%、换热系数降低 20%，控制器仍使用名义参数。

| 合成场景 | MPC 到目标时间 | CC–CV 到目标时间 | 模型记录约束违反 |
|---|---:|---:|---:|
| 名义参数 | 420 s | 360 s | 均无 |
| 预设参数失配 | 2460 s | 360 s | 均无 |

失配时 MPC 接近目标后出现较小的电流，需要进一步排查估计状态和控制目标之间的交互。有限采样点的最大值和时间步上的限制检查不能证明连续时间安全；两种控制器信息不同，且用了仿真内真实 SOC 作为终止条件。这不是实测充电或热模型验证，也不是 HIL、真实设备保护或工程性能结论。原始配置、逐步轨迹、计算耗时及失败记录保存在 `outputs/eis_bms_validation/control_comparison_20261029/`。

## 运行与复核

工作站工程模块中选择“CALB EIS＋HPPC回顾性对照”，运行后可导出 HTML、冻结参数/筛查 JSON、逐窗口比较与逐点 CSV。CLI 可在工程环境运行 `python -m user_tools.validate_calb_eis_hppc_ablation_20261029`；使用 `python -m user_tools.audit_calb_eis_hppc_20261029` 可从输出逐点轨迹重新核对 27 条方法/窗口记录的误差及共同输入。标准案例依赖本机已配置的 WSL 工程环境及原始公开数据。

后续需要质量可解释、同状态且先于动态记录的 EIS 和 HPPC，以及预留未参与选择的完整动态记录，才能评价 EIS 是否带来可重复的增量。实验室仪器导入需取得具体仪器格式及实际导出文件；实时设备、低温泛化、官方 SOC 盲测和真实充电温度验证仍需分别完成。

File: docs/eis_mpc_diagnostics_20261029.md
# EIS 与 MPC 有限诊断记录

## 数据范围与结果统计

CALB 60129 的 EIS、HPPC 和驾驶是回顾性对照：EIS 测试发生在驾驶之后，状态匹配也不能完全确认。报告中 27 条记录为 3 个方法 ×（6 个驾驶窗口 + 3 个 C/3 脉冲窗口）；驾驶均值仅使用前 18 条。下表为逐驾驶窗口联合辨识减 HPPC-only 的 RMSE，单位 mV；窗口属于同一电芯，不构成六次独立电芯实验。

| 工况 | 窗口 1 | 窗口 2 |
|---|---:|---:|
| UDDS：开环 / EKF 预测步 | −0.214 / +0.127 | −0.108 / +0.179 |
| US06：开环 / EKF 预测步 | −0.121 / +0.120 | −0.233 / +0.062 |
| WLTP：开环 / EKF 预测步 | −0.529 / +0.115 | −0.193 / +0.110 |

每个开环窗口略低、每个预测步略高；不据此声称统计显著性。误差为每窗口的 RMSE，不是整个测试加权合并后的 RMSE。SOC 参考是代理值。固定的是 HPPC 数据量，联合方案还需额外测量 EIS。

## EIS 时间尺度与优化路径

原拟合的输入列是处理后 MAT 的 `Frequency`、`Zreal`、`Zimg`；代码按 `Zreal + j Zimg` 和 Hz 读取，模型使用 `2πfτ`，阻抗以 Ω 计算。四条限频谱各 24 点，范围 0.5208–998.264 Hz；各谱都有 1 个正虚部点。单 RC 的虚部不能表示正虚部，其可能体现感抗等现象，但仅凭这一步不能确认机理。这里检查的是处理后 MAT 列与模型公式的方向、单位，不等同于与仪器原始软件逐点核对。

| 标称 EIS SOC | EIS 初值 τ（s） | EIS 初值是否触下界 | HPPC 最终 τ（s） | HPPC 对应转折频率（Hz） | 剖面扫描最小 τ（s） |
|---|---:|---|---:|---:|---:|
| 80% | 0.250 | 是 | 23.84 | 0.00667 | 0.00173 |
| 60% | 0.250 | 是 | 24.46 | 0.00651 | 0.00153 |
| 40% | 0.250 | 是 | 25.66 | 0.00620 | 0.00163 |
| 20% | 0.250 | 是 | 24.65 | 0.00646 | 0.00219 |

拟合使用原始 HPPC 约 0.10 s 的全记录中位间隔，但先按累计电量重采样到 1 s；各节点取约 10 s、约 58 A 的放电脉冲及后续静置，拟合窗口合计 120 s。HPPC 转折频率远低于所保留 EIS 频段，因而这个频段不能完整覆盖对应转折。

在 10⁻⁵–600 s 的对数网格上固定 τ，按原方法的 `|Z|` 权重最小化 R0、R1 的残差；电阻边界仍与原方法一致。四条谱均出现 0.0015–0.0022 s 附近的内部最小值，而原优化的 τ 下界是 0.25 s。剖面接近下界时仍向更短 τ 降低，说明原始结果受下界限制，并表明同一个 1RC 支路在现有频域和时域数据中对应的时间尺度差别很大。该扫描放宽了诊断范围，**没有改变正式模型或质量门槛**；频域最小点不能直接解释为物理时间常数或置信区间。频段、状态不匹配和 1RC 无电感等结构限制均可能影响结果，不能唯一归因。

实际优化器重跑捕获了各次请求与实际初值、结果、目标值、调用次数、停止消息和回退标志；重跑参数与已保存模型一致到数值容差。以 80% 节点为例，HPPC 三组初值 τ 为 10、1、100 s，EIS 初始化给出的请求 τ 为 0.25、0.125、0.5 s，其中 0.125 s 被裁剪到 0.25 s 附近。两组仍有不同的实际初值，均收敛到约 23.84 s，目标函数平方和约 0.49609；前者调用 6、11、7 次，后者 8、9、9 次。未发生回退，这几次运行没有证明 EIS 初始化节省计算。所有节点、三个起点的完整数据在 `optimizer_calls.json`。

## MPC 拖尾

诊断重复了上一轮的预设失配：被控模型 R0/R1 各增加 30%、容量下降 5%、换热系数下降 20%，控制器与 EKF 保持名义参数。步长 20 s，6 步预测视界为 120 s，起点 SOC 0.55，目标 0.60；外部评价器使用被控模型 SOC 判停。额外记录的是控制器决策前状态和第一步预测，不代表完整预测视界的最小约束余量。

| 项目 | 原 EKF 反馈 | 理想被控模型 SOC 反馈 |
|---|---:|---:|
| 达到评价目标 | 2460 s（123 步） | 380 s（19 步） |
| 首次电流低于 2.25 A 的输出时刻 | 160 s | 320 s |
| 对应动作前的模型 / 控制器 SOC | 0.57038 / 0.59343 | 0.59367 / 0.59367 |
| 求解器回退次数 | 0 | 0 |

原方案在第一个明显降流时求解器成功，命令与施加电流均为 2.100 A；动作后的实际电压距 4.2 V 上限约 0.371 V，温度距 45 °C 上限约 19.51 °C。控制器的名义第一步末端预测约 3.828 V，距其电压保护界仍有余量。没有记录完整视界最紧约束，不能仅凭第一步排除所有未来约束作用。原始追踪在动作、电压、模型 SOC 和 EKF SOC 上与前一轮 123 步结果完全一致。

理想诊断只将真实模型 SOC 注入控制器，极化估计仍使用 EKF，其他失配不变。显著缩短的到达时间和原始降流时约 +2.3 百分点的估计偏差，支持优先检查估计与模型失配；不能证明哪个物理参数单独造成偏差。当前目标为 SOC 跟踪、温度项及控制变化惩罚，严格的模型 SOC 达标判停也会影响尾部表现。不能把理想 SOC 运行作为实际 BMS 效果。结果是单个随机种子的合成实验，不是硬件或实测热安全结论。

## Stanford 候选

按事先规则审查 W5 Diag_2、W5 Diag_3，再审查 W9 Diag_2。W5 这两个所查官方 EIS 文件目录都未列出 W5；这仅指检查的目录，并不证明任何其他位置不存在数据。W9 Diag_2 的容量、HPPC 和三条 EIS 在清单中存在，Cycling_2/W9 目录列出 70 份文件；这些尚不能证明测试时序、状态匹配或某一完整回合有效。

W9 三条 EIS 各 19 个全频点，均未通过平台既定 Lin-KK 残差阈值：相对 RMS 依次为 4.40%、6.46%、4.50%，最大相对残差 7.01%、11.56%、6.72%（SOC20、50、80）。探索性 500 Hz 以下各 15 点时残差 RMS 约 0.15%–0.16%，但在 `max_M=7` 下 μ 截止条件均未达到。筛查不是对原始谱无效的定论，也没有自动解除 BMS 门槛。三个文件本地 SHA-256、采集时间和逐项筛查记录见 `candidate_audit.json`；远端未给出发布者 SHA-256。本轮没有下载完整 W9 动态测试并完成时间和状态审计，因此**没有冻结新的 EIS→HPPC→动态案例**。

## 复现

在既有 WSL 工程 Python 环境中运行：

```text
python -m user_tools.diagnose_eis_hppc_20261029
python -m user_tools.diagnose_mpc_tail_20261029
python -m user_tools.audit_stanford_next_eis_20261029
```

剖面、实虚部叠图、逐谱表、优化调用与成对差值在 `outputs/eis_bms_validation/eis_hppc_diagnostics_20261029/`；MPC 的轨迹、预测第一步、求解状态和图在 `outputs/eis_bms_validation/mpc_tail_diagnostics_20261029/`。Stanford 访问需网络。检查不改变已有 W8 的 EIS 阻断或冻结结果。

File: docs/g6.1a_gitt_protocol_audit.md
# G6.1a 前置审计 — SINTEF graphite GITT 里到底有什么

> **结论先行：plan C 的前提不成立。**
> `sintef...063b77...gitt` 与 `...3f39a2...gitthold` **不含 GITT 脉冲序列** ——
> 它们是 **CC–CV 慢速循环**（C/50 恒流 + 截止电压下的恒压保持），
> 而且文件**按时间交错存储多个 step 通道**，按 `(cycle, step)` 分组读出来的内容
> 在物理上自相矛盾。
>
> **真实 GITT 在另一个文件里**：`data/DLR__LiGrHydra0b__20221114__GITT__25degC__Basytec.txt`
> （Li‖graphite，**240 个放电脉冲 + 238 个充电脉冲**，带**实测温度通道**）。

审计脚本（全部可重跑）：

| 脚本 | 回答什么 |
|---|---|
| `scripts/graphite/probe_gitt_structure.py` | 每个 (cycle, step) 的行数 / 电流 / 时长 |
| `scripts/graphite/probe_gitt_rows.py` | 原始行抽样（NaN 与电流真值） |
| `scripts/graphite/probe_gitt_roworder.py` | 行序与 batch 内 step 数 |
| `scripts/graphite/probe_gitt_concurrency.py` | (step × 时间桶) 占用 —— 并发与否 |
| `scripts/graphite/probe_gitt_channels.py` | 同一时刻各 step 的 V/I |
| `scripts/graphite/probe_gitt_shortsteps.py` | 短段（step 7/13）的电流波形 |
| `scripts/graphite/select_dlr_gitt_window.py` | DLR 脉冲窗口排序与选择 |

---

## 1. 出发点：为什么本来要查这个文件

G6.1a 的目标是给**函数型 $D_s(x)$ 覆盖**做"数值活性"门：

```text
pOCV (C/50)            → 应基本不敏感   → negative control
GITT pulse (扩散受限)  → 瞬态必须明显变化 → positive control
```

pOCV 那一半已经做完：**整条 $D_s$ 曲线 ×10，RMSE 只动 0.018 mV / 150 mV（0.012 %）**
—— 不是 bug，是准平衡窗口本来就不激发固相扩散。

所以正对照必须来自**真正扩散受限的窗口**。原定取自 SINTEF 的 GITT 文件。

---

## 2. SINTEF GITT：不是脉冲序列

### 2.1 每个循环只有 9 个 step

真 GITT 每个循环应有约 **40 个** 脉冲+静置 对（20 脉冲 + 20 静置）。
两个文件实测的 step 结构完全相同，每循环 **9 个**：

```text
cycle 1: step 1, 2, 3, 4, 7, 8, 9, 10, 13
cycle 2: step 2, 3, 4, 7, 8, 9, 10, 13
...（5 个循环，共 41 个 (cycle, step) 组）
```

**9 个 step 装不下 40 个脉冲。** 脉冲序列不存在就已经确定。

### 2.2 实际结构是 CC–CV

| step | 类型 | 电流 | 电压 | 证据 |
|---|---|---|---|---|
| 4 | CC 放电（锂化） | **恒 −4.4155e-05 A** | 2.9485 → 0.009995 | 首尾行电流相同 |
| 7 | **CV 保持 @0.01 V** | **−4.32e-05 → −1.3e-06 指数衰减** | **恒定 0.01000** | 6 h，衰减 33× |
| 10 | CC 充电（脱锂） | **恒 +4.4155e-05 A** | 0.0543 → 1.0 | |
| 13 | **CV 保持 @1.0 V** | **+4.32e-05 → +2.5e-06 指数衰减** | **恒定 0.99999** | 6 h |

`step 7 / 13` 是决定性证据：**电压被钉在截止值不动、电流单调衰减** ——
这是恒压（potentiostatic）保持的定义，不是脉冲。`gitthold` 的这两个 step 有衰减电流，
`gitt` 的这两个 step 电流恒为 0（少了 hold 段），**其余结构一致**。

**倍率**：4.4155e-05 A ÷ 1.942466e-03 Ah = **C/44 ≈ C/50（准平衡）**。
→ 即使不看 step 数目，**这两份数据也不可能激发固相扩散**。

### 2.3 文件按时间交错存储多个 step 通道（决定性证据）

**① 每个 parquet batch 都含多于一个 step index：347 / 347。**

```text
first batch (row 0..262143) 各 step 行数: {1: 49, 2: 256871, 3: 1622, 4: 3602}
```

**② (step × 时间桶) 占用表**（cycle 1，40 桶 × 0.64 天）：

```text
bucket  t_start_d       1        2        3        4        7        8        9       10       13
     0       0.00      49   360000     3219     5403        .        .        .        .        .
     5       3.22       .   450000     4211     9005        .        .        .        .        .
    15       9.65       .   450000     4062    10501        .        .        .        .        .
    20      12.86       .   180000     1931     5126     1981    90000      811      553        .
    25      16.08       .        .        .        .        .   450000     4211     9005        .
    35      22.51       .        .        .        .        .   499142     4055    10070        .

steps sharing at least one time bucket with another step: 9 of 9
```

**每个时间桶里同时有 3 个 step 在记录**，且采样率互不相同：

| 通道 | step | 采样率 |
|---|---|---|
| 高率 | 2 / 8 | **≈ 8.14 Hz** |
| 低率 | 3 / 9 | ≈ 0.076 Hz |
| 施加电流 | 4 / 10 | ≈ 0.163 Hz |

**③ 同一时刻它们读的不是同一个量**（cycle 1）：

```text
t=1200000 s:  step 8  V=0.09019  I=0          ← 无电流
              step 10 V=0.10605  I=+4.41546e-05 ← 有电流
t=1320000 s:  step 8  V=0.09215  I=0
              step 9  V=0.09198  I=0          ← 8 与 9 是同一信号的两个采样率
```

→ **step 8 与 step 10 是不同通道，不是同一信号的重复记录**（差 16 mV）。

### 2.4 由此产生三个物理上不可能的结果

若按 `(cycle, step)` 分组（**平台 adapter 的做法**），会得到：

1. **cycle 1 step 2**：`I` **精确为 0**、历时 2.2e6 s，**电压却从 2.902 V 掉到 0.8846 V**
2. **cycle 2 step 2**：`I` 精确为 0，**电压却从 0.5625 V 升到 0.9958 V**
3. **step 4**：`I` 恒为 −4.4155e-05 A、历时 1.1139e6 s → 积分 **0.0136 Ah**，
   但同一 step 的 `Cumulative Capacity` 只累积 **0.002293 Ah** —— **差 6 倍**

静止段不可能移动半伏电压；同一 step 的电流列与容量列不可能差 6 倍。

> **⇒ `(cycle, step)` 不是这份文件的物理分段。**
> **⇒ 不能照 p-ocv 的老路"换个 dataset 名就跑"。**

---

## 3. 对照：p-ocv 文件是干净的（所以平台能读它）

`sintef...4ccc47...p-ocv`（189,340 行，21 组）：

| cycle | step | n_rows | dur_s | mean_I | V |
|---|---|---|---|---|---|
| 1 | 1 | 73 | 21600 | 0 | 2.7837 → 3.0161 |
| 1 | 2 | 16160 | 1.6159e5 | **−4.3276e-05** | 3.0003 → 0.0099927 |
| 1 | 3 | 2881 | 28800 | 0 | 0.022884 → 0.082439 |
| 1 | 4 | 14848 | 1.4846e5 | **+4.3275e-05** | 0.096696 → 1.0 |
| 1 | 5 | 2881 | 28800 | 0 | 0.99518 → 0.65173 |

**每相恰好一个 step、时间范围不重叠、无并发。** 这就是 p-ocv 路径能工作的原因 ——
而它**恰好也说明** gitt/gitthold 不能复用那条路径。

---

## 4. DLR 文件：这才是真 GITT

`data/DLR__LiGrHydra0b__20221114__GITT__25degC__Basytec.txt`（62.4 MB，315,306 行）

```text
~Name of Test: Hydra.0b_A_GITTOCV-001        ~Battery: Hydra.0b_A   ← Li‖graphite
~Start: 14.11.2022      ~End: 10.12.2022
列: Time[h] DataSet t-Set[h] Line Command U[V] I[A] Ah[Ah/kg] Ah-Charge Ah-Discharge
    Ah-Step Ah-Step[Ah/kg] Ah-Set Ah-Set[Ah/kg] T1[°C] Cyc-Count State
编码: **Latin-1**（表头含 °，UTF-8 解码在 0xb0 处失败）
```

**关键：有 `Command` 列（`Pause` / `Charge` / `Discharge`）** ——
相位划分是**数据自身声明的**，不需要从 step 编号猜。而且**有实测温度通道 `T1[°C]`**
（SINTEF 那份没有温度通道）。

### 4.1 统计（957 个相位段）

| Command | 段数 | 时长 均值 | 电流 均值 |
|---|---|---|---|
| **Discharge** | **240** | **149.94 s** | **−6.510e-04 A** |
| **Charge** | **238** | **149.65 s** | **+6.510e-04 A** |
| Pause | 478 | 4480.17 s | 0 |
| CalcOnce | 1 | — | — |

- 放电脉冲电流水平高度一致：**30,221 行 @ −6.552198e-04** + 6,243 行 @ −6.552595e-04
- 温度 **24.85 – 26.25 °C（均值 26.07）**
- 电压 **0.00973 – 1.51486 V**，总时长 **614.80 h = 25.62 天**

### 4.2 为什么 150 s 脉冲正是需要的

固相扩散时间常数 $\tau_d = R^2/D_s$，石墨 $R\sim10\ \mu m$、$D_s\sim10^{-14}\ m^2s^{-1}$
→ $\tau_d \sim 10^4$ s。

$$\frac{t_{\rm pulse}}{\tau_d} \approx \frac{150}{10^4} = 0.015 \ll 1$$

→ **处在半无限扩散（Sand）区** —— 脉冲瞬态由固相扩散主导。
这正是 GITT 能反演 $D_s$ 的原因，也正是 pOCV（C/50）**给不出**的东西。

### 4.3 可用的 pulse-rest 三元组：239 个

窗口定义（全部来自 `Command` 列，`Pause → Discharge → Pause`），
并**排除触碰电压截止的窗口**（那里模型被要求复现削顶，而不是输运）。

排序判据：$|\Delta V_{\rm pulse}| + |\Delta V_{\rm relax}|$（瞬态信噪）。

| k | t_pulse_start (s) | pulse_s | I_A | V_start | **ΔV_pulse (mV)** | ΔV_relax (mV) | rest_s | score |
|---|---|---|---|---|---|---|---|---|
| 4 | 22307.6 | 150.0112 | −6.5e-4 | 0.9301 | **−279.21** | 37.95 | 12756 | 317.16 |
| 6 | 35214.0 | 150.0110 | −6.5e-4 | 0.6889 | **−121.30** | 24.22 | 10935 | 145.52 |
| 8 | 46299.3 | 150.0110 | −6.5e-4 | 0.5918 | **−87.35** | 20.03 | 9114 | 107.37 |
| 10 | 55563.7 | 150.0114 | −6.5e-4 | 0.5245 | −69.80 | 18.12 | 9114 | 87.92 |
| 12 | 64828.0 | 150.0110 | −6.5e-4 | 0.4726 | −59.12 | 16.40 | 7293 | 75.52 |
| … | | | | | | | | |
| 44 | 138396.8 | 150.0110 | −6.5e-4 | 0.2081 | −12.97 | 12.59 | 3651 | 25.56 |
| 124 | 290451.2 | 150.0113 | −6.5e-4 | 0.1268 | −12.78 | 12.02 | 3651 | 24.79 |

**瞬态幅度随锂含量单调下降**（低锂含量区 OCP 陡 → ΔV 大；平台区 ΔV 小）。
这是石墨 staging 的预期行为，可用作窗口选择的先验。

### 4.4 推荐窗口（本审计选定的）

**三元组 #120** —— 落在石墨平台区（$V\approx0.116$ V），瞬态适中且不靠边界：

```text
静置 5472 s  (V 0.1057 -> 0.1162, 单调松弛)
  → 脉冲 150 s @ -6.5098e-04 A  (V 0.11615 -> 0.09898,  -17.5 mV)
  → 静置 7293 s  (V 0.10795 -> 0.11557, 回弹 +6.6 mV)
行数 1583，t 569512 .. 582427 s
脉冲段采样 ~1 Hz（约 154 点）→ 瞬态分辨得开
静置段采样 ~0.1 Hz
实测温度 26.05 - 26.08 degC（窗口内几乎恒定 → 无温度混杂）
```

若需要更大瞬态（更好信噪），备选 **#4**（$V$ 0.93 → 0.65，ΔV −279 mV）与 **#6**。

---

## 5. 建议

$D_s(x)$ 数值活性门的**正对照改用 DLR 三元组**，而不是 SINTEF。
需要的工作：

1. **新增 DLR adapter**（Basytec 文本 → 平台 canonical 列）。
   注意三点：① 编码 **Latin-1**；② 相位靠 `Command` 列而非 step 编号；
   ③ **符号约定** —— 本文件 `Discharge` 电流为**负**（Basytec 惯例），
   而平台 canonical 是 **discharge = +**，必须翻转；且
   `Discharge` 时 $V$ **下降** → 对应石墨**锂化**，与 SINTEF 线一致。
2. 在 `configs/datasets.yaml` 声明 **`dataset_role`**（governance 要求）。
3. 暴露一个 `gitt-<pulse index>` 形式的 protocol，窗口 = 静置 → 脉冲 → 静置。
4. 然后跑门：$D_s(x)\times\{0.316,\,1,\,3.162\}$，
   **pOCV 作负对照（已确认为不敏感）、DLR 脉冲作正对照**。

**不采用"造人工 1C"**（导师明确排除），也**不假设存在 rate-capability 文件**
（inventory 里确实没有）。

---

## 6. 边界（与本审计一同引用）

- 本审计**只描述文件里有什么**，不解释 SINTEF 为什么会交错存储多通道
  （可能是多路记录合并导出；**未取得厂商文档佐证**）。
- SINTEF 的"无脉冲"结论**只针对这两个文件**（`063b77 gitt`、`3f39a2 gitthold`），
  不推广到整个 SINTEF 数据集。
- DLR 文件**尚未纳入平台治理**（无 adapter、无 `dataset_role`）；
  其标称容量、电极负载、几何**尚未核对**，因此本审计**不主张**它的 C-rate。
- **DLR 与 SINTEF 是两颗不同的电芯**；跨电芯不可混用参数。
- 窗口排序用的是瞬态幅度这一条判据，**未考虑** OCP 斜率、SOC 代表性等因素。

File: docs/graphite_heat_treatment_test_plan.md
# 商用石墨热处理梯度 → 平台：实验设计与验收阶梯（v2）

> **这一批数据要回答的科学问题**：
> *回收过程中的结构退化与恢复，能否被物理约束的参数辨识定量描述？*
>
> 第一段先不碰回收料，先在**商用石墨的热处理梯度**上把闭环跑通：
> 自变量是处理温度（可控、可重复、无杂质混杂），观测量是结构表征 + 电化学，
> 输出是参数判定，最后用**预留的倍率**做一次真正的预测检验。
>
> 本文只做一件事：**让这批数据做完当天就能进平台**，而不是做完发现少了一组
> 对照、某组没跑倍率、或者粒径没重测而结论无法归因。

配套：`templates/commercial_graphite_ht/`（四个样品元数据模板 + 数据目录约定 +
数据集条目片段）。

---

## 0. 变更记录（v1 → v2）

| 项 | v1（2026-09-11） | **v2（本文）** | 原因 |
|---|---|---|---|
| 样品 | 干燥 / 500 / 800 °C + 商用石墨对照 | **CG-AR（未处理）/ 600 / 800 / 900 °C** | 导师定的目标是"造出不同结构状态"，600/800/900 落在结构变化更敏感的温度区间 |
| GITT | ❌ 不做（估 1000 脉冲 × 3 h ≈ 4 个月/颗） | ✅ **做，且是重点**（60 脉冲 × 40 min ≈ 40 h/颗/方向） | 4 个月那个数是**另一个协议**（1800 s 脉冲 + 9000 s 静置、0.1 %/步）算出来的；见 §3.2 的重新核算 |
| EIS | 可选，含糊 | ✅ **必测**（100 kHz–10 mHz × 10/50/90 % SOC） | 不测就永远分不清"扩散变慢"与"界面变差"；但注意平台无拟合通路，见 §7 |
| 结构表征 | D10/D50/D90 + BET | **XRD + Raman + BET 必做，SEM 必做（取 R_p）** | D ∝ R²：粒径不测，`D_s` 的差异无法归因 |
| 验收 | 无 | **L1–L4 四级阶梯**（§7） | 导师要求：判据不能是"RMSE 低" |

**v1 仍然有效的部分**（未改）：对照组不可用规格书替代、每组 ≥3 颗平行样、
气氛与升温程序必须记全、辨识/验证角色在数据层强制分离、QC 验收带、坑表。

---

## 1. 四个样品与角色

| sample_id | 处理 | 科学含义 | 角色 |
|---|---|---|---|
| **CG-AR** | 未处理（as-received） | **参照系** | 辨识集 + 一切比较的基准 |
| **CG-600** | 600 °C，惰性 | 去表面官能团 / 无定形残碳 | 辨识集 |
| **CG-800** | 800 °C，惰性 | 结构部分恢复 | 辨识集 |
| **CG-900** | 900 °C，惰性 | 高温重构，或（若气氛含氧）烧损 | 辨识集 |

**为什么必须有 CG-AR。**「处理有没有用」从来不是靠处理组之间比出来的，
而是靠**处理组 vs 未处理对照**。**规格书数值不能替代它** —— 那是厂商在别人的
设备、别人的装配工艺下测的，与你的极片之间隔着装配变量。

**每组 ≥3 颗平行电芯。** 平台的整套逻辑是参数辨识，而**没有平行样，
任何参数都给不出误差棒**：单颗电芯的差异里，材料差异与装配差异混在一起，
事后无法分离。

**⚠️ 工艺记不全 = 样品身份不可追踪。** 两个都叫"800 °C"的样品
（一个 Ar、一个空气）不是同一个材料。所以处理条件写进
`processing` 块（结构化、闭集键），**不是只写进 sample_id 字符串**：
`templates/commercial_graphite_ht/metadata/CG-800.yaml`。

---

## 2. 测试序列（顺序不可换）

| # | 测试 | 协议 | 产出 | 角色 |
|---|---|---|---|---|
| 1 | 化成 | C/20 × 2 圈 | 首圈容量、**首效 ICE** | 建档 |
| 2 | 准平衡 OCP | C/20 充 + C/20 放，**双支分别保存** | lithiation / delithiation 分支 | 辨识 |
| 3 | GCD | 0.1C 恒流充放电 | 容量基准（`Q_model == Q_measured`） | 辨识 |
| 4 | **GITT** | C/10，10 min 脉冲 + 30 min 静置，**充放双向各一轮** | 逐脉冲瞬态（`t/I/V`） | 辨识 |
| 5 | EIS | 100 kHz–10 mHz，10 / 50 / 90 % SOC | R_Ω、R_ct 趋势 | 探索（见 §7 的诚实说明） |
| 6 | 倍率验证 | 0.2C（辨识）/ 0.5C、**1C**、2C（验证） | 实验曲线，**不参与拟合** | **验证** |

- **化成必须在参数测试之前**；GITT 与 EIS 之间不要插倍率测试（避免不可逆结构
  变化污染瞬态）。
- **1C 是预留的留出集**（Level 4）：用 0.1C 辨识出的参数去**预测**它。
  一旦 1C 进入拟合，这条结论就永远得不到了。
- 电压窗口 0.005–1.5 V；**锂化（充电）方向电流 ≤ C/10**（防析锂污染 D_s/R_ct）。

---

## 3. GITT 协议：为什么是 10 min / 30 min

### 3.1 三条量化判据

| 判据 | 要求 | 导师给的值 | 结论 |
|---|---|---|---|
| 单脉冲 ΔSOC | ≤ 5 % | C/10 × 10 min = **1.67 %** | ✅ 覆盖全程需 **60 个脉冲** |
| 静置是否够长 | 末端 dV/dt < 1 mV/h | 30 min | 逐脉冲检查，不达标就延长 |
| 半无限扩散是否成立 | τ = D·t/R² ≲ 0.1 | 10 min = 600 s | ⚠️ **只在部分 SOC 区间成立**，见下 |

### 3.2 τ 判据：这一步既有方案没算，而它决定"哪里能做 Sand 反演"

用参考参数集 `Ecker2015_graphite_halfcell`（R_p = **13.70 µm**，D_s 是 f(x,T)）
算出来的 τ（298 K，t = 600 s）：

| 锂化分数 x | D_s (m²/s) | τ = D·t/R² | 600 s 脉冲是否在半无限区间 |
|---|---|---|---|
| 0.02 | 7.41e-13 | **2.37** | ❌ 严重偏离（颗粒几乎被平衡掉） |
| 0.10 | 3.06e-13 | **0.98** | ❌ 偏离 |
| 0.30 | 3.99e-14 | 0.128 | ⚠️ 临界 |
| 0.50 | 1.22e-14 | 0.039 | ✅ |
| 0.70 | 9.30e-15 | 0.030 | ✅ |
| 0.90 | 9.00e-15 | 0.029 | ✅ |
| 0.98 | 8.98e-15 | 0.029 | ✅ |

**两个直接后果**（都是设计决策，不是评论）：

1. **稀相端（x ≲ 0.15）用 600 s 脉冲，形式上不满足半无限扩散近似。** 那里
   D_s 比平台区大 **80 倍**，颗粒在脉冲内已接近平衡 —— 此时"GITT 反演出的
   D_s"测的是别的东西。这一端要么缩短脉冲，要么**明确不报 Sand 反演结果**。
2. 这正好解释了 G6.1c 测到的一个反直觉现象：**唯一"可辨识"的窗口恰好在最脱锂端**
   （x₀ ≈ 0.005–0.011），而那里同时是脉冲幅度最大（597–729 mV）、
   贴近电压下限的位置。可辨识与模型有效域的边界重合 —— **"能定下来" 不等于
   "模型在那里是对的"**。

### 3.3 与 v1「GITT 不值得做」的冲突，按算术解决

| | v1 引用的协议 | 导师给的协议 |
|---|---|---|
| 脉冲 / 静置 | 1800 s / 9000 s（3 h/循环） | 600 s / 1800 s（40 min/循环） |
| 脉冲数 | ~1000（0.1 %/步） | 60（1.67 %/步） |
| 单颗机时（单向） | ~3000 h ≈ **125 天** | **40 h ≈ 1.7 天** |
| 差 | — | **约 75×** |

v1 的"4 个月"来自**过密取样 + 过长静置**，不是 GITT 本身昂贵。
按 1.67 %/步的取样，半无限近似与静置判据都满足，而机时降到 1.7 天/颗/方向。
⇒ **v2 改判：GITT 做，而且要双向。**

---

## 4. 机时估算（数量级参考，不是承诺）

| 项 | 协议 | h/颗 |
|---|---|---|
| 化成 | C/20 × 2 圈 | 80 |
| OCP 双支 | C/20 充 + C/20 放 | 40 |
| GCD | 0.1C | 20 |
| **GITT（双向）** | 2 × 60 脉冲 × 40 min | **80** |
| 倍率 | 0.2C + 0.5C + 1C + 2C | ~17 |
| EIS | 3 个 SOC 点 | ~3 |
| **合计** | | **≈ 240 h ≈ 10 天/颗** |

12 颗（4 样品 × 3 平行样）≈ **2880 通道·小时 = 120 通道·天**
⇒ 8 通道设备约 15 天，16 通道约 8 天（通道排满的理想估计）。

---

## 5. 结构表征与粒径（决定结论能不能归因）

| 手段 | 必做？ | 取什么量 | 为什么 |
|---|---|---|---|
| **XRD** | ✅ | `d002_nm`（+ `lc_nm` / `la_nm`） | 石墨的核心结构变量 |
| **Raman** | ✅ | `id_ig`（+ 峰位） | 缺陷密度 |
| **BET** | ✅ | `surface_area_m2_g` **与** `pore_volume_cm3_g` | 热处理改变表面/孔结构，直接影响 ICE；只留面积不够 |
| **SEM** | ✅ | **粒径 D50**（写进 `particle.d50_um`） | **平台里 D ∝ R²**：粒径错一倍，D_s 差 4 倍 |

**两条硬约束**：

1. **粒径必须每个样品重测。** 规格书的 D50 = 17.58 µm 是**处理前**的粉；
   热处理的失重与破碎会改变粒径。不重测的话，"800 °C 让扩散变好"可能只是
   "颗粒变小了"——这是本项目已经踩过的坑。
2. **不要用 BET 反推粒径。** BET 2.62 m²/g 按球形等效直径只有 ≈1.0 µm，
   比 D50（17.58 µm）小 **17×**，说明 BET 主要来自内部/边缘表面。

**另外一个必须先想清楚的口径问题**：参考参数集自带的
`Positive particle radius = 13.70 µm`，与实测 D50/2 = 8.79 µm 相差 **1.56×**
⇒ 对应 D_s 相差约 **2.4×**。报告里**必须写明用的是哪一个 R**，
否则四组之间的 D_s 差异会被这个选择淹没。

---

## 6. 数据怎么进平台

```
data/raw/graphite_ht/<SAMPLE_ID>/
├── raw/electrochemistry/   formation_gcd / ocp_c20 / gitt / gcd_0p1C / rate_* / eis
├── raw/structure/          XRD / Raman / BET（+ SEM）
├── processed/              平台生成的 canonical 表
└── metadata/               一份 yaml 一个样品（四份放一起才算一条梯度）
```

**⚠️ `data/` 整体在 `.gitignore` 里**（原始数据 13 GB，永不入库）：
入库的是**模板与约定**（`templates/commercial_graphite_ht/`），
你的原始数据留在本地，平台按约定路径去读。

**元数据模板已按本设计预填**：样品编号、工艺条件（设计值）、测量清单与角色、
电极与电芯规格。**故意留空的是恰好 7 个只有人能填的实测量**：

```
source / electrode.mass_loading_mg_cm2 / electrode.coating_thickness_um /
electrode.area_cm2 / particle.d50_um / cell.counter_electrode / cell.electrolyte
```

**数据集条目：4 个样品 + 1 个留出集，共 5 条**（片段见
`templates/commercial_graphite_ht/datasets_yaml_snippet.yaml`）。为什么不是一个
数据集 + 4 个 cell：平台的 `dataset_role` 是**数据集级**的，没有 cell 这一维。

**角色分离写在两处，机制不同，别混**：

| 位置 | 机制 | 作用 |
|---|---|---|
| `measurements[].role` | 声明（每份 metadata） | 0.1C/0.2C = identification；0.5C/1C/2C = validation |
| `dataset_role` | **平台强制**（`governance/dataset_roles.py`） | 把 1C 导出集中到 `_holdout_1C/` 目录并登记，**拿它标定直接报错** |

---

## 7. 验收阶梯 L1–L4

**判据不是"RMSE 低"。** 每一级只回答一个问题，且下一级的输入不许回头改上一级。

| 级 | 问题 | 命令 | 通过判据 |
|---|---|---|---|
| **L1 数据进入** | 格式能不能不靠人工修改进平台？ | `python -m battery_sim.datasets.material_metadata --series templates/commercial_graphite_ht/metadata`<br>`python scripts/dev/recycled_graphite_e2e.py --root data/raw/graphite_ht/CG-AR` | 元数据错误 = 0；canonical 四列齐全；契约自检 PASS |
| **L2 模型复现** | 实验曲线能不能被模型以合理的误差回放？ | 同上（回放段） | 0.1C 回放完成；**记录** RMSE 与残差形状（**不作判据**，只作基线） |
| **L3 参数辨识** | 这份数据到底约束了哪个参数？ | `python -m identification.parameter_report --windows <逐窗口 CSV> --mode material` | 逐参数给出**五个判定词之一**；`D_s` 只认 `identifiable` 才报数值，`bounded` 只报界 |
| **L4 预测** | 辨识出的参数能不能外推？ | **`python -m identification.rate_prediction --fit-dataset <样品> --fit-rate C0p2 --target-dataset <样品>_holdout --target-rate C1 --overrides <辨识出的参数 JSON>`**（2026-09-17 落地，见 `docs/l4_rate_prediction.md`） | 趋势与量级一致，且**参数一个都没回改**（回改即判失败）；L4 入口自带四道门：角色门 / 尺度门 / 覆盖率门 / 初值接线门 |

**L4 的两条现成护栏（不要再自己写）**：① 目标数据集若是 `identification` 角色，
脚本直接拒绝（辨识集不能当留出集）；② 覆盖率 < 80 % 或回放起点与记录起点
差 > 30 mV，都记失败且不给 RMSE 结论 —— 后者是初值没接上的接线故障，
在真实半电池上踩过一次（回放起点偏 708 mV）。

**L3 的诚实边界（必须一起引用）**：平台报的不是一条 `D_s(x)` 曲线，而是
**每个 GITT 窗口的 1 mV 带宽 + 判定**。在公开石墨数据上实测：
225 个放电窗口里 **0 个**、230 个充电窗口里 **3 个** 能达到 0.30 dex
（详见 `docs/g6.1c_excitation_map.md`）。所以本批数据的产出形态是
**"逐窗口带宽随 x 的地图 + 五词判定"**，不是点估计；四个样品之间比较的是
**地图的形状与判定等级**，以及**方向差异**（同一状态充电/放电窗口相差 3.5–5×）。
把逐窗口带宽画成图，才是这份数据能支持的东西。

---

## 8. 已知的坑（都是本项目踩过的）

| 坑 | 后果 | 对策 |
|---|---|---|
| **粒径变化被读成材料改善** | "容量恢复/扩散变好"常来自破碎与细粉，而平台里 D ∝ R² | 处理前后都测粒径；报告里把"粒径效应"与"本征改善"分开 |
| **稀相端做 Sand 反演** | τ ≈ 2.4，颗粒已被平衡，反演出的不是 D_s | 见 §3.2：τ > 0.3 的区间不报反演值 |
| 用 BET 反推粒径 | 差 17× | 用 SEM/激光粒度的 D50，不用 BET |
| 拿实测首圈容量"校正" c_max | 范畴错误：c_max 是理论结构量（≈378 mAh/g 满锂化 LiC₆），348.9 mAh/g 是实际容量 | 分别当"上限"和"QC 指标" |
| 用振实密度当极片孔隙率 | TD 是**粉体**量 | `ε = 1 − ρ_极片/ρ_true` |
| 单颗电芯下结论 | 参数没有误差棒 | 每组 ≥3 颗 |
| 规格书当对照 | 设备/工艺不同 | 同批次做半电池才是对照 |
| **把 1C 拿去调参** | Level 4 永久失效 | 见 §6 的两道门 |

---

## 9. QC 验收带（规格书数值的正确用法）

规格书给的是**材料级验收带**，不是模型参数：

| 指标 | 规格 | 实测（基料） | 用途 |
|---|---|---|---|
| D10 / D50 / D90 | 11.0±2 / 17.0±2 / 28.0±3 µm | 10.72 / 17.58 / 27.82 | **QC**：处理后是否仍在带内 |
| BET | 2.5±0.2 m²/g | 2.62 | QC |
| TD | 1.0±0.1 g/cm³ | 1.02 | QC |
| 首次可逆容量 | ≥340.0 mAh/g | 348.9 | QC + 对照 |
| 首次效率 | ≥92.0 % | 93.3 | QC |

**你的四组若落不进带里，先怀疑装配/化成/气氛，不要先怀疑模型。**
这个"先排除实验"的顺序能省掉大量争论。

---

## 10. 平台侧现状与缺口（诚实清单）

| 需要 | 现状 |
|---|---|
| 半电池 OCP 提取（双支） | ✅ 现成 |
| 容量一致化（`Q_model == Q_measured`） | ✅ 现成（要载量/厚度/面积/活性分数） |
| 尺度对齐门 | ✅ 现成（`governance/scale_alignment.py`） |
| **GITT → 逐窗口 1 mV 带宽 + 判定** | ✅ 现成（G6.1b-1 / G6.1c 的估计器，双向都跑过） |
| 自动参数报告（五词判定 + material 模式） | ✅ 现成（`identification/parameter_report.py`） |
| 材料与工艺元数据契约 | ✅ 现成（含本设计新增的 `processing` 块与系列级校验） |
| **倍率前向预测（L4）** | ✅ **已就位**（2026-09-17）：`python -m identification.rate_prediction`，带角色门 / 尺度门 / 覆盖率门 / 初值接线门；合成倍率梯夹具实测真值 3.27 mV vs 零拟合负对照 20.09 mV（`docs/l4_rate_prediction.md`） |
| **体系锚定电压窗 + 脉冲协议 QC** | ✅ **已就位**（2026-09-17）：石墨半电池 0.005–1.5 V 硬约束进 `user_tools/validate.py`；`protocol_type=GITT` 时采样间断与脉冲时长不一致直接 FAIL（`docs/chemistry_windows_and_gitt_qc.md`） |
| **半电池 GCD 回放的初值** | ✅ **已修**（2026-09-17）：`RecycledGraphiteAdapter.load_processed_discharge` 原先没挂 `attrs['initialisation']`，回放从参数集默认初值出发（实测起点偏 708 mV）。修前/修后同一夹具 59.89 → 3.27 mV |
| **EIS → k0 / Rct** | ❌ **完全没有**（无拟合通路）。测量照做（数据有价值），但本轮 `k0`/`Rct` 在报告里是 **`not_measured`**，且理由写明是**「已测但无通路」**，不是「没测」 |
| 降解量 / 锂库存损失输出 | ❌ runner 不输出 SOC/浓度/降解量 |
| 回收石墨专用 adapter | ⚠️ 骨架已就位（`battery_sim/datasets/recycled_graphite.py`），真实仪器格式待接 |

---

## 11. 一句话总结

**你要做的不是"三个温度各测一遍"，而是"1 个对照 + 3 个处理梯度的受控扰动实验"**：
对照决定结论能不能成立，**粒径**决定结论能不能归因，**预留的 1C** 决定结论能不能被检验，
而 GITT 之所以值得做，是因为按 40 min/循环的协议它只要 **1.7 天/颗**，
不是因为它在任何协议下都便宜。

先做 `templates/commercial_graphite_ht/README.md` §3 的第 0 天三件事，再谈分析。

File: docs/joint_cycler_diagnosis_20261016.md
# 电荷一致性联合诊断：最小验证协议

目标：判断时间尺度、电流符号与容量重置的联合诊断是否有实用增量。不是专利新颖性证明，不接入工作站自动修复，不改变旧预处理行为。

主要主张：在给定列单位和计数器语义正确的条件下，利用时间戳、稳定电流段的电荷积分和充/放容量增量，能够识别候选时间尺度和电流极性；缺证据、互相矛盾或时间回跳时拒绝输出可自动应用的完整方案。

输入限定：明确单位的电流A、充放容量Ah、原始相对时间与可选时间戳/步骤状态。不推断任意仪器、未知容量单位、通道异步、缺采样期间电流、无参考时间的回跳修复。不以电压升降判电流符号。输出规范为“充电为正”，不是PyBaMM电流约定；半电池嵌脱锂方向也不在本轮推断。

候选：相对时间乘数{1,0.001,60,3600}，电流极性{+1,-1}。容量重置只在明确步骤边界的负跳变处标记；不拼接为全局累计容量，不把重置跳变积分成物理电量。没有负跳变时只能说“未观测到重置”，不能证明全局累计。

预先固定规则：仅比较同一步骤内、时间递增、两端电流稳定且非零、容量增量充分的区间；电流稳定容差5%，电荷比中位数误差5%、90分位25%；时钟比中位数误差2%；充放符号一致比例至少98%；证据至少10个区间。有不明计数器负跳变或原始时间非递增时，不允许完整方案自动应用。不同候选均通过时保留歧义。

基线：旧normalize_csv（表头单位+时间戳告警）、时间戳单证据、容量积分单证据；所有基线获得相同原始字段，单证据基线仅作为消融，不冒充最强现有方法。

数据：三份现有公开仪器文件均为开发检查（以前已使用），发布者元数据和文件哈希留档。公开文件不能验证所有符号/重置修复。规则固定后合成验证种子1000–1099，每种情况100条独立序列：正常、毫秒、分钟、反符号、毫秒+反符号、容量逐步重置、组合重置、缺证据、时钟与电量冲突、时间回跳。额外稳定电流缺失/无方向等失败边界用单元检查；没有查看结果后再选种子。

合成真值：独立生成分段恒流和已知充放电量，含非电流边缘的缺采样、有限噪声和量化；真值单独存放，不传给诊断器。只用同段稳定区间积分，不验证复杂CV/异步工况。每条独立合成轨迹是统计单位，不能把行数当样本数。

成功条件：可识别的合成情形中至少95%输出正确完整方案，无错误自动应用；预设冲突、回跳和缺证据情形无错误自动应用。报告拒绝率、字段级结果、完整方案正确率、误修率以及各场景独立实例二项比例Wilson区间。原型未通过则报告失败，不修改规则直到本次结果保存。

独立核验：合成真值由解析分段电量生成；验证程序对输出时间尺度与电流极性查真值，并检查接受轨迹的重建电量。保留所有失败、拒绝、原始合成数据和候选证据。本轮不宣称论文贡献、专利创造性或真实材料收益。

File: docs/joint_cycler_diagnosis_v2_20261016.md
# 第二轮：量化误差与窗口聚合（运行前协议）

首轮和三份公开CSV均视为开发证据，不修改旧结果或旧诊断器。v2独立实现，只生成诊断建议，不写回原始数据，不接入平台自动修复。

输入仍限定A、Ah和已知充/放容量列。必须显式提供精度预算：电流绝对误差、容量绝对误差、原始时间误差、电流相对误差及来源。文件显示位数只能形成“显示量化假设”，不等于仪器校准精度；默认假设也不能当已验证真值。预算缺失时不接受完整方案。

对原始完全相同的相邻记录允许在分析副本去重，保存原行索引。公开适配器以完整原始行（含电压等字段）的签名判断，不能只比较t/i/q。真正时间非递增仍阻断整份应用。

同一步骤内、同符号且相邻电流变化不超过5%的区间连续分组。非重叠积分窗口至少16区间，容量净变化达到端点误差和的8倍时闭合，最长2048区间；末尾至少4区间仍保存。重置或缺值打断窗口。不能跨步骤、回跳或缺失值拼接。

令q=ΔQc−ΔQd，则容量误差界为eQ=2eQc+2eQd；积分P=Σ(Ij+Ij+1)Δtj/7200，误差界由电流绝对+相对误差和时间端点误差逐区间求和，按候选时间乘数变换。选择极性s后，检查[sP−eP,sP+eP]和[q−eQ,q+eQ]是否相交。eQ由测量端点误差相加，不随窗口样本数缩小；不把同源误差当独立噪声除以√n。误差界不包含任意未采样电流变化，限于稳定电流段。

容量证据：至少3个信号超过2eQ且误差区间不跨零的窗口支持时才可独立辨识。任一信号充分的窗口与候选明显冲突即否决；零电量/粗量化不视作冲突。稳定电流下充放计数器同时有效增长、步骤内容量异常下降均阻断应用。无法证实容量一致性时明确输出precision_limited，不伪称双证据通过。

时间戳仍使用中位误差≤2%、90分位≤25%、至少10区间。方向状态只用于约定“充电为正”，不从电压趋势推断，不是PyBaMM极性。若时钟唯一且明确方向状态唯一、容量证据无明确冲突，可接受尺度/符号标准化建议，但容量核验可能仅为precision_limited；原始数据仍不修改。真实回跳、非有限输入或候选非唯一始终拒绝。

验证：开发种子31；冻结规则后使用2000–2099。保留首轮10场景，另加低电流粗量化、粗量化+毫秒反符号重置、粗量化下错误容量尺度、粗量化且无时钟/状态（证据不足）、只改电压的重复时间、明确完全重复、容量证据不足但时钟与状态明确。每场景100独立轨迹，同一场景内种子独立，跨场景共享种子按配对不合并独立样本。比较v1/v2，区分数值错误接受与违反拒绝策略；每场景报告比例、Wilson区间、配对接受率差。预设目标：可辨识场景≥95%正确建议，危险场景无违规接受；低信息场景允许保守拒绝，不能为通过而放宽预算。

公开CSV仅作开发回归，Landt精度假设据固定四位小数设置电流/容量绝对预算各1e-4，时间预算1e-3原单位；其他长浮点导出不据位数推断物理精度，另列1%电流相对误差为待核实假设。若通过只能说明这些假设下相容。v2结果不证明专利新颖性或真实材料收益。
