Repository: zhangjunhuan846-hash/fangzhen

# Jackowska-2025-JPS
The Python scripts and results used in the following publication:

"Transport limitations in single-crystal NCM cathode electrodes" by
Roksana Jackowska, Nicola E. Courtier, Yongxiu Chen, Brady Planden, David Howey,
Carmen Lopez, Dimitra Spathara, and Emma Kendrick,
_Journal of Power Sources_, 2025.

## Contents
The file `Jackowska2025.py` is a [PyBaMM](https://github.com/pybamm-team/PyBaMM)
parameter set developed by [Roksana Jackowska](https://github.com/rjackowska) and
[Nicola Courtier](https://github.com/NicolaCourtier).

The `figure` files are the scripts used to generate figures for the paper written
by [Nicola Courtier](https://github.com/NicolaCourtier).

File: external/Jackowska-2025-JPS/2mAh_cm2/results/ocp_charge.csv
Stoichiometry,Voltage [V]
0.901877,3.62087
0.901288,3.62097
0.900699,3.62108
0.90011,3.62119
0.899521,3.62131
0.898932,3.62143
0.898343,3.62158
0.897754,3.62173
0.897165,3.6219
0.896576,3.62208
0.895987,3.62227
0.895398,3.62246
0.894809,3.62265
0.89422,3.62284
0.893631,3.62303
0.893042,3.62321
0.892453,3.6234
0.891864,3.62359
0.891275,3.62378
0.890686,3.62397
0.890097,3.62417
0.889508,3.62437
0.888919,3.62457
0.88833,3.62477
0.887741,3.62498
0.887152,3.62519
0.886563,3.6254
0.885974,3.6256
0.885385,3.62581
0.884796,3.626
0.884207,3.6262
0.883618,3.62639
0.883029,3.62659
0.88244,3.62678
0.881851,3.62698
0.881262,3.62718
0.880673,3.62739
0.880084,3.62761
0.879495,3.62783
0.878905,3.62805
0.878316,3.62827
0.877727,3.6285
0.877138,3.62872
0.876549,3.62893
0.87596,3.62915
0.875371,3.62937
0.874782,3.62958
0.874193,3.6298
0.873604,3.63002
0.873015,3.63025
0.872426,3.63048
0.871837,3.63072
0.871248,3.63096
0.870659,3.63121
0.87007,3.63146
0.869481,3.63171
0.868892,3.63197
0.868303,3.63222
0.867714,3.63248
0.867125,3.63274
0.866536,3.63301
0.865947,3.63328
0.865358,3.63355
0.864769,3.63383
0.86418,3.63411
0.863591,3.63438
0.863002,3.63466
0.862413,3.63494
0.861824,3.63522
0.861235,3.6355
0.860646,3.63578
0.860057,3.63606
0.859468,3.63634
0.858879,3.63663
0.85829,3.63692
0.857701,3.63721
0.857112,3.63751
0.856523,3.63782
0.855934,3.63813
0.855345,3.63845
0.854756,3.63877
0.854167,3.6391
0.853578,3.63943
0.852989,3.63975
0.8524,3.64008
0.851811,3.64041
0.851222,3.64074
0.850633,3.64106
0.850044,3.64139
0.849455,3.64172
0.848866,3.64205
0.848277,3.64238
0.847688,3.64272
0.847099,3.64305
0.84651,3.6434
0.845921,3.64375
0.845332,3.6441
0.844743,3.64446
0.844154,3.64482
0.843565,3.64519
0.842976,3.64556
0.842387,3.64593
0.841798,3.6463
0.841209,3.64667
0.84062,3.64704
0.840031,3.64741
0.839442,3.64778
0.838853,3.64815
0.838263,3.64851
0.837674,3.64888
0.837085,3.64925
0.836496,3.64963
0.835907,3.65001
0.835318,3.6504
0.834729,3.65078
0.83414,3.65118
0.833551,3.65157
0.832962,3.65197
0.832373,3.65236
0.831784,3.65275
0.831195,3.65313
0.830606,3.65352
0.830017,3.65391
0.829428,3.65431
0.828839,3.6547
0.82825,3.65511
0.827661,3.65551
0.827072,3.65592
0.826483,3.65633
0.825894,3.65675
0.825305,3.65716
0.824716,3.65757
0.824127,3.65797
0.823538,3.65838
0.822949,3.65879
0.82236,3.6592
0.821771,3.65962
0.821182,3.66003
0.820593,3.66045
0.820004,3.66087
0.819415,3.66129
0.818826,3.66171
0.818237,3.66212
0.817648,3.66254
0.817059,3.66295
0.81647,3.66337
0.815881,3.66379
0.815292,3.66422
0.814703,3.66464
0.814114,3.66507
0.813525,3.66549
0.812936,3.66592
0.812347,3.66635
0.811758,3.66678
0.811169,3.66722
0.81058,3.66766
0.809991,3.66811
0.809402,3.66855
0.808813,3.669
0.808224,3.66944
0.807635,3.66988
0.807046,3.67032
0.806457,3.67076
0.805868,3.6712
0.805279,3.67164
0.80469,3.67208
0.804101,3.67252
0.803512,3.67296
0.802923,3.67339
0.802334,3.67383
0.801745,3.67426
0.801156,3.67469
0.800567,3.67512
0.799978,3.67556
0.799389,3.67599
0.7988,3.67642
0.798211,3.67686
0.797622,3.6773
0.797033,3.67774
0.796444,3.67818
0.795855,3.67863
0.795265,3.67907
0.794676,3.67952
0.794087,3.67997
0.793498,3.68042
0.792909,3.68087
0.79232,3.68132
0.791731,3.68176
0.791142,3.68221
0.790553,3.68265
0.789964,3.6831
0.789375,3.68353
0.788786,3.68397
0.788197,3.68441
0.787608,3.68484
0.787019,3.68529
0.78643,3.68574
0.785841,3.68619
0.785252,3.68665
0.784663,3.68711
0.784074,3.68757
0.783485,3.68802
0.782896,3.68848
0.782307,3.68893
0.781718,3.68938
0.781129,3.68983
0.78054,3.69028
0.779951,3.69073
0.779362,3.69118
0.778773,3.69163
0.778184,3.69208
0.777595,3.69254
0.777006,3.693
0.776417,3.69346
0.775828,3.69391
0.775239,3.69436
0.77465,3.69481
0.774061,3.69525
0.773472,3.6957
0.772883,3.69615
0.772294,3.69661
0.771705,3.69706
0.771116,3.69752
0.770527,3.69799
0.769938,3.69846
0.769349,3.69893
0.76876,3.6994
0.768171,3.69987
0.767582,3.70034
0.766993,3.70081
0.766404,3.70128
0.765815,3.70174
0.765226,3.7022
0.764637,3.70267
0.764048,3.70313
0.763459,3.7036
0.76287,3.70407
0.762281,3.70454
0.761692,3.70501
0.761103,3.70549
0.760514,3.70596
0.759925,3.70644
0.759336,3.70691
0.758747,3.70739
0.758158,3.70787
0.757569,3.70835
0.75698,3.70882
0.756391,3.7093
0.755802,3.70977
0.755212,3.71024
0.754623,3.71071
0.754034,3.71119
0.753445,3.71167
0.752856,3.71215
0.752267,3.71262
0.751678,3.71309
0.751089,3.71356
0.7505,3.71403
0.749911,3.7145
0.749322,3.71497
0.748733,3.71544
0.748144,3.71592
0.747555,3.7164
0.746966,3.71689
0.746377,3.71737
0.745788,3.71785
0.745199,3.71833
0.74461,3.7188
0.744021,3.71928
0.743432,3.71976
0.742843,3.72023
0.742254,3.72071
0.741665,3.72119
0.741076,3.72167
0.740487,3.72215
0.739898,3.72263
0.739309,3.72311
0.73872,3.7236
0.738131,3.72408
0.737542,3.72457
0.736953,3.72506
0.736364,3.72555
0.735775,3.72604
0.735186,3.72652
0.734597,3.727
0.734008,3.72748
0.733419,3.72796
0.73283,3.72844
0.732241,3.72892
0.731652,3.72939
0.731063,3.72987
0.730474,3.73034
0.729885,3.73081
0.729296,3.73129
0.728707,3.73176
0.728118,3.73224
0.727529,3.73272
0.72694,3.73321
0.726351,3.73371
0.725762,3.7342
0.725173,3.7347
0.724584,3.73519
0.723995,3.73567
0.723406,3.73616
0.722817,3.73664
0.722228,3.73712
0.721639,3.73759
0.72105,3.73807
0.72046,3.73855
0.719871,3.73902
0.719282,3.7395
0.718693,3.73998
0.718104,3.74045
0.717515,3.74092
0.716926,3.74139
0.716337,3.74186
0.715748,3.74232
0.715159,3.74279
0.71457,3.74327
0.713981,3.74374
0.713392,3.74422
0.712803,3.7447
0.712214,3.74518
0.711625,3.74566
0.711036,3.74615
0.710447,3.74665
0.709858,3.74714
0.709269,3.74763
0.70868,3.74812
0.708091,3.7486
0.707502,3.74908
0.706913,3.74956
0.706324,3.75003
0.705735,3.7505
0.705146,3.75097
0.704557,3.75144
0.703968,3.75191
0.703378,3.75237
0.702789,3.75284
0.7022,3.75331
0.701611,3.75378
0.701022,3.75426
0.700433,3.75473
0.699844,3.75521
0.699255,3.75568
0.698666,3.75616
0.698077,3.75663
0.697488,3.7571
0.696899,3.75758
0.69631,3.75805
0.695721,3.75852
0.695132,3.759
0.694543,3.75947
0.693954,3.75995
0.693365,3.76042
0.692776,3.7609
0.692187,3.76138
0.691598,3.76186
0.691009,3.76234
0.69042,3.76281
0.689831,3.76329
0.689242,3.76376
0.688653,3.76424
0.688064,3.76472
0.687475,3.7652
0.686886,3.76568
0.686297,3.76616
0.685708,3.76665
0.685119,3.76714
0.68453,3.76762
0.683941,3.76811
0.683352,3.7686
0.682763,3.76909
0.682174,3.76958
0.681585,3.77007
0.680996,3.77055
0.680407,3.77103
0.679818,3.7715
0.679229,3.77197
0.67864,3.77245
0.678051,3.77291
0.677462,3.77338
0.676873,3.77385
0.676284,3.77431
0.675695,3.77478
0.675105,3.77525
0.674516,3.77573
0.673927,3.77621
0.673338,3.7767
0.672749,3.77719
0.67216,3.77768
0.671571,3.77817
0.670982,3.77867
0.670393,3.77917
0.669804,3.77967
0.669215,3.78017
0.668626,3.78068
0.668037,3.78117
0.667448,3.78167
0.666859,3.78217
0.66627,3.78267
0.665681,3.78317
0.665092,3.78367
0.664503,3.78417
0.663914,3.78467
0.663325,3.78518
0.662736,3.78569
0.662147,3.7862
0.661558,3.78671
0.660969,3.78722
0.66038,3.78773
0.659791,3.78824
0.659202,3.78876
0.658613,3.78928
0.658024,3.78979
0.657435,3.79031
0.656846,3.79084
0.656257,3.79136
0.655668,3.79189
0.655079,3.79242
0.65449,3.79295
0.653901,3.79348
0.653312,3.79402
0.652723,3.79455
0.652134,3.79509
0.651545,3.79562
0.650956,3.79616
0.650367,3.7967
0.649778,3.79724
0.649189,3.79778
0.6486,3.79833
0.648011,3.79887
0.647422,3.79942
0.646833,3.79997
0.646244,3.80053
0.645655,3.80109
0.645066,3.80166
0.644477,3.80224
0.643888,3.80282
0.643299,3.8034
0.64271,3.80399
0.642121,3.80456
0.641532,3.80514
0.640943,3.80571
0.640354,3.80628
0.639765,3.80685
0.639176,3.80742
0.638586,3.80799
0.637997,3.80858
0.637408,3.80917
0.636819,3.80977
0.63623,3.81038
0.635641,3.81099
0.635052,3.8116
0.634463,3.81222
0.633874,3.81283
0.633285,3.81345
0.632696,3.81408
0.632107,3.81471
0.631518,3.81534
0.630929,3.81597
0.63034,3.8166
0.629751,3.81724
0.629162,3.81789
0.628573,3.81854
0.627984,3.8192
0.627395,3.81986
0.626806,3.82053
0.626217,3.8212
0.625628,3.82187
0.625039,3.82254
0.62445,3.82322
0.623861,3.8239
0.623272,3.82458
0.622683,3.82527
0.622094,3.82595
0.621505,3.82664
0.620916,3.82734
0.620327,3.82804
0.619738,3.82874
0.619149,3.82946
0.618559,3.83017
0.61797,3.83089
0.617381,3.83162
0.616792,3.83234
0.616203,3.83308
0.615614,3.83381
0.615025,3.83455
0.614436,3.83529
0.613847,3.83603
0.613258,3.83678
0.612669,3.83753
0.61208,3.83829
0.611491,3.83905
0.610902,3.83981
0.610313,3.84058
0.609724,3.84135
0.609135,3.84213
0.608546,3.84291
0.607957,3.8437
0.607368,3.84449
0.606779,3.84529
0.60619,3.8461
0.605601,3.84691
0.605012,3.84772
0.604423,3.84854
0.603834,3.84936
0.603245,3.85018
0.602656,3.85101
0.602067,3.85183
0.601478,3.85266
0.600889,3.85349
0.6003,3.85432
0.599711,3.85516
0.599122,3.85601
0.598533,3.85686
0.597944,3.85772
0.597355,3.85858
0.596766,3.85944
0.596177,3.86031
0.595588,3.86117
0.594999,3.86203
0.59441,3.8629
0.59382,3.86376
0.593231,3.86463
0.592642,3.86551
0.592053,3.86639
0.591464,3.86727
0.590875,3.86815
0.590286,3.86904
0.589697,3.86993
0.589108,3.87082
0.588519,3.87172
0.58793,3.87263
0.587341,3.87353
0.586752,3.87444
0.586163,3.87536
0.585574,3.87627
0.584985,3.87719
0.584396,3.8781
0.583807,3.87901
0.583218,3.87992
0.582629,3.88083
0.58204,3.88174
0.581451,3.88264
0.580862,3.88355
0.580273,3.88447
0.579684,3.88538
0.579095,3.8863
0.578506,3.88722
0.577917,3.88813
0.577328,3.88905
0.576739,3.88997
0.57615,3.89089
0.575561,3.8918
0.574972,3.89272
0.574383,3.89364
0.573794,3.89456
0.573205,3.89547
0.572616,3.89639
0.572027,3.8973
0.571438,3.89821
0.570849,3.89913
0.57026,3.90005
0.569671,3.90097
0.569082,3.90189
0.568493,3.90281
0.567904,3.90373
0.567315,3.90466
0.566726,3.90558
0.566137,3.90651
0.565548,3.90743
0.564959,3.90834
0.56437,3.90926
0.563781,3.91016
0.563192,3.91107
0.562603,3.91197
0.562014,3.91288
0.561424,3.91378
0.560835,3.91468
0.560246,3.91558
0.559657,3.91648
0.559068,3.91738
0.558479,3.91828
0.55789,3.91917
0.557301,3.92006
0.556712,3.92095
0.556123,3.92184
0.555534,3.92272
0.554945,3.92359
0.554356,3.92446
0.553767,3.92533
0.553178,3.92619
0.552589,3.92705
0.552,3.92792
0.551411,3.92878
0.550822,3.92965
0.550233,3.93051
0.549644,3.93138
0.549055,3.93224
0.548466,3.93309
0.547877,3.93394
0.547288,3.93478
0.546699,3.93562
0.54611,3.93645
0.545521,3.93728
0.544932,3.93812
0.544343,3.93894
0.543754,3.93977
0.543165,3.94059
0.542576,3.94142
0.541987,3.94224
0.541398,3.94305
0.540809,3.94386
0.54022,3.94467
0.539631,3.94548
0.539042,3.94628
0.538453,3.94708
0.537864,3.94787
0.537275,3.94867
0.536686,3.94945
0.536096,3.95024
0.535507,3.95102
0.534918,3.9518
0.534329,3.95257
0.53374,3.95334
0.533151,3.95411
0.532562,3.95488
0.531973,3.95565
0.531384,3.95642
0.530795,3.95718
0.530206,3.95794
0.529617,3.9587
0.529028,3.95945
0.528439,3.9602
0.52785,3.96094
0.527261,3.96168
0.526672,3.96242
0.526083,3.96316
0.525494,3.9639
0.524905,3.96463
0.524316,3.96535
0.523727,3.96608
0.523138,3.9668
0.522549,3.96751
0.52196,3.96823
0.521371,3.96894
0.520782,3.96964
0.520193,3.97035
0.519604,3.97105
0.519015,3.97176
0.518426,3.97246
0.517837,3.97315
0.517248,3.97385
0.516659,3.97453
0.51607,3.97522
0.515481,3.9759
0.514892,3.97659
0.514303,3.97727
0.513714,3.97795
0.513125,3.97862
0.512536,3.9793
0.511947,3.97997
0.511357,3.98063
0.510768,3.9813
0.510179,3.98196
0.50959,3.98262
0.509001,3.98327
0.508412,3.98393
0.507823,3.98458
0.507234,3.98523
0.506645,3.98588
0.506056,3.98653
0.505467,3.98717
0.504878,3.98782
0.504289,3.98846
0.5037,3.9891
0.503111,3.98973
0.502522,3.99037
0.501933,3.99099
0.501344,3.99161
0.500755,3.99223
0.500166,3.99285
0.499577,3.99346
0.498988,3.99407
0.498399,3.99468
0.49781,3.99529
0.497221,3.9959
0.496632,3.99652
0.496043,3.99713
0.495454,3.99775
0.494865,3.99836
0.494276,3.99897
0.493687,3.99958
0.493098,4.0002
0.492509,4.00081
0.49192,4.00142
0.491331,4.00203
0.490742,4.00265
0.490153,4.00326
0.489564,4.00387
0.488975,4.00448
0.488385,4.00509
0.487796,4.0057
0.487207,4.00631
0.486618,4.00693
0.486029,4.00754
0.48544,4.00816
0.484851,4.00878
0.484262,4.00939
0.483673,4.01001
0.483084,4.01062
0.482495,4.01123
0.481906,4.01185
0.481317,4.01247
0.480728,4.01309
0.480139,4.01372
0.47955,4.01435
0.478961,4.01498
0.478372,4.01562
0.477783,4.01626
0.477194,4.0169
0.476605,4.01755
0.476016,4.0182
0.475427,4.01886
0.474838,4.01951
0.474249,4.02017
0.473659,4.02084
0.47307,4.0215
0.472481,4.02217
0.471892,4.02284
0.471303,4.02351
0.470714,4.02419
0.470125,4.02487
0.469536,4.02556
0.468947,4.02626
0.468358,4.02696
0.467769,4.02767
0.46718,4.02838
0.466591,4.02911
0.466002,4.02984
0.465413,4.03057
0.464824,4.03132
0.464235,4.03207
0.463646,4.03282
0.463057,4.03358
0.462468,4.03434
0.461878,4.03511
0.461289,4.03589
0.4607,4.03667
0.460111,4.03747
0.459522,4.03826
0.458933,4.03906
0.458344,4.03987
0.457755,4.04068
0.457166,4.0415
0.456577,4.04232
0.455988,4.04316
0.455399,4.044
0.45481,4.04485
0.454221,4.04571
0.453632,4.04658
0.453043,4.04747
0.452454,4.04836
0.451865,4.04927
0.451276,4.05018
0.450686,4.0511
0.450097,4.05203
0.449508,4.05296
0.448919,4.0539
0.44833,4.05485
0.447741,4.0558
0.447152,4.05676
0.446563,4.05772
0.445974,4.0587
0.445385,4.05969
0.444796,4.06069
0.444207,4.0617
0.443618,4.06272
0.443029,4.06375
0.44244,4.06479
0.441851,4.06583
0.441262,4.06689
0.440673,4.06795
0.440084,4.06901
0.439495,4.07009
0.438905,4.07117
0.438316,4.07225
0.437727,4.07335
0.437138,4.07445
0.436549,4.07557
0.43596,4.0767
0.435371,4.07783
0.434782,4.07897
0.434193,4.08011
0.433604,4.08126
0.433015,4.08242
0.432426,4.08358
0.431837,4.08475
0.431248,4.08593
0.430659,4.08712
0.43007,4.08832
0.429481,4.08952
0.428892,4.09074
0.428303,4.09196
0.427714,4.09319
0.427125,4.09442
0.426536,4.09565
0.425947,4.09688
0.425357,4.09812
0.424768,4.09935
0.424179,4.10059
0.42359,4.10182
0.423001,4.10306
0.422412,4.10429
0.421823,4.10552
0.421234,4.10674
0.420645,4.10797
0.420056,4.10919
0.419467,4.11041
0.418878,4.11163
0.418289,4.11285
0.4177,4.11408
0.417111,4.1153
0.416522,4.11653
0.415933,4.11776
0.415344,4.11899
0.414755,4.12021
0.414166,4.12143
0.413577,4.12265
0.412988,4.12385
0.412398,4.12505
0.411809,4.12624
0.41122,4.12742
0.410631,4.12859
0.410042,4.12976
0.409453,4.13092
0.408864,4.13208
0.408275,4.13323
0.407686,4.13437
0.407097,4.13551
0.406508,4.13664
0.405919,4.13775
0.40533,4.13886
0.404741,4.13996
0.404152,4.14105
0.403563,4.14213
0.402974,4.1432
0.402385,4.14426
0.401796,4.14531
0.401206,4.14636
0.400617,4.14739
0.400028,4.14842
0.399439,4.14945
0.39885,4.15048
0.398261,4.15149
0.397672,4.1525
0.397083,4.15349
0.396494,4.15448
0.395905,4.15545
0.395316,4.15642
0.394727,4.15737
0.394138,4.15832
0.393549,4.15925
0.39296,4.16018
0.392371,4.16109
0.391782,4.162
0.391193,4.1629
0.390604,4.16378
0.390015,4.16465
0.389426,4.16551
0.388836,4.16636
0.388247,4.16719
0.387658,4.16801
0.387069,4.16882
0.38648,4.16961
0.385891,4.17039
0.385302,4.17116
0.384713,4.17191
0.384124,4.17265
0.383535,4.17337
0.382946,4.17408
0.382357,4.17477
0.381768,4.17545
0.381179,4.1761
0.38059,4.17673
0.380001,4.17734
0.379412,4.17793
0.378823,4.17849
0.378234,4.17903
0.377645,4.17954
0.377056,4.18003
0.376466,4.18049
0.375877,4.18093
0.375288,4.18135
0.374699,4.18174
0.37411,4.18212
0.373521,4.18246
0.372932,4.18279
0.372343,4.1831
0.371754,4.18339
0.371165,4.18367
0.370576,4.18394
0.369987,4.1842
0.369398,4.18445
0.368809,4.18469
0.36822,4.18492
0.367631,4.18513
0.367042,4.18534
0.366453,4.18554
0.365864,4.18573
0.365275,4.18592
0.364686,4.1861
0.364097,4.18628
0.363508,4.18645
0.362918,4.18661
0.362329,4.18677
0.36174,4.18692
0.361151,4.18707
0.360562,4.18722
0.359973,4.18737
0.359384,4.18752
0.358795,4.18766
0.358206,4.18781
0.357617,4.18795
0.357028,4.1881
0.356439,4.18825
0.35585,4.1884
0.355261,4.18855
0.354672,4.1887
0.354083,4.18886
0.353494,4.18901
0.352905,4.18917
0.352316,4.18931
0.351727,4.18946
0.351138,4.1896
0.350548,4.18974
0.349959,4.18989
0.34937,4.19003
0.348781,4.19018
0.348192,4.19033
0.347603,4.19049
0.347014,4.19065
0.346425,4.19081
0.345836,4.19098
0.345247,4.19114
0.344658,4.19131
0.344069,4.19148
0.34348,4.19164
0.342891,4.19181
0.342302,4.19198
0.341713,4.19214
0.341124,4.19231
0.340535,4.19247
0.339946,4.19264
0.339357,4.19281
0.338768,4.19298
0.338179,4.19314
0.337589,4.19328
0.337,4.19342
0.336411,4.19355
0.335822,4.19366
0.335233,4.19378
0.334644,4.19389
0.334055,4.19402
0.333466,4.19417
0.332877,4.19433
0.332288,4.19451
0.331699,4.19471
0.33111,4.19492
0.330521,4.19515
0.329932,4.19538
0.329343,4.19562
0.328754,4.19586
0.328165,4.19611
0.327576,4.19635
0.326987,4.19659
0.326398,4.19684
0.325809,4.19709
0.32522,4.19734
0.324631,4.1976
0.324042,4.19786
0.323453,4.19813
0.322864,4.19841
0.322274,4.19869
0.321685,4.19897
0.321096,4.19927
0.320507,4.19957
0.319918,4.19987
0.319774,4.19995

File: external/Jackowska-2025-JPS/2mAh_cm2/results/ocp_discharge.csv
Stoichiometry,Voltage [V]
0.310877,4.18595
0.311464,4.1854
0.312051,4.18486
0.312638,4.18434
0.313226,4.18385
0.313813,4.1834
0.3144,4.18298
0.314987,4.1826
0.315574,4.18225
0.316162,4.18193
0.316749,4.18163
0.317336,4.18136
0.317923,4.1811
0.31851,4.18085
0.319098,4.18062
0.319685,4.1804
0.320272,4.18019
0.320859,4.17999
0.321446,4.1798
0.322034,4.17962
0.322621,4.17944
0.323208,4.17926
0.323795,4.17908
0.324382,4.1789
0.32497,4.17873
0.325557,4.17857
0.326144,4.17842
0.326731,4.17828
0.327318,4.17814
0.327906,4.17801
0.328493,4.17788
0.32908,4.17775
0.329667,4.17762
0.330254,4.1775
0.330842,4.17737
0.331429,4.17726
0.332016,4.17714
0.332603,4.17702
0.33319,4.17691
0.333778,4.17679
0.334365,4.17668
0.334952,4.17656
0.335539,4.17645
0.336126,4.17634
0.336714,4.17623
0.337301,4.17612
0.337888,4.17602
0.338475,4.17592
0.339062,4.17582
0.33965,4.17573
0.340237,4.17563
0.340824,4.17553
0.341411,4.17543
0.341998,4.17532
0.342586,4.17521
0.343173,4.1751
0.34376,4.175
0.344347,4.17489
0.344934,4.17479
0.345522,4.17468
0.346109,4.17458
0.346696,4.17448
0.347283,4.17439
0.34787,4.17429
0.348458,4.17419
0.349045,4.17408
0.349632,4.17397
0.350219,4.17386
0.350806,4.17374
0.351394,4.17362
0.351981,4.1735
0.352568,4.17338
0.353155,4.17325
0.353742,4.17313
0.35433,4.173
0.354917,4.17287
0.355504,4.17274
0.356091,4.1726
0.356678,4.17247
0.357266,4.17234
0.357853,4.1722
0.35844,4.17206
0.359027,4.17191
0.359614,4.17176
0.360201,4.17161
0.360789,4.17145
0.361376,4.17128
0.361963,4.17111
0.36255,4.17093
0.363137,4.17074
0.363725,4.17053
0.364312,4.17032
0.364899,4.17011
0.365486,4.16988
0.366073,4.16964
0.366661,4.16939
0.367248,4.16913
0.367835,4.16886
0.368422,4.16857
0.369009,4.16827
0.369597,4.16796
0.370184,4.16763
0.370771,4.16728
0.371358,4.16692
0.371945,4.16653
0.372533,4.16613
0.37312,4.16571
0.373707,4.16526
0.374294,4.1648
0.374881,4.16431
0.375468,4.16379
0.376056,4.16326
0.376643,4.16269
0.37723,4.1621
0.377817,4.16149
0.378404,4.16085
0.378992,4.1602
0.379579,4.15952
0.380166,4.15883
0.380753,4.15811
0.38134,4.15738
0.381928,4.15662
0.382515,4.15585
0.383102,4.15505
0.383689,4.15424
0.384276,4.15341
0.384864,4.15256
0.385451,4.1517
0.386038,4.15082
0.386625,4.14993
0.387212,4.14902
0.3878,4.1481
0.388387,4.14716
0.388974,4.14621
0.389561,4.14525
0.390148,4.14428
0.390735,4.1433
0.391323,4.1423
0.39191,4.14129
0.392497,4.14027
0.393084,4.13923
0.393671,4.13819
0.394259,4.13713
0.394846,4.13606
0.395433,4.13498
0.39602,4.1339
0.396607,4.13281
0.397195,4.13171
0.397782,4.1306
0.398369,4.12949
0.398956,4.12836
0.399543,4.12722
0.400131,4.12607
0.400718,4.12492
0.401305,4.12376
0.401892,4.12259
0.402479,4.12141
0.403067,4.12022
0.403654,4.11902
0.404241,4.11782
0.404828,4.1166
0.405415,4.11538
0.406003,4.11414
0.40659,4.1129
0.407177,4.11166
0.407764,4.1104
0.408351,4.10914
0.408938,4.10786
0.409526,4.10659
0.410113,4.1053
0.4107,4.10402
0.411287,4.10273
0.411874,4.10145
0.412462,4.10016
0.413049,4.09888
0.413636,4.09759
0.414223,4.09631
0.41481,4.09502
0.415398,4.09374
0.415985,4.09244
0.416572,4.09114
0.417159,4.08984
0.417746,4.08854
0.418334,4.08725
0.418921,4.08596
0.419508,4.08467
0.420095,4.08339
0.420682,4.08212
0.42127,4.08086
0.421857,4.0796
0.422444,4.07835
0.423031,4.07711
0.423618,4.07587
0.424205,4.07464
0.424793,4.07341
0.42538,4.0722
0.425967,4.07099
0.426554,4.06978
0.427141,4.06859
0.427729,4.0674
0.428316,4.06621
0.428903,4.06504
0.42949,4.06387
0.430077,4.06272
0.430665,4.06157
0.431252,4.06043
0.431839,4.0593
0.432426,4.05819
0.433013,4.05708
0.433601,4.05599
0.434188,4.05491
0.434775,4.05383
0.435362,4.05277
0.435949,4.05171
0.436537,4.05065
0.437124,4.04961
0.437711,4.04857
0.438298,4.04754
0.438885,4.04652
0.439473,4.0455
0.44006,4.04449
0.440647,4.04349
0.441234,4.04251
0.441821,4.04153
0.442409,4.04057
0.442996,4.03962
0.443583,4.03868
0.44417,4.03775
0.444757,4.03683
0.445344,4.03592
0.445932,4.03501
0.446519,4.03411
0.447106,4.03322
0.447693,4.03234
0.44828,4.03146
0.448868,4.0306
0.449455,4.02974
0.450042,4.02889
0.450629,4.02805
0.451216,4.02721
0.451804,4.02639
0.452391,4.02557
0.452978,4.02476
0.453565,4.02395
0.454152,4.02314
0.45474,4.02235
0.455327,4.02156
0.455914,4.02078
0.456501,4.02001
0.457088,4.01924
0.457676,4.01849
0.458263,4.01773
0.45885,4.01698
0.459437,4.01624
0.460024,4.0155
0.460611,4.01476
0.461199,4.01403
0.461786,4.0133
0.462373,4.01258
0.46296,4.01187
0.463547,4.01116
0.464135,4.01046
0.464722,4.00977
0.465309,4.00909
0.465896,4.0084
0.466483,4.00773
0.467071,4.00706
0.467658,4.0064
0.468245,4.00573
0.468832,4.00507
0.469419,4.00442
0.470006,4.00376
0.470594,4.0031
0.471181,4.00245
0.471768,4.0018
0.472355,4.00115
0.472942,4.00051
0.47353,3.99987
0.474117,3.99923
0.474704,3.9986
0.475291,3.99797
0.475878,3.99733
0.476466,3.9967
0.477053,3.99607
0.47764,3.99544
0.478227,3.99481
0.478814,3.99419
0.479402,3.99356
0.479989,3.99293
0.480576,3.9923
0.481163,3.99167
0.48175,3.99104
0.482337,3.99041
0.482925,3.98977
0.483512,3.98913
0.484099,3.9885
0.484686,3.98787
0.485273,3.98724
0.485861,3.98661
0.486448,3.98598
0.487035,3.98536
0.487622,3.98474
0.488209,3.98411
0.488796,3.98349
0.489384,3.98287
0.489971,3.98224
0.490558,3.98162
0.491145,3.98099
0.491732,3.98037
0.49232,3.97974
0.492907,3.9791
0.493494,3.97847
0.494081,3.97782
0.494668,3.97718
0.495256,3.97653
0.495843,3.97588
0.49643,3.97522
0.497017,3.97456
0.497604,3.97389
0.498191,3.97322
0.498779,3.97254
0.499366,3.97186
0.499953,3.97118
0.50054,3.9705
0.501127,3.96982
0.501715,3.96914
0.502302,3.96846
0.502889,3.96778
0.503476,3.9671
0.504063,3.96641
0.50465,3.96572
0.505238,3.96503
0.505825,3.96434
0.506412,3.96364
0.506999,3.96293
0.507586,3.96222
0.508174,3.9615
0.508761,3.96078
0.509348,3.96006
0.509935,3.95934
0.510522,3.95862
0.51111,3.95789
0.511697,3.95716
0.512284,3.95642
0.512871,3.95568
0.513458,3.95494
0.514045,3.95419
0.514633,3.95344
0.51522,3.95268
0.515807,3.95192
0.516394,3.95116
0.516981,3.95039
0.517569,3.94961
0.518156,3.94884
0.518743,3.94806
0.51933,3.94728
0.519917,3.9465
0.520504,3.94571
0.521092,3.94493
0.521679,3.94415
0.522266,3.94336
0.522853,3.94257
0.52344,3.94178
0.524028,3.94097
0.524615,3.94017
0.525202,3.93935
0.525789,3.93853
0.526376,3.9377
0.526964,3.93687
0.527551,3.93603
0.528138,3.93519
0.528725,3.93435
0.529312,3.9335
0.5299,3.93266
0.530487,3.93182
0.531074,3.93097
0.531661,3.93012
0.532248,3.92927
0.532835,3.92842
0.533423,3.92757
0.53401,3.92671
0.534597,3.92585
0.535184,3.92499
0.535771,3.92413
0.536359,3.92326
0.536946,3.92238
0.537533,3.9215
0.53812,3.92062
0.538707,3.91973
0.539295,3.91884
0.539882,3.91794
0.540469,3.91705
0.541056,3.91615
0.541643,3.91526
0.542231,3.91436
0.542818,3.91346
0.543405,3.91256
0.543992,3.91165
0.544579,3.91074
0.545167,3.90983
0.545754,3.90892
0.546341,3.90801
0.546928,3.9071
0.547515,3.90618
0.548102,3.90527
0.54869,3.90435
0.549277,3.90343
0.549864,3.9025
0.550451,3.90157
0.551038,3.90064
0.551626,3.89971
0.552213,3.89878
0.5528,3.89784
0.553387,3.89691
0.553974,3.89597
0.554562,3.89503
0.555149,3.8941
0.555736,3.89317
0.556323,3.89223
0.55691,3.8913
0.557498,3.89036
0.558085,3.88943
0.558672,3.88849
0.559259,3.88755
0.559846,3.88661
0.560433,3.88566
0.561021,3.88472
0.561608,3.88378
0.562195,3.88284
0.562782,3.88189
0.563369,3.88095
0.563957,3.88001
0.564544,3.87906
0.565131,3.87812
0.565718,3.87718
0.566305,3.87623
0.566893,3.87529
0.56748,3.87435
0.568067,3.87341
0.568654,3.87246
0.569241,3.87152
0.569828,3.87058
0.570416,3.86964
0.571003,3.8687
0.57159,3.86776
0.572177,3.86682
0.572764,3.86589
0.573352,3.86496
0.573939,3.86402
0.574526,3.86309
0.575113,3.86216
0.5757,3.86122
0.576288,3.86029
0.576875,3.85937
0.577462,3.85845
0.578049,3.85754
0.578636,3.85663
0.579224,3.85573
0.579811,3.85482
0.580398,3.85393
0.580985,3.85303
0.581572,3.85214
0.58216,3.85124
0.582747,3.85035
0.583334,3.84946
0.583921,3.84856
0.584508,3.84767
0.585096,3.84678
0.585683,3.8459
0.58627,3.84502
0.586857,3.84414
0.587444,3.84326
0.588032,3.84239
0.588619,3.84153
0.589206,3.84067
0.589793,3.83982
0.59038,3.83897
0.590967,3.83813
0.591555,3.83729
0.592142,3.83644
0.592729,3.8356
0.593316,3.83477
0.593903,3.83393
0.594491,3.8331
0.595078,3.83227
0.595665,3.83144
0.596252,3.83062
0.596839,3.82981
0.597427,3.829
0.598014,3.82819
0.598601,3.82739
0.599188,3.82659
0.599775,3.8258
0.600363,3.82502
0.60095,3.82424
0.601537,3.82347
0.602124,3.82271
0.602711,3.82195
0.603299,3.8212
0.603886,3.82045
0.604473,3.8197
0.60506,3.81895
0.605647,3.81821
0.606235,3.81746
0.606822,3.81673
0.607409,3.81599
0.607996,3.81526
0.608583,3.81454
0.609171,3.81382
0.609758,3.8131
0.610345,3.81239
0.610932,3.81168
0.611519,3.81099
0.612107,3.81029
0.612694,3.8096
0.613281,3.80892
0.613868,3.80823
0.614455,3.80755
0.615042,3.80687
0.61563,3.80619
0.616217,3.80552
0.616804,3.80485
0.617391,3.80419
0.617978,3.80353
0.618566,3.80288
0.619153,3.80224
0.61974,3.80159
0.620327,3.80095
0.620914,3.80031
0.621502,3.79966
0.622089,3.79902
0.622676,3.79839
0.623263,3.79775
0.62385,3.79712
0.624438,3.79649
0.625025,3.79586
0.625612,3.79524
0.626199,3.79463
0.626786,3.79401
0.627374,3.7934
0.627961,3.7928
0.628548,3.7922
0.629135,3.7916
0.629722,3.791
0.63031,3.79041
0.630897,3.78982
0.631484,3.78923
0.632071,3.78864
0.632658,3.78806
0.633245,3.78748
0.633833,3.7869
0.63442,3.78633
0.635007,3.78575
0.635594,3.78518
0.636181,3.78462
0.636769,3.78406
0.637356,3.7835
0.637943,3.78294
0.63853,3.78238
0.639117,3.78183
0.639705,3.78128
0.640292,3.78072
0.640879,3.78017
0.641466,3.77962
0.642053,3.77906
0.64264,3.77852
0.643228,3.77797
0.643815,3.77743
0.644402,3.7769
0.644989,3.77636
0.645576,3.77583
0.646164,3.7753
0.646751,3.77477
0.647338,3.77424
0.647925,3.7737
0.648512,3.77317
0.6491,3.77264
0.649687,3.7721
0.650274,3.77157
0.650861,3.77105
0.651448,3.77053
0.652036,3.77002
0.652623,3.7695
0.65321,3.76899
0.653797,3.76849
0.654384,3.76797
0.654972,3.76746
0.655559,3.76695
0.656146,3.76643
0.656733,3.76592
0.65732,3.76541
0.657907,3.7649
0.658495,3.76439
0.659082,3.76387
0.659669,3.76336
0.660256,3.76285
0.660843,3.76235
0.661431,3.76184
0.662018,3.76134
0.662605,3.76084
0.663192,3.76034
0.663779,3.75985
0.664367,3.75936
0.664954,3.75886
0.665541,3.75837
0.666128,3.75787
0.666715,3.75737
0.667303,3.75687
0.66789,3.75637
0.668477,3.75587
0.669064,3.75537
0.669651,3.75487
0.670239,3.75437
0.670826,3.75387
0.671413,3.75337
0.672,3.75287
0.672587,3.75238
0.673175,3.75188
0.673762,3.75138
0.674349,3.75088
0.674936,3.75038
0.675523,3.74988
0.67611,3.74938
0.676698,3.74889
0.677285,3.74839
0.677872,3.74789
0.678459,3.7474
0.679046,3.74691
0.679634,3.74642
0.680221,3.74593
0.680808,3.74544
0.681395,3.74495
0.681982,3.74446
0.68257,3.74396
0.683157,3.74347
0.683744,3.74297
0.684331,3.74248
0.684918,3.74199
0.685506,3.7415
0.686093,3.741
0.68668,3.74051
0.687267,3.74001
0.687854,3.73952
0.688442,3.73902
0.689029,3.73852
0.689616,3.73802
0.690203,3.73752
0.69079,3.73702
0.691378,3.73653
0.691965,3.73603
0.692552,3.73553
0.693139,3.73503
0.693726,3.73453
0.694314,3.73403
0.694901,3.73353
0.695488,3.73303
0.696075,3.73254
0.696662,3.73204
0.69725,3.73154
0.697837,3.73104
0.698424,3.73054
0.699011,3.73004
0.699598,3.72954
0.700186,3.72903
0.700773,3.72853
0.70136,3.72803
0.701947,3.72754
0.702534,3.72704
0.703122,3.72654
0.703709,3.72604
0.704296,3.72553
0.704883,3.72503
0.70547,3.72452
0.706058,3.72402
0.706645,3.72351
0.707232,3.723
0.707819,3.7225
0.708406,3.72199
0.708994,3.72148
0.709581,3.72097
0.710168,3.72045
0.710755,3.71993
0.711342,3.71941
0.71193,3.71889
0.712517,3.71838
0.713104,3.71786
0.713691,3.71735
0.714278,3.71685
0.714866,3.71634
0.715453,3.71583
0.71604,3.71533
0.716627,3.71482
0.717215,3.71432
0.717802,3.71381
0.718389,3.7133
0.718976,3.71279
0.719563,3.71228
0.720151,3.71178
0.720738,3.71127
0.721325,3.71075
0.721912,3.71024
0.722499,3.70972
0.723087,3.7092
0.723674,3.70867
0.724261,3.70815
0.724848,3.70762
0.725435,3.7071
0.726023,3.70658
0.72661,3.70606
0.727197,3.70554
0.727784,3.70503
0.728371,3.70451
0.728959,3.704
0.729546,3.70349
0.730133,3.70298
0.73072,3.70247
0.731307,3.70195
0.731895,3.70144
0.732482,3.70092
0.733069,3.7004
0.733656,3.69988
0.734243,3.69936
0.734831,3.69884
0.735418,3.69832
0.736005,3.69779
0.736592,3.69727
0.737179,3.69675
0.737767,3.69623
0.738354,3.69571
0.738941,3.69519
0.739528,3.69467
0.740116,3.69415
0.740703,3.69363
0.74129,3.69311
0.741877,3.69259
0.742464,3.69207
0.743052,3.69155
0.743639,3.69103
0.744226,3.69052
0.744813,3.69
0.7454,3.68949
0.745988,3.68898
0.746575,3.68847
0.747162,3.68797
0.747749,3.68746
0.748336,3.68695
0.748924,3.68643
0.749511,3.68592
0.750098,3.6854
0.750685,3.68489
0.751272,3.68438
0.75186,3.68387
0.752447,3.68336
0.753034,3.68284
0.753621,3.68233
0.754209,3.68181
0.754796,3.68129
0.755383,3.68076
0.75597,3.68024
0.756557,3.67972
0.757145,3.67919
0.757732,3.67866
0.758319,3.67814
0.758906,3.67761
0.759493,3.67709
0.760081,3.67657
0.760668,3.67605
0.761255,3.67554
0.761842,3.67502
0.762429,3.6745
0.763017,3.67398
0.763604,3.67346
0.764191,3.67295
0.764778,3.67243
0.765365,3.67191
0.765953,3.6714
0.76654,3.67089
0.767127,3.67037
0.767714,3.66986
0.768301,3.66934
0.768889,3.66882
0.769476,3.6683
0.770063,3.66778
0.77065,3.66726
0.771237,3.66674
0.771825,3.66622
0.772412,3.6657
0.772999,3.66518
0.773586,3.66466
0.774173,3.66413
0.774761,3.66361
0.775348,3.6631
0.775935,3.66258
0.776522,3.66205
0.777109,3.66153
0.777697,3.66101
0.778284,3.66049
0.778871,3.65996
0.779458,3.65944
0.780045,3.65891
0.780633,3.65838
0.78122,3.65785
0.781807,3.65732
0.782394,3.65678
0.782981,3.65625
0.783569,3.65572
0.784156,3.65518
0.784743,3.65464
0.78533,3.6541
0.785917,3.65356
0.786505,3.65301
0.787092,3.65246
0.787679,3.65191
0.788266,3.65135
0.788853,3.6508
0.789441,3.65026
0.790028,3.64971
0.790615,3.64917
0.791202,3.64862
0.791789,3.64807
0.792377,3.64752
0.792964,3.64697
0.793551,3.64641
0.794138,3.64586
0.794725,3.6453
0.795313,3.64474
0.7959,3.64419
0.796487,3.64363
0.797074,3.64307
0.797661,3.6425
0.798249,3.64193
0.798836,3.64135
0.799423,3.64076
0.80001,3.64017
0.800598,3.63958
0.801185,3.63898
0.801772,3.63839
0.802359,3.63779
0.802946,3.63719
0.803534,3.63659
0.804121,3.63599
0.804708,3.63538
0.805295,3.63477
0.805882,3.63416
0.80647,3.63355
0.807057,3.63294
0.807644,3.63232
0.808231,3.6317
0.808818,3.63108
0.809406,3.63046
0.809993,3.62983
0.81058,3.6292
0.811167,3.62856
0.811754,3.62792
0.812342,3.62728
0.812929,3.62664
0.813516,3.626
0.814103,3.62535
0.81469,3.6247
0.815278,3.62405
0.815865,3.62339
0.816452,3.62273
0.817039,3.62206
0.817626,3.62139
0.818214,3.62072
0.818801,3.62003
0.819388,3.61935
0.819975,3.61865
0.820562,3.61795
0.82115,3.61724
0.821737,3.61652
0.822324,3.61581
0.822911,3.61509
0.823498,3.61436
0.824086,3.61363
0.824673,3.61289
0.82526,3.61215
0.825847,3.6114
0.826434,3.61064
0.827022,3.60988
0.827609,3.60911
0.828196,3.60833
0.828783,3.60754
0.82937,3.60674
0.829958,3.60594
0.830545,3.60513
0.831132,3.60431
0.831719,3.60349
0.832306,3.60266
0.832894,3.60182
0.833481,3.60097
0.834068,3.60011
0.834655,3.59924
0.835243,3.59836
0.83583,3.59747
0.836417,3.59657
0.837004,3.59566
0.837591,3.59473
0.838179,3.59379
0.838766,3.59284
0.839353,3.59187
0.83994,3.59089
0.840527,3.58989
0.841115,3.58889
0.841702,3.58786
0.842289,3.58682
0.842876,3.58577
0.843464,3.58469
0.844051,3.58361
0.844638,3.5825
0.845225,3.58137
0.845812,3.58023
0.8464,3.57907
0.846987,3.57789
0.847574,3.57669
0.848161,3.57547
0.848748,3.57422
0.849336,3.57295
0.849923,3.57164
0.85051,3.57031
0.851097,3.56896
0.851684,3.56757
0.852272,3.56615
0.852859,3.5647
0.853446,3.56321
0.854033,3.56169
0.854621,3.56013
0.855208,3.55854
0.855795,3.55691
0.856382,3.55523
0.856969,3.55352
0.857557,3.55176
0.858144,3.54995
0.858731,3.54809
0.859318,3.54618
0.859905,3.54421
0.860493,3.54219
0.86108,3.54011
0.861667,3.53797
0.862254,3.53576
0.862842,3.53349
0.863429,3.53114
0.864016,3.52871
0.864603,3.52619
0.86519,3.52358
0.865778,3.52087
0.866365,3.51805
0.866952,3.51512
0.867539,3.51207
0.868127,3.5089
0.868714,3.50559
0.869301,3.50213
0.869888,3.4985
0.870475,3.49469
0.871063,3.49067
0.87165,3.48642
0.872237,3.48193
0.872824,3.47716
0.873381,3.47237
0.873936,3.4673
0.874459,3.46224
0.87495,3.4572
0.875415,3.45216
0.875858,3.4471
0.876276,3.44206
0.876674,3.43702
0.877054,3.43197
0.877415,3.42693
0.87776,3.42191
0.878089,3.4169
0.878405,3.41188
0.87871,3.40684
0.879003,3.40179
0.879287,3.39673
0.879559,3.39168
0.879815,3.38678
0.880073,3.38166
0.880315,3.37669
0.880554,3.37163
0.880786,3.36659
0.88101,3.36154
0.881225,3.35658
0.881437,3.35152
0.88164,3.34656
0.881839,3.34156
0.882035,3.33651
0.882225,3.33148
0.882412,3.32642
0.882593,3.3214
0.882768,3.31641
0.88294,3.3114
0.88311,3.30633
0.883275,3.30131
0.883437,3.29628
0.883595,3.29123
0.883752,3.28615
0.883903,3.28113
0.884051,3.27612
0.884198,3.27104
0.884339,3.26607
0.884481,3.26097
0.884618,3.25593
0.884755,3.25082
0.884888,3.24577
0.885018,3.24071
0.885147,3.23564
0.885272,3.23059
0.885394,3.22561
0.885513,3.22065
0.885635,3.21551
0.885753,3.21043
0.885868,3.20539
0.885981,3.20035
0.886095,3.1952
0.886206,3.19015
0.886314,3.18509
0.886421,3.18004
0.886526,3.17499
0.88663,3.16993
0.88673,3.16496
0.88683,3.15998
0.88693,3.15489
0.887028,3.14984
0.887124,3.14483
0.887219,3.13981
0.887313,3.13478
0.887405,3.12979
0.887497,3.12476
0.887585,3.11985
0.887676,3.11477
0.887765,3.10972
0.887852,3.10471
0.887938,3.0997
0.888023,3.09468
0.888108,3.08963
0.888193,3.08455
0.888275,3.07957
0.888357,3.07452
0.888438,3.0695
0.888518,3.06446
0.888598,3.05942
0.888674,3.05458
0.888753,3.0495
0.888829,3.04457
0.888905,3.03958
0.888981,3.03457
0.889053,3.0297
0.889129,3.0246
0.889204,3.01955
0.889277,3.01453
0.889348,3.00958
0.889421,3.00456
0.889492,2.99953
0.889564,2.99446
0.889635,2.98939
0.889704,2.98441
0.889774,2.97931
0.889843,2.97429
0.889912,2.9692
0.889979,2.96426
0.890047,2.95918
0.890114,2.95411
0.890182,2.94902
0.890248,2.94396
0.890314,2.9389
0.89038,2.93376
0.890445,2.92874
0.890509,2.92369
0.890573,2.91862
0.890635,2.91366
0.890698,2.90864
0.89076,2.90365
0.890823,2.89853
0.890885,2.89345
0.890947,2.88839
0.891009,2.88331
0.89107,2.87819
0.89113,2.87317
0.89119,2.86813
0.89125,2.86303
0.89131,2.85796
0.891369,2.85292
0.891428,2.84781
0.891486,2.84278
0.891545,2.83769
0.891603,2.8326
0.89166,2.82752
0.891718,2.82244
0.891775,2.81733
0.891831,2.81231
0.891887,2.80734
0.891942,2.80232
0.891998,2.79727
0.892053,2.79219
0.892107,2.78728
0.892163,2.78216
0.892217,2.77715
0.892271,2.7721
0.892326,2.76698
0.89238,2.76196
0.892432,2.75704
0.892485,2.75202
0.892539,2.74692
0.892592,2.7419
0.892645,2.73685
0.892697,2.73185
0.892748,2.72688
0.892801,2.72183
0.892853,2.71678
0.892904,2.71182
0.892956,2.70675
0.893007,2.70171
0.893058,2.69671
0.893109,2.6917
0.893159,2.68677
0.893209,2.68187
0.893259,2.67688
0.893308,2.67197
0.893358,2.667
0.893408,2.66205
0.893457,2.65709
0.893507,2.65213
0.893556,2.64719
0.893605,2.64227
0.893655,2.63722
0.893703,2.63233
0.893752,2.62737
0.893802,2.62237
0.893851,2.61736
0.8939,2.61237
0.893949,2.60742
0.893997,2.60256
0.894045,2.59761
0.894093,2.59269
0.894142,2.58774
0.89419,2.58283
0.894238,2.57795
0.894286,2.573
0.894334,2.56809
0.894382,2.56317
0.89443,2.55827
0.894477,2.55342
0.894523,2.54867
0.894571,2.54376
0.894619,2.53884
0.894666,2.53402
0.894715,2.52899
0.894763,2.5241
0.894811,2.5192
0.894858,2.51431
0.894906,2.50936
0.894954,2.50445
