Repository: zhangjunhuan846-hash/fangzhen

# 🔋 Fangzhen · 电池数据—模型研究工作站
  <strong>让实验记录、物理仿真、诊断分析与下一轮实验建议接在同一条可追溯的研究链上。</strong><br>
  Battery data → model → simulation → evidence → experiment
  <a href="#项目能做什么">项目能力</a> ·
  <a href="#研究流程">研究流程</a> ·
  <a href="#快速开始">快速开始</a> ·
  <a href="#项目路线图">路线图</a> ·
  <a href="STATUS.md">验收状态</a>
> **当前软件：本地工作站 v0.3.10。** `v0.1.0-platform` 是保留的仿真平台冻结标签，两者用途不同。工作站增加了数据录入、参数探索、机器学习辅助研究，以及环境和经济筛选；这些工程能力不自动构成真实回收石墨的材料验证。详细判据与失败记录以 [STATUS.md](STATUS.md) 为准。

## 项目能做什么

| 研究环节 | 已有能力 | 关键约束 |
| --- | --- | --- |
| **实验数据** | 数据集适配、协议与单位核对；本地工作站的方案、样品、工艺、表征、极片与半电池记录；Excel/CSV 导入和版本归档 | 原始数据、来源和测试条件必须由研究者提供，软件不补造缺失实测值 |
| **电化学仿真** | 基于 PyBaMM 的 SPM、SPMe、DFN 回放；公开案例、参数敏感性和固定窗口比较 | 尺度、几何、初态和协议需要先核对；低误差不等于参数可辨识或跨材料有效 |
| **仿真诊断 Agent** | 在声明范围内探索扩散系数与交换电流密度倍率；记录每轮候选、失败原因和曲线；支持规则策略与可选兼容模型 API | Agent 只提出候选，物理任务与数据用途检查仍由平台执行；目前没有真实材料前瞻验证 |
| **描述符与实验闭环** | 分组验证、有限候选模型建议、多目标探索、待实验记录与实验反馈 | 公开/合成回放是方法验收，建议必须经新的独立实验检验 |
| **环境与经济** | 用户工艺清单、Brightway 前景 GWP 计算、成本核算和来源留档；独立的 EverBatt 社区迁移参考案例 | 按声明边界和功能单位筛选；尚非完整背景数据库 LCA 或资本现金流 TEA |

工作站默认监听本机 `127.0.0.1`，研究记录保存在 `data/`（该目录不进 Git）。物理任务需要配置好的 WSL/PyBaMM 环境；Windows 打包程序也不是跨电脑零依赖安装包。具体版本说明见 [工作站文档](docs/workbench_v038.md)、[Agent 接入说明](docs/battery_agent_adaptation.md)和[环境与经济评价](docs/workbench_v036.md)。

## 研究流程

数据能否进入模型、模型输出能否支持结论，在流程里是两道不同的关。诊断或 Agent 发现问题时回到数据与实验设计，而不是直接把最低误差写成验证结论。

```mermaid
flowchart LR
    input["实验记录 / 公开数据"] --> contract["数据契约<br/>单位 · 协议 · 来源"]
    contract --> gate{"尺度与用途<br/>检查通过?"}
    gate -- 否 --> repair["补齐记录或修正输入"]
    repair --> contract
    gate -- 是 --> physics["PyBaMM 回放<br/>SPM · SPMe · DFN"]
    physics --> evaluate["固定窗口评价<br/>误差 · 覆盖 · 残差"]
    evaluate --> evidence{"独立验证<br/>是否充分?"}
    evidence -- 否 --> design["诊断 / 参数探索<br/>提出下轮实验"]
    design --> input
    evidence -- 是 --> report["版本化报告<br/>写明适用范围"]
    contract --> inventory["工艺清单<br/>能耗 · 物料 · 价格"]
    inventory --> sustainability["碳足迹 / 成本<br/>同一功能单位"]
    sustainability --> report

    classDef source fill:#E7F4F1,stroke:#178B78,color:#153B36,stroke-width:2px;
    classDef process fill:#EAF0FF,stroke:#4A69C6,color:#1E315D,stroke-width:2px;
    classDef decision fill:#FFF3DA,stroke:#C28B25,color:#533A13,stroke-width:2px;
    classDef result fill:#F0EAFE,stroke:#8061BE,color:#38265B,stroke-width:2px;
    class input,contract,inventory source;
    class physics,evaluate,repair,design,sustainability process;
    class gate,evidence decision;
    class report result;
```

图源与独立预览：[研究流程](figures/research-workflow.md) · [Mermaid 源码](figures/research-workflow.mmd)

这条链有三种常见输出：**公开数据回放**检验软件通路，**参数诊断**发现模型和数据哪里不一致，**独立实验**才检验结论能否迁移到新样品。碳足迹与成本使用另一套明确的工艺清单，不能与不同功能单位的参考结果混算。

## 快速开始

### 1 · 从仓库自包含案例开始

`examples/half_cell_demo/` 可以在没有本地 `data/` 原始库的 clone 中运行。先按 [HANDOFF.md](HANDOFF.md) 配好 WSL Ubuntu 的 `pybamm` 环境，再执行：

```bash
python -m user_tools.import_dataset --package examples/half_cell_demo
python -m user_tools.run_baseline --package examples/half_cell_demo --models DFN
```

这会走完实验 CSV 导入校验与 zero-fit DFN 基线。完整数据集列表及 YAML 流水线需要另行准备本地数据：

```bash
python run_pipeline.py --list-datasets
python run_pipeline.py --config configs/example.yaml
```

`data/` 不随仓库发布，因此在全新 clone 上直接运行完整测试集会遇到依赖本地原始数据的用例；请按 [STATUS.md](STATUS.md) 区分软件回归与带数据的研究验收。

# Jackowska-2025-JPS
The Python scripts and results used in the following publication:

"Transport limitations in single-crystal NCM cathode electrodes" by
Roksana Jackowska, Nicola E. Courtier, Yongxiu Chen, Brady Planden, David Howey,
Carmen Lopez, Dimitra Spathara, and Emma Kendrick,
_Journal of Power Sources_, 2025.

## Contents
The file `Jackowska2025.py` is a [PyBaMM](https://github.com/pybamm-team/PyBaMM)
parameter set developed by [Roksana Jackowska](https://github.com/rjackowska) and
[Nicola Courtier](https://github.com/NicolaCourtier).

The `figure` files are the scripts used to generate figures for the paper written
by [Nicola Courtier](https://github.com/NicolaCourtier).
The numbers correspond to the order in which the files need to be run, not the
figure numbers in the paper. Please note that some of the figures appear in the
supporting information.

The `output.txt` contains a copy of the output generated from `run_all.sh`.

## Reproducible Research
Results were generated in the environment described by `pyproject.toml`.

The datasets are available from the University of Birmingham Research Portal.

To run the scripts, please use install using the following command:
`pip install .`

The scripts must be run in order, with those labelled `prep` run before
generating figures of the same number. The intermediate parameter files
are stored as pickle files so that the scripts can be re-run.

If you use this software, please cite it as described in the `CITATION.cff`.

## PyBaMM parameter sets
After installing the package, the PyBaMM parameter sets can be used in PyBaMM as follows:
```python
import pybamm

# Can be "Jackowska2025_2mAh_cm2" or "Jackowska2025_4mAh_cm2".
parameter_values = pybamm.ParameterValues("Jackowska2025_4mAh_cm2")
```

File: external/Jackowska-2025-JPS/2mAh_cm2/results/gitt_charge.csv
Stoichiometry,Voltage [V],Diffusivity [m2.s-1],Diffusion time [s],Lumped resistance [Ohm],RMSE [V]
0.2874,4.194,5.3017e-17,66665,103.45,0.00091517
0.29697,4.1902,6.2358e-17,56679,88.875,0.00078002
0.30703,4.1872,6.2164e-17,56856,82.744,0.00072436
0.31689,4.1847,6.1966e-17,57037,77.054,0.00061076
0.32627,4.1828,5.4991e-17,64272,72.165,0.00062802
0.33613,4.1808,4.9407e-17,71537,64.547,0.00053608
0.34619,4.1787,4.9071e-17,72026,58.39,0.00046653
0.35566,4.1762,5.2788e-17,66955,53.171,0.00044426
0.36562,4.1718,5.6365e-17,62706,44.853,0.00037698
0.37544,4.1652,7.5563e-17,46774,38.134,0.00053098
0.38521,4.1546,1.4838e-16,23820,31.634,0.00075885
0.39507,4.1418,2.652e-16,13327,27.78,0.0011329
0.40486,4.1275,3.4022e-16,10388,30.53,0.0013724
0.41461,4.1122,3.8067e-16,9284.6,26.824,0.0016025
0.42441,4.0962,4.1906e-16,8434.2,23.453,0.0016743
0.43419,4.0794,5.1453e-16,6869.2,23.198,0.0016854
0.44395,4.063,7.949e-16,4446.3,27.532,0.0018251
0.45377,4.0476,8.6227e-16,4098.9,28.266,0.0018168
0.46356,4.0346,7.4996e-16,4712.8,27.903,0.0017278
0.47341,4.0224,7.7617e-16,4553.6,29.408,0.0014843
0.48315,4.0113,8.5064e-16,4155,30.165,0.0014883
0.49298,4.0006,9.6367e-16,3667.6,30.375,0.0013887
0.50276,3.9901,9.9835e-16,3540.3,30.549,0.0014654
0.51256,3.9794,1.0644e-15,3320.6,28.777,0.0013926
0.5223,3.9679,1.1202e-15,3155.2,27.98,0.0015624
0.53213,3.9559,1.1898e-15,2970.6,28.689,0.0014412
0.54188,3.9434,1.2122e-15,2915.7,28.913,0.0015071
0.55176,3.9301,1.2798e-15,2761.7,30.471,0.0015064
0.56151,3.9162,1.2998e-15,2719.3,29.638,0.0016866
0.57129,3.9019,1.2999e-15,2718.9,28.611,0.001827
0.58107,3.8879,1.3645e-15,2590.2,28.203,0.0017951
0.59089,3.8735,1.3688e-15,2582.1,27.346,0.0019
0.60066,3.8591,1.5919e-15,2220.3,29.097,0.0020518
0.61045,3.8452,1.6264e-15,2173.1,29.367,0.0020482
0.62021,3.8324,1.6713e-15,2114.7,31.195,0.0019748
0.63003,3.8203,1.7039e-15,2074.2,31.927,0.0019646
0.63984,3.8094,1.3395e-15,2638.7,31.237,0.0017929
0.64971,3.7992,1.3736e-15,2573.1,32.553,0.0015814
0.65942,3.7899,1.4141e-15,2499.4,33.063,0.0015021
0.66924,3.7812,1.0405e-15,3396.9,31.085,0.001397
0.679,3.7726,1.0503e-15,3365.1,32.379,0.0014651
0.68877,3.7643,1.0511e-15,3362.7,34.36,0.0013793
0.69858,3.7561,1.07e-15,3303.3,36.1,0.0012838
0.7084,3.748,1.0371e-15,3408.1,36.586,0.0013065
0.71812,3.7395,1.0761e-15,3284.5,36.621,0.0014056
0.72793,3.7312,1.0782e-15,3278,37.782,0.0013024
0.7377,3.7227,1.0554e-15,3348.9,37.719,0.0013504
0.74756,3.7142,1.0733e-15,3293,39.213,0.0013056
0.75732,3.7057,1.113e-15,3175.6,41.205,0.0013197
0.76709,3.6972,1.0692e-15,3305.6,44.399,0.0013232
0.77686,3.6887,1.0691e-15,3306,46.377,0.0014049
0.78672,3.6801,1.0649e-15,3319,48.149,0.0013626
0.79658,3.6713,1.114e-15,3172.8,49.918,0.0013141
0.8063,3.6626,1.1756e-15,3006.5,51.264,0.0013999
0.81602,3.6533,1.2416e-15,2846.7,54.105,0.0015648
0.82588,3.6435,1.3172e-15,2683.3,59.634,0.0014935
0.83564,3.633,1.3947e-15,2534.1,52.788,0.0016904
0.84551,3.6219,8.2308e-16,4294.1,56.554,0.0017599
0.85527,3.6108,8.2306e-16,4294.2,65.96,0.001809
0.86504,3.5997,5.0049e-16,7061.8,69.369,0.0017489
0.8748,3.5895,3.3051e-16,10694,75.5,0.0015994
0.88457,3.5803,2.2553e-16,15672,81.645,0.0014929
0.89434,3.5718,1.4089e-16,25086,90.974,0.0013584
0.9042,3.5637,9.7089e-17,36404,97.657,0.0012856
0.91406,3.5558,8.2644e-17,42767,99.956,0.0013582

File: external/Jackowska-2025-JPS/2mAh_cm2/results/gitt_discharge.csv
Stoichiometry,Voltage [V],Diffusivity [m2.s-1],Diffusion time [s],Lumped resistance [Ohm],RMSE [V]
0.33711,4.2038,4.1705e-16,8474.8,91.175,0.0020306
0.34595,4.1927,2.2992e-16,15373,81.693,0.0011837
0.35488,4.1863,1.7505e-16,20191,73.066,0.00084958
0.36377,4.1824,2.1209e-16,16665,63.58,0.00091082
0.37266,4.1792,3.4516e-16,10240,60.603,0.0015842
0.38154,4.1757,7.1991e-16,4909.5,58.577,0.0034356
0.39053,4.1695,2.4078e-15,1467.9,59.626,0.0054786
0.39937,4.157,2.3739e-15,1488.8,53.365,0.0064548
0.4083,4.1393,2.2093e-15,1599.8,46.738,0.0071528
0.41719,4.1188,2.446e-15,1445,43.993,0.0070811
0.42608,4.0962,2.3575e-15,1499.2,40.614,0.0062671
0.435,4.0738,2.4132e-15,1464.6,38.064,0.0053025
0.44387,4.0538,2.4731e-15,1429.1,39.477,0.0045051
0.45279,4.0364,2.4043e-15,1470,40.688,0.0040328
0.46165,4.0213,2.3171e-15,1525.4,41.699,0.0035204
0.47058,4.0082,2.3436e-15,1508.1,43.532,0.0034773
0.47952,3.9961,2.2311e-15,1584.1,42.668,0.0036467
0.48838,3.9842,2.2298e-15,1585,42.405,0.0037989
0.4973,3.9719,2.1765e-15,1623.9,38.759,0.0040523
0.5062,3.9589,2.025e-15,1745.4,37.567,0.0043501
0.5151,3.9449,2.0501e-15,1724,32.625,0.0045853
0.52401,3.93,2.433e-15,1452.7,34.765,0.0047645
0.53287,3.9142,2.2715e-15,1555.9,30.786,0.0047478
0.54178,3.898,2.2144e-15,1596.1,31.061,0.0047011
0.55068,3.8816,2.2282e-15,1586.2,30.857,0.0044791
0.55962,3.8654,3.3821e-15,1045,35.326,0.0043183
0.56848,3.85,3.2601e-15,1084.1,36.868,0.0039457
0.57739,3.8352,3.1522e-15,1121.2,35.619,0.0034509
0.5863,3.8221,2.9612e-15,1193.6,35.903,0.0031365
0.59521,3.81,2.9045e-15,1216.9,35.848,0.003009
0.6041,3.7988,2.9413e-15,1201.6,36.742,0.0027799
0.61299,3.7886,2.9095e-15,1214.8,38.005,0.0025481
0.62188,3.7793,2.9363e-15,1203.7,39.221,0.0025288
0.63083,3.7702,2.7799e-15,1271.4,40.851,0.0025138
0.63965,3.7616,2.6854e-15,1316.1,39.907,0.002383
0.64858,3.753,2.7411e-15,1289.4,40.658,0.0024416
0.65752,3.7445,2.6769e-15,1320.3,42.542,0.0024679
0.66641,3.7359,2.5319e-15,1395.9,41.724,0.002425
0.67529,3.7274,2.4108e-15,1466.1,43.817,0.0024853
0.68428,3.7185,2.3809e-15,1484.5,43.83,0.0025182
0.69307,3.7099,2.0706e-15,1707,45.02,0.0024142
0.702,3.7012,2.1019e-15,1681.5,47.201,0.0024781
0.71084,3.6925,1.999e-15,1768,49.98,0.0023255
0.71982,3.6839,2.0259e-15,1744.6,53.131,0.0023937
0.72876,3.6752,2.0634e-15,1712.9,55.398,0.002531
0.7376,3.6666,2.0626e-15,1713.6,57.035,0.0026197
0.74648,3.6575,1.9229e-15,1838.1,64.834,0.0027098
0.75537,3.6481,1.7674e-15,1999.7,66.481,0.002808
0.76426,3.6383,1.6435e-15,2150.6,80.203,0.0029137
0.77324,3.6278,5.9851e-16,5905.3,77.843,0.0030321
0.78213,3.6168,3.9514e-16,8944.7,95.045,0.0029431
0.79102,3.6057,2.1981e-16,16079,115.07,0.0029023
0.79995,3.5949,1.2296e-16,28744,135.48,0.0031204
0.80889,3.5846,7.2459e-17,48778,174.99,0.003761
0.81777,3.5752,3.3764e-17,1.0468e+05,234.95,0.006594
0.82666,3.5668,2.1421e-17,1.65e+05,272.35,0.0074764
0.83545,3.5588,2.14e-17,1.6516e+05,348.33,0.0084889
0.84443,3.5511,2.3261e-17,1.5194e+05,427.23,0.0099484
0.85332,3.5436,2.7751e-17,1.2736e+05,519.93,0.012162
0.86221,3.5357,3.327e-17,1.0623e+05,526.37,0.016654
0.87109,3.5258,4.137e-17,85434,471.49,0.021532
0.88,3.5119,4.8286e-17,73197,365.04,0.027565
0.88892,3.4871,5.3803e-17,65691,217.07,0.038428
0.8978,3.4406,5.8813e-17,60095,100.64,0.066776
0.90669,3.3386,6.8966e-17,51249,0,0.093451
