Repository: zhangjunhuan846-hash/fangzhen

# 🔋 Fangzhen · 电池数据—模型研究工作站
  <strong>让实验记录、物理仿真、诊断分析与下一轮实验建议接在同一条可追溯的研究链上。</strong><br>
  Battery data → model → simulation → evidence → experiment
  <a href="#项目能做什么">项目能力</a> ·
  <a href="#研究流程">研究流程</a> ·
  <a href="#快速开始">快速开始</a> ·
  <a href="#项目路线图">路线图</a> ·
  <a href="STATUS.md">验收状态</a>
> **当前软件：本地工作站 v0.3.10。** `v0.1.0-platform` 是保留的仿真平台冻结标签，两者用途不同。工作站增加了数据录入、参数探索、机器学习辅助研究，以及环境和经济筛选；这些工程能力不自动构成真实回收石墨的材料验证。详细判据与失败记录以 [STATUS.md](STATUS.md) 为准。

## 项目能做什么

| 研究环节 | 已有能力 | 关键约束 |
| --- | --- | --- |
| **实验数据** | 数据集适配、协议与单位核对；本地工作站的方案、样品、工艺、表征、极片与半电池记录；Excel/CSV 导入和版本归档 | 原始数据、来源和测试条件必须由研究者提供，软件不补造缺失实测值 |
| **电化学仿真** | 基于 PyBaMM 的 SPM、SPMe、DFN 回放；公开案例、参数敏感性和固定窗口比较 | 尺度、几何、初态和协议需要先核对；低误差不等于参数可辨识或跨材料有效 |
| **仿真诊断 Agent** | 在声明范围内探索扩散系数与交换电流密度倍率；记录每轮候选、失败原因和曲线；支持规则策略与可选兼容模型 API | Agent 只提出候选，物理任务与数据用途检查仍由平台执行；目前没有真实材料前瞻验证 |
| **描述符与实验闭环** | 分组验证、有限候选模型建议、多目标探索、待实验记录与实验反馈 | 公开/合成回放是方法验收，建议必须经新的独立实验检验 |
| **环境与经济** | 用户工艺清单、Brightway 前景 GWP 计算、成本核算和来源留档；独立的 EverBatt 社区迁移参考案例 | 按声明边界和功能单位筛选；尚非完整背景数据库 LCA 或资本现金流 TEA |

工作站默认监听本机 `127.0.0.1`，研究记录保存在 `data/`（该目录不进 Git）。物理任务需要配置好的 WSL/PyBaMM 环境；Windows 打包程序也不是跨电脑零依赖安装包。具体版本说明见 [工作站文档](docs/workbench_v038.md)、[Agent 接入说明](docs/battery_agent_adaptation.md)和[环境与经济评价](docs/workbench_v036.md)。

## 研究流程

数据能否进入模型、模型输出能否支持结论，在流程里是两道不同的关。诊断或 Agent 发现问题时回到数据与实验设计，而不是直接把最低误差写成验证结论。

```mermaid
flowchart LR
    input["实验记录 / 公开数据"] --> contract["数据契约<br/>单位 · 协议 · 来源"]
    contract --> gate{"尺度与用途<br/>检查通过?"}
    gate -- 否 --> repair["补齐记录或修正输入"]
    repair --> contract
    gate -- 是 --> physics["PyBaMM 回放<br/>SPM · SPMe · DFN"]
    physics --> evaluate["固定窗口评价<br/>误差 · 覆盖 · 残差"]
    evaluate --> evidence{"独立验证<br/>是否充分?"}
    evidence -- 否 --> design["诊断 / 参数探索<br/>提出下轮实验"]
    design --> input
    evidence -- 是 --> report["版本化报告<br/>写明适用范围"]
    contract --> inventory["工艺清单<br/>能耗 · 物料 · 价格"]
    inventory --> sustainability["碳足迹 / 成本<br/>同一功能单位"]
    sustainability --> report

    classDef source fill:#E7F4F1,stroke:#178B78,color:#153B36,stroke-width:2px;
    classDef process fill:#EAF0FF,stroke:#4A69C6,color:#1E315D,stroke-width:2px;
    classDef decision fill:#FFF3DA,stroke:#C28B25,color:#533A13,stroke-width:2px;
    classDef result fill:#F0EAFE,stroke:#8061BE,color:#38265B,stroke-width:2px;
    class input,contract,inventory source;
    class physics,evaluate,repair,design,sustainability process;
    class gate,evidence decision;
    class report result;
```

图源与独立预览：[研究流程](figures/research-workflow.md) · [Mermaid 源码](figures/research-workflow.mmd)

这条链有三种常见输出：**公开数据回放**检验软件通路，**参数诊断**发现模型和数据哪里不一致，**独立实验**才检验结论能否迁移到新样品。碳足迹与成本使用另一套明确的工艺清单，不能与不同功能单位的参考结果混算。

## 快速开始

### 1 · 从仓库自包含案例开始

`examples/half_cell_demo/` 可以在没有本地 `data/` 原始库的 clone 中运行。先按 [HANDOFF.md](HANDOFF.md) 配好 WSL Ubuntu 的 `pybamm` 环境，再执行：

```bash
python -m user_tools.import_dataset --package examples/half_cell_demo
python -m user_tools.run_baseline --package examples/half_cell_demo --models DFN
```

这会走完实验 CSV 导入校验与 zero-fit DFN 基线。完整数据集列表及 YAML 流水线需要另行准备本地数据：

```bash
python run_pipeline.py --list-datasets
python run_pipeline.py --config configs/example.yaml
```

`data/` 不随仓库发布，因此在全新 clone 上直接运行完整测试集会遇到依赖本地原始数据的用例；请按 [STATUS.md](STATUS.md) 区分软件回归与带数据的研究验收。

# Jackowska-2025-JPS
The Python scripts and results used in the following publication:

"Transport limitations in single-crystal NCM cathode electrodes" by
Roksana Jackowska, Nicola E. Courtier, Yongxiu Chen, Brady Planden, David Howey,
Carmen Lopez, Dimitra Spathara, and Emma Kendrick,
_Journal of Power Sources_, 2025.

## Contents
The file `Jackowska2025.py` is a [PyBaMM](https://github.com/pybamm-team/PyBaMM)
parameter set developed by [Roksana Jackowska](https://github.com/rjackowska) and
[Nicola Courtier](https://github.com/NicolaCourtier).

The `figure` files are the scripts used to generate figures for the paper written
by [Nicola Courtier](https://github.com/NicolaCourtier).
The numbers correspond to the order in which the files need to be run, not the
figure numbers in the paper. Please note that some of the figures appear in the
supporting information.

The `output.txt` contains a copy of the output generated from `run_all.sh`.

## Reproducible Research
Results were generated in the environment described by `pyproject.toml`.

The datasets are available from the University of Birmingham Research Portal.

To run the scripts, please use install using the following command:
`pip install .`

The scripts must be run in order, with those labelled `prep` run before
generating figures of the same number. The intermediate parameter files
are stored as pickle files so that the scripts can be re-run.

If you use this software, please cite it as described in the `CITATION.cff`.

## PyBaMM parameter sets
After installing the package, the PyBaMM parameter sets can be used in PyBaMM as follows:
```python
import pybamm

# Can be "Jackowska2025_2mAh_cm2" or "Jackowska2025_4mAh_cm2".
parameter_values = pybamm.ParameterValues("Jackowska2025_4mAh_cm2")
```

File: external/Jackowska-2025-JPS/4mAh_cm2/results/gitt_charge.csv
Stoichiometry,Voltage [V],Diffusivity [m2.s-1],Diffusion time [s],Lumped resistance [Ohm],RMSE [V]
0.25957,4.1975,3.6782e-17,96089,79.919,0.0020576
0.27139,4.1927,4.283e-17,82521,66.84,0.0012425
0.28291,4.1895,4.5555e-17,77586,56.946,0.001069
0.29453,4.1868,4.3993e-17,80340,48.621,0.00081733
0.30615,4.1848,4.0432e-17,87415,43.136,0.00074233
0.31836,4.1828,3.6198e-17,97641,39.296,0.00063346
0.32998,4.1809,3.7414e-17,94468,34.418,0.00045335
0.3416,4.178,4.1951e-17,84251,30.363,0.00052634
0.35332,4.1719,4.9549e-17,71332,25.645,0.00044788
0.36514,4.1607,6.9344e-17,50969,18.903,0.00098555
0.37686,4.1462,1.2062e-16,29301,13.309,0.0017151
0.38867,4.1303,1.3704e-16,25791,9.8535,0.002509
0.40039,4.1129,1.377e-16,25667,7.897,0.002761
0.41208,4.0949,1.4908e-16,23709,6.2409,0.0030848
0.42383,4.0773,1.6204e-16,21812,5.6783,0.0031053
0.4356,4.0613,1.6255e-16,21744,6.0371,0.0031186
0.44736,4.0471,1.6265e-16,21729,7.6309,0.0028616
0.45908,4.0341,1.6411e-16,21537,9.9043,0.0024231
0.47082,4.0228,1.7492e-16,20206,12.535,0.0022184
0.48257,4.0117,1.9243e-16,18367,14.356,0.0016231
0.4943,4.0014,2.1502e-16,16437,16.011,0.0015057
0.50608,3.991,2.1099e-16,16752,15.995,0.0013275
0.51782,3.9801,2.4795e-16,14255,14.395,0.0011945
0.52949,3.9684,2.7859e-16,12687,14.613,0.0012528
0.54125,3.9559,2.7305e-16,12944,13.969,0.0013546
0.55303,3.9424,2.8529e-16,12389,13.679,0.0013871
0.56472,3.9277,3.2499e-16,10875,14.741,0.0014197
0.57651,3.912,3.2133e-16,10999,14.358,0.0015293
0.58821,3.8958,3.4463e-16,10256,14.747,0.001575
0.6,3.8792,3.5856e-16,9857.2,14.375,0.0015817
0.61177,3.8629,3.8131e-16,9269.2,13.495,0.0015906
0.62344,3.8476,3.845e-16,9192.2,14.954,0.0014522
0.63516,3.8331,3.6733e-16,9621.9,15.67,0.0013766
0.6469,3.8199,3.789e-16,9328,17.624,0.0013138
0.65864,3.8082,3.2846e-16,10761,17.473,0.0012995
0.67051,3.7972,3.016e-16,11719,18.74,0.0011832
0.68213,3.7873,2.8342e-16,12470,19.616,0.0010189
0.69395,3.7778,2.819e-16,12538,19.101,0.00098253
0.70571,3.7688,2.5848e-16,13674,20.477,0.00095016
0.71738,3.7599,2.2438e-16,15752,21.104,0.0008666
0.7292,3.7511,2.1701e-16,16287,22.053,0.00099338
0.74082,3.7424,2.2224e-16,15904,22.878,0.00090023
0.75264,3.7335,1.9471e-16,18152,23.547,0.0009889
0.76436,3.7244,2.0052e-16,17626,24.653,0.00091379
0.77617,3.7154,1.767e-16,20002,26.397,0.0011162
0.78789,3.7064,1.713e-16,20632,27.789,0.0010401
0.79961,3.6973,1.5883e-16,22252,30.291,0.001006
0.81123,3.6883,1.6259e-16,21738,32.09,0.00093442
0.82314,3.6792,1.437e-16,24595,33.771,0.0011189
0.83477,3.6702,1.4065e-16,25130,39.007,0.0010933
0.84648,3.6611,1.1943e-16,29593,43.751,0.0012447
0.8583,3.6515,1.1849e-16,29828,48.464,0.0013283
0.86992,3.6417,1.1674e-16,30277,54.727,0.0015342
0.88174,3.6314,1.0642e-16,33212,58.298,0.0015785
0.89346,3.6208,9.5099e-17,37165,66.364,0.0017736
0.90518,3.6101,8.5141e-17,41512,80.415,0.0020139
0.91699,3.599,6.9902e-17,50562,89.531,0.002057
0.92871,3.5879,6.3951e-17,55267,101.23,0.0025334
0.94043,3.5767,5.7838e-17,61109,108.62,0.0025328

File: external/Jackowska-2025-JPS/4mAh_cm2/results/gitt_discharge.csv
Stoichiometry,Voltage [V],Diffusivity [m2.s-1],Diffusion time [s],Lumped resistance [Ohm],RMSE [V]
0.27075,4.2042,1.0133e-16,34881,48.124,0.00085725
0.28174,4.1942,7.6783e-17,46031,43.415,0.00053161
0.29268,4.1887,7.4606e-17,47374,38.9,0.00045995
0.30361,4.1853,8.0276e-17,44028,35.095,0.00057187
0.31436,4.1829,1.0451e-16,33819,30.921,0.00041294
0.32559,4.1809,2.041e-16,17317,29.503,0.00042084
0.33662,4.1789,3.6488e-16,9686.6,27.482,0.00040348
0.34736,4.1758,7.3417e-16,4814.1,25.437,0.00061338
0.35835,4.168,1.0863e-15,3253.7,23.457,0.0004427
0.36929,4.1536,1.278e-15,2765.5,22.277,0.00064431
0.38022,4.1355,1.2452e-15,2838.5,20.259,0.00066317
0.39116,4.1145,1.2307e-15,2871.9,19.549,0.00047119
0.40211,4.0923,1.0824e-15,3265.3,18.718,0.00033082
0.41309,4.0707,9.4987e-16,3720.9,18.621,0.00029265
0.42402,4.0519,8.4646e-16,4175.5,19.22,0.00054577
0.43494,4.0358,7.2902e-16,4848.2,19.562,0.0004973
0.44584,4.0222,6.6372e-16,5325.2,19.979,0.00052412
0.45682,4.0103,6.5264e-16,5415.5,20.393,0.00045402
0.46772,3.9994,6.4681e-16,5464.4,20.588,0.00052326
0.47868,3.9889,6.9415e-16,5091.7,20.434,0.00055829
0.48965,3.978,7.1714e-16,4928.5,19.737,0.00056694
0.50056,3.9662,7.6723e-16,4606.7,19.961,0.00059888
0.51152,3.9536,7.9507e-16,4445.4,19.565,0.00057101
0.52246,3.9398,7.6062e-16,4646.8,19.538,0.00059615
0.53342,3.9251,7.574e-16,4666.5,19.091,0.00061216
0.54434,3.9097,7.2032e-16,4906.7,19.02,0.00040648
0.55531,3.8938,7.4616e-16,4736.8,19.343,0.00064863
0.56621,3.8776,6.8511e-16,5158.9,19.1,0.00045009
0.5772,3.8616,6.7969e-16,5200,19.42,0.0003968
0.58818,3.8463,6.5272e-16,5414.8,20.016,0.00036346
0.59905,3.8322,5.5427e-16,6376.6,20.149,0.00031625
0.61006,3.8194,5.2736e-16,6702,20.811,0.00034268
0.6209,3.808,4.7519e-16,7437.8,21.184,0.00035051
0.63193,3.7973,4.5117e-16,7833.9,21.817,0.00032911
0.64282,3.7876,4.162e-16,8492,22.25,0.00040117
0.65391,3.7785,4.2843e-16,8249.6,22.905,0.00038721
0.66475,3.77,4.183e-16,8449.4,23.391,0.00042975
0.67573,3.7615,4.0172e-16,8798.1,23.565,0.00042896
0.68667,3.7532,4.1897e-16,8435.9,24.306,0.0006013
0.69756,3.7449,3.9696e-16,8903.7,25.087,0.00060813
0.7085,3.7365,3.8916e-16,9082.2,25.612,0.00036174
0.71948,3.7281,4.0579e-16,8709.9,26.73,0.00049848
0.73037,3.7196,3.8729e-16,9125.9,27.851,0.00061921
0.74141,3.711,3.5562e-16,9938.7,28.298,0.0003694
0.75234,3.7026,3.6603e-16,9655.9,30.243,0.00066024
0.76318,3.6941,3.2476e-16,10883,31.308,0.00062024
0.77412,3.6857,3.133e-16,11281,32.753,0.00063524
0.78516,3.6776,3.2165e-16,10988,35.851,0.00054707
0.79609,3.6693,3.2953e-16,10725,38.019,0.00040336
0.80703,3.6608,3.1041e-16,11386,41.636,0.00069954
0.81797,3.6523,3.0617e-16,11544,45.509,0.00052854
0.82891,3.6436,2.7617e-16,12798,52.087,0.0007127
0.83984,3.6345,2.173e-16,16265,60.693,0.00080347
0.85078,3.6253,1.5895e-16,22235,75.428,0.001212
0.86172,3.6156,9.9963e-17,35357,100.02,0.0021152
0.87266,3.6055,5.2269e-17,67620,139.81,0.0047579
0.88359,3.5952,2.0443e-17,1.7289e+05,258.94,0.015179
0.89463,3.5849,1.2341e-17,2.8639e+05,430.26,0.027307
