Repository: zhangjunhuan846-hash/fangzhen

# 🔋 Fangzhen · 电池数据—模型研究工作站
  <strong>让实验记录、物理仿真、诊断分析与下一轮实验建议接在同一条可追溯的研究链上。</strong><br>
  Battery data → model → simulation → evidence → experiment
  <a href="#项目能做什么">项目能力</a> ·
  <a href="#研究流程">研究流程</a> ·
  <a href="#快速开始">快速开始</a> ·
  <a href="#项目路线图">路线图</a> ·
  <a href="STATUS.md">验收状态</a>
> **当前软件：本地工作站 v0.3.10。** `v0.1.0-platform` 是保留的仿真平台冻结标签，两者用途不同。工作站增加了数据录入、参数探索、机器学习辅助研究，以及环境和经济筛选；这些工程能力不自动构成真实回收石墨的材料验证。详细判据与失败记录以 [STATUS.md](STATUS.md) 为准。

## 项目能做什么

| 研究环节 | 已有能力 | 关键约束 |
| --- | --- | --- |
| **实验数据** | 数据集适配、协议与单位核对；本地工作站的方案、样品、工艺、表征、极片与半电池记录；Excel/CSV 导入和版本归档 | 原始数据、来源和测试条件必须由研究者提供，软件不补造缺失实测值 |
| **电化学仿真** | 基于 PyBaMM 的 SPM、SPMe、DFN 回放；公开案例、参数敏感性和固定窗口比较 | 尺度、几何、初态和协议需要先核对；低误差不等于参数可辨识或跨材料有效 |
| **仿真诊断 Agent** | 在声明范围内探索扩散系数与交换电流密度倍率；记录每轮候选、失败原因和曲线；支持规则策略与可选兼容模型 API | Agent 只提出候选，物理任务与数据用途检查仍由平台执行；目前没有真实材料前瞻验证 |
| **描述符与实验闭环** | 分组验证、有限候选模型建议、多目标探索、待实验记录与实验反馈 | 公开/合成回放是方法验收，建议必须经新的独立实验检验 |
| **环境与经济** | 用户工艺清单、Brightway 前景 GWP 计算、成本核算和来源留档；独立的 EverBatt 社区迁移参考案例 | 按声明边界和功能单位筛选；尚非完整背景数据库 LCA 或资本现金流 TEA |

工作站默认监听本机 `127.0.0.1`，研究记录保存在 `data/`（该目录不进 Git）。物理任务需要配置好的 WSL/PyBaMM 环境；Windows 打包程序也不是跨电脑零依赖安装包。具体版本说明见 [工作站文档](docs/workbench_v038.md)、[Agent 接入说明](docs/battery_agent_adaptation.md)和[环境与经济评价](docs/workbench_v036.md)。

## 研究流程

数据能否进入模型、模型输出能否支持结论，在流程里是两道不同的关。诊断或 Agent 发现问题时回到数据与实验设计，而不是直接把最低误差写成验证结论。

```mermaid
flowchart LR
    input["实验记录 / 公开数据"] --> contract["数据契约<br/>单位 · 协议 · 来源"]
    contract --> gate{"尺度与用途<br/>检查通过?"}
    gate -- 否 --> repair["补齐记录或修正输入"]
    repair --> contract
    gate -- 是 --> physics["PyBaMM 回放<br/>SPM · SPMe · DFN"]
    physics --> evaluate["固定窗口评价<br/>误差 · 覆盖 · 残差"]
    evaluate --> evidence{"独立验证<br/>是否充分?"}
    evidence -- 否 --> design["诊断 / 参数探索<br/>提出下轮实验"]
    design --> input
    evidence -- 是 --> report["版本化报告<br/>写明适用范围"]
    contract --> inventory["工艺清单<br/>能耗 · 物料 · 价格"]
    inventory --> sustainability["碳足迹 / 成本<br/>同一功能单位"]
    sustainability --> report

    classDef source fill:#E7F4F1,stroke:#178B78,color:#153B36,stroke-width:2px;
    classDef process fill:#EAF0FF,stroke:#4A69C6,color:#1E315D,stroke-width:2px;
    classDef decision fill:#FFF3DA,stroke:#C28B25,color:#533A13,stroke-width:2px;
    classDef result fill:#F0EAFE,stroke:#8061BE,color:#38265B,stroke-width:2px;
    class input,contract,inventory source;
    class physics,evaluate,repair,design,sustainability process;
    class gate,evidence decision;
    class report result;
```

图源与独立预览：[研究流程](figures/research-workflow.md) · [Mermaid 源码](figures/research-workflow.mmd)

这条链有三种常见输出：**公开数据回放**检验软件通路，**参数诊断**发现模型和数据哪里不一致，**独立实验**才检验结论能否迁移到新样品。碳足迹与成本使用另一套明确的工艺清单，不能与不同功能单位的参考结果混算。

## 快速开始

### 1 · 从仓库自包含案例开始

`examples/half_cell_demo/` 可以在没有本地 `data/` 原始库的 clone 中运行。先按 [HANDOFF.md](HANDOFF.md) 配好 WSL Ubuntu 的 `pybamm` 环境，再执行：

```bash
python -m user_tools.import_dataset --package examples/half_cell_demo
python -m user_tools.run_baseline --package examples/half_cell_demo --models DFN
```

这会走完实验 CSV 导入校验与 zero-fit DFN 基线。完整数据集列表及 YAML 流水线需要另行准备本地数据：

```bash
python run_pipeline.py --list-datasets
python run_pipeline.py --config configs/example.yaml
```

`data/` 不随仓库发布，因此在全新 clone 上直接运行完整测试集会遇到依赖本地原始数据的用例；请按 [STATUS.md](STATUS.md) 区分软件回归与带数据的研究验收。

### 2 · 打开本地研究工作站

在已配置项目依赖的 Windows 电脑上，双击 `启动科研工作站.bat`；它优先打开本机已有的 v0.3.10 打包版，GitHub clone 中没有打包版时会改用源码启动。也可以直接执行：

```powershell
python -m user_tools.research_workbench
```

工作站自动打开本机浏览器。Windows 打包命令是 `./user_tools/build_workbench.ps1`；生成的 EXE 留在本机 `outputs/`，不纳入 GitHub 源码仓库。工作站的物理/ML 任务仍需可访问项目的 WSL 环境，Excel 导出及环境经济分析还需各自的本机依赖，详见[工作站说明](docs/workbench_v03.md)和[环境与经济说明](docs/workbench_v036.md)。

在“仿真诊断与参数探索”中可直接用规则策略。若使用可选模型服务，展开“模型API地址与端口”，填写基础地址（例如 `http://localhost:11434/v1`）、模型名和可选密钥，保存后检查接口。配置写入本机忽略文件 `data/agent_llm.local.json`；界面检查 `/models`，实际建议任务从 WSL 调用 `/chat/completions`，两者需分别保证可达。详见 [Agent 接入说明](docs/battery_agent_adaptation.md)。

## 项目路线图

实线阶段表示软件已经实现；虚线阶段是还需要真实材料数据与独立实验的研究目标，没有把未来目标写成已验收能力。

```mermaid
flowchart LR
    core["v0.1 · 已完成<br/>仿真平台冻结"] --> loop["v0.2 · 已完成<br/>研究数据闭环"]
    loop --> workbench["v0.3.10 · 已实现<br/>本地研究工作站"]
    workbench --> validation["下一阶段<br/>真实材料独立验证"]
    validation --> decision["研究目标<br/>跨协议可迁移预测"]

    classDef done fill:#E7F4F1,stroke:#178B78,color:#153B36,stroke-width:2px;
    classDef current fill:#EAF0FF,stroke:#4A69C6,color:#1E315D,stroke-width:3px;
    classDef future fill:#F5F2FA,stroke:#8D79B6,color:#44385C,stroke-width:2px,stroke-dasharray:5 4;
    class core,loop done;
    class workbench current;
    class validation,decision future;
```

图源与独立预览：[项目路线图](figures/project-roadmap.md) · [Mermaid 源码](figures/project-roadmap.mmd)

| 阶段 | 可检查的交付 | 当前结论 |
| --- | --- | --- |
| **v0.1 冻结平台** | 数据适配、参数来源矩阵、尺度对齐门、PyBaMM 回放与报告 | 冻结标签 `v0.1.0-platform`；详见[预注册判据](docs/preregistration_2026-09-18.md) |
| **v0.2 模拟闭环** | Excel 研究任务、受控约束、公开/合成回放、模拟工艺比较 | 软件闭环通过；[验收报告](docs/v02_simulation_loop.md)保留科学失败门 |

File: outputs/analysis/graphite_phaseB16/v1/graphite_Ds_app.csv
branch,SOC,n_pulses,Ds_app_m2_s,Ds_app_cm2_s,Ds_app_cm2_s_p25,Ds_app_cm2_s_p75,Ds_app_rel_uncertainty_median,Ds_app_cm2_s_uncertainty,SOC_lo,SOC_hi
delithiation,0.14,1,2.1007285392080817e-13,2.100728539208082e-09,2.100728539208082e-09,2.100728539208082e-09,0.008017554584386535,1.6842705730079387e-11,0.1477748814278787,0.1477748814278787
delithiation,0.16,9,2.2601042064744345e-13,2.2601042064744347e-09,9.574893612705594e-10,4.48733551198184e-09,0.008913769456668398,2.0146047844559582e-11,0.15054646650825093,0.16586556999461088
delithiation,0.18,8,1.0615018286955141e-14,1.061501828695514e-10,6.008978126887811e-11,1.4741495628384158e-10,0.004291207107772794,3.954250874132822e-13,0.17065205671508138,0.1860871438803362
delithiation,0.2,10,6.132676650788537e-16,6.132676650788537e-12,3.696715236177597e-12,7.547103031396007e-12,0.002916484897029986,1.2715804547417817e-14,0.19075765830569308,0.20630878646160217
delithiation,0.22,10,4.062755156281915e-16,4.062755156281915e-12,2.9873683406963845e-12,5.982746733357174e-12,0.003471596689565758,1.3970370176080157e-14,0.2108632371287425,0.22653045194138133
delithiation,0.24,10,5.1884490262792716e-15,5.1884490262792715e-11,2.998109498828719e-11,9.204641336928676e-11,0.0037803353633753915,2.350826948884906e-13,0.23096883871935414,0.24675208307339075
delithiation,0.26,10,1.0740459115194904e-14,1.0740459115194904e-10,1.0482859478961316e-10,1.177424450323789e-10,0.003319008699281631,3.752353478205006e-13,0.2510744403099658,0.26697369130688703
delithiation,0.28,10,1.048458045972136e-14,1.0484580459721361e-10,9.919890549098317e-11,1.1847794951944338e-10,0.00567553520450793,6.139304052135391e-13,0.2711799963654531,0.28719540258369236
delithiation,0.3,10,6.659554348461155e-15,6.659554348461154e-11,6.074992192501392e-11,8.633294960428362e-11,0.0059987023773114875,4.032615891449111e-13,0.29128562072362696,0.30741712530975424
delithiation,0.32,10,3.2803307701840484e-15,3.280330770184048e-11,2.6134602690443507e-11,3.7729575705059456e-11,0.0017772866152210394,5.946928367533397e-14,0.31139113124398987,0.327638722093994
delithiation,0.34,11,2.116433452335579e-15,2.116433452335579e-11,2.010332566881502e-11,2.1832139493011886e-11,0.001548317707131873,3.0088483993182944e-14,0.33073778254997027,0.3499970536651216
delithiation,0.36,10,2.1035400025188895e-15,2.1035400025188897e-11,2.0204372417924392e-11,2.2211422065634533e-11,0.002487031461909467,5.318100492489336e-14,0.35160185630640717,0.369256270257821
delithiation,0.38,10,2.3716410611618515e-15,2.3716410611618517e-11,2.24052107543734e-11,2.517250466032103e-11,0.00529037081366002,1.271566283516145e-13,0.3717073895943322,0.3885154214235776
delithiation,0.4,10,2.5292279173847544e-15,2.5292279173847542e-11,2.43900061396905e-11,2.763971379978428e-11,0.009482281089704184,2.460704898996324e-13,0.39181285457957077,0.4085247314054864
delithiation,0.42,8,2.5664982627100438e-15,2.566498262710044e-11,2.1711172140707933e-11,3.0774117418841713e-11,0.013116605999492412,3.5455126458516204e-13,0.4119180805054062,0.42703396365388047
delithiation,0.44,2,1.1958859012438165e-15,1.1958859012438165e-11,1.1887718613870468e-11,1.202999941100586e-11,0.014330230629748324,1.712416723363644e-13,0.4366636428294179,0.4462933001959744
delithiation,0.54,3,7.32217320854287e-17,7.32217320854287e-13,4.661267164702008e-13,8.845943887518432e-13,0.014854471115172456,1.1190596639154362e-14,0.5426024189962225,0.5496016209080941
delithiation,0.56,8,4.4451185919366515e-18,4.4451185919366517e-14,3.825735798964839e-14,1.444301228520405e-13,0.004687769240346374,2.0783547837215443e-16,0.5500751990412578,0.5698441864802593
delithiation,0.58,9,5.2440871425466455e-18,5.244087142546645e-14,4.0872374087795955e-14,6.32651856947971e-14,0.0028792967379464565,1.4764716991161737e-16,0.5702966584344188,0.5830736707862072
delithiation,0.6,11,1.2226464503793353e-17,1.2226464503793352e-13,1.0030502226935353e-13,1.7540412162137188e-13,0.0022335354823271804,3.0038068469104676e-16,0.5900867520524246,0.6099982823597291
delithiation,0.62,10,4.462842359301508e-17,4.462842359301508e-13,3.273222511062525e-13,5.65207004186313e-13,0.0015614350050567013,6.42930739692916e-16,0.6103293749303964,0.6292576516152945
delithiation,0.64,10,1.684337668531047e-16,1.6843376685310469e-12,1.1442764179681792e-12,1.9476287444040855e-12,0.002361657958949092,3.618069337623558e-15,0.6305720321918522,0.6485170099663694
delithiation,0.66,10,4.473952436087204e-16,4.473952436087205e-12,3.5763955611292154e-12,5.341691772488331e-12,0.0044942640902467315,2.052626641608223e-14,0.6508145175358884,0.6677763137949921
delithiation,0.68,10,7.434039552168227e-16,7.434039552168227e-12,6.408210212941194e-12,8.556344307343736e-12,0.006261632246331799,4.751441338697753e-14,0.671056945574118,0.6870355849101436
delithiation,0.7000000000000001,10,8.695963019020545e-16,8.695963019020545e-12,8.094028605296848e-12,9.676078725540667e-12,0.008313696588715523,7.394194655956128e-14,0.691299648680219,0.7062948887387663
delithiation,0.72,10,8.323204771327529e-16,8.323204771327529e-12,7.424726514683679e-12,9.257497298762985e-12,0.010334899666210508,8.464173066266069e-14,0.7115424893202558,0.7255542252808603
delithiation,0.74,10,6.149644153595639e-16,6.1496441535956394e-12,5.5141106661490085e-12,7.570019207000172e-12,0.0124570854669509,7.843909471591479e-14,0.7317852038875181,0.7448135400139736
delithiation,0.76,10,4.758978421351172e-16,4.758978421351172e-12,3.947486358769567e-12,5.151939338614849e-12,0.014214257917406038,6.665081083593899e-14,0.7520278955324579,0.7640728983650485
delithiation,0.78,8,3.656112900043894e-16,3.656112900043894e-12,3.28090906356836e-12,4.3048301143294465e-12,0.014959071135238613,5.2629463233498184e-14,0.7722706215608814,0.7840020368805103
delithiation,0.8,6,2.88687275450321e-16,2.88687275450321e-12,2.650949593652369e-12,3.2911466812218242e-12,0.015568250334351807,4.473711028268504e-14,0.7925133475893051,0.8040947949927387
delithiation,0.8200000000000001,1,1.8218279903662336e-16,1.8218279903662335e-12,1.8218279903662335e-12,1.8218279903662335e-12,0.015730118483186728,2.865757014444682e-14,0.8127559475449544,0.8127559475449544
delithiation,0.84,2,8.855665066362688e-17,8.855665066362688e-13,8.010709783792655e-13,9.700620348932721e-13,0.015900445247295822,1.4079678187455272e-14,0.8329986621122167,0.8431200480487511
delithiation,0.86,4,2.0329006509616123e-17,2.0329006509616123e-13,1.8776696376203112e-13,2.809741757406464e-13,0.015304566136304189,3.0593871291597297e-15,0.8532414454464469,0.8643732854811395
delithiation,0.88,6,4.728244351645024e-18,4.7282443516450237e-14,3.678075778135767e-14,5.611633402194763e-14,0.015096861279072924,7.108222403181268e-16,0.8734841370913866,0.8844661346046164
delithiation,0.98,5,7.630653210921434e-16,7.630653210921433e-12,7.2362019924787615e-12,7.698562797506009e-12,0.0009938118146330254,7.460308360571454e-15,0.9848181675101665,0.9855555303069008
delithiation,1.0,5,1.0929168583375383e-15,1.0929168583375383e-11,1.0345116264689529e-11,1.2510704381218701e-11,0.006096957874484348,6.663468045597749e-14,0.9949393815292813,0.9951851767689669
lithiation,0.06,5,1.4460915263858505e-13,1.4460915263858505e-09,1.3218050913424972e-09,1.6708412571648072e-09,0.013762252033261462,1.9901476049285844e-11,0.06259304004263427,0.06578852148811816
lithiation,0.08,5,2.7694091096163617e-13,2.7694091096163617e-09,1.1701001775865715e-11,3.029092026662965e-09,0.014074874068578443,4.263408881741628e-11,0.0722227410271527,0.08603117874957393
lithiation,0.1,8,2.384787707055121e-14,2.384787707055121e-10,2.0970558615050196e-10,7.838773646237607e-10,0.011954621581594969,2.3441936652856887e-12,0.09148205576026605,0.10627384747219101
lithiation,0.12,9,1.984050655484788e-15,1.984050655484788e-11,1.9058151926880707e-11,5.835157478651598e-11,0.00550782282136853,9.03518558850295e-14,0.1155338881481957,0.12651647035016286
lithiation,0.14,11,8.443635449356272e-16,8.443635449356271e-12,4.504012475247085e-12,9.680474856930132e-12,0.0026624443953143398,2.2189397393998854e-14,0.13000065251302173,0.14925998905511612
lithiation,0.16,10,8.289233960449477e-16,8.289233960449477e-12,7.56282586026807e-12,8.904774108142221e-12,0.002904732216956491,2.2761896136159767e-14,0.15571979117045887,0.16851929288373915
lithiation,0.18,10,1.2744518294467435e-15,1.2744518294467435e-11,1.1394771156792486e-11,1.9574709977562372e-11,0.004355641703419287,4.2831870001523925e-14,0.17581274268159042,0.18777857490338135
lithiation,0.2,9,1.2916792688618706e-15,1.2916792688618706e-11,1.244957528025071e-11,1.593058782795317e-11,0.003183896237173709,4.5791932879879915e-14,0.19590577382756447,0.20748704209017949
lithiation,0.22,8,1.782754532745868e-15,1.7827545327458677e-11,1.6728454294153e-11,5.405861784965661e-11,0.010339344803879368,9.774280451671199e-14,0.2159988163499446,0.2277297681186031
lithiation,0.24,8,4.006621386032857e-15,4.006621386032857e-11,3.484219575959492e-11,6.838636883839259e-11,0.014696653460612327,4.496474177059419e-13,0.23592691625861706,0.24797237953541362
lithiation,0.26,7,2.4310338645401786e-15,2.4310338645401785e-11,2.379215245074221e-11,2.443664998071699e-11,0.013209595289065701,2.673925741079826e-13,0.25618476487783204,0.26821492218525633
lithiation,0.44,2,2.6123440951850288e-17,2.6123440951850287e-13,2.531618621171387e-13,2.6930695691986706e-13,0.014653200598178501,3.822899505547379e-15,0.4381491757317835,0.4477788658118114
lithiation,0.46,5,8.896466991216484e-17,8.896466991216485e-13,3.405643396532543e-13,9.259563496655362e-13,0.014535081320317503,1.29310871180852e-14,0.4574085667963298,0.46746326823904377
lithiation,0.48,10,8.763368908978069e-17,8.763368908978069e-13,8.587447019572e-13,9.65962573658557e-13,0.012647496983931382,1.1223142002030384e-14,0.4701492715063774,0.4875690747377048
lithiation,0.5,10,7.20985206013049e-17,7.20985206013049e-13,6.673513325158829e-13,7.984426226661866e-13,0.009075660946942822,6.249389039702337e-15,0.490370433218868,0.507674904003928
lithiation,0.52,10,4.397598558431795e-17,4.3975985584317946e-13,3.616643625859708e-13,5.198883372367133e-13,0.0054965214794527395,2.357436493398875e-15,0.5105916292791283,0.5277808471079621
lithiation,0.54,10,2.902752341945692e-17,2.902752341945692e-13,2.8315142672202143e-13,3.301033292429978e-13,0.0031372273353093864,1.032391190960139e-15,0.5308127451945925,0.547886869898464
lithiation,0.56,4,6.304796120996003e-17,6.304796120996003e-13,4.652324743225392e-13,7.499493485551989e-13,0.006828915443924803,4.73874719768085e-15,0.5510338954578267,0.563334895968866
lithiation,0.62,4,2.5322093875720894e-16,2.5322093875720893e-12,2.005836575192382e-12,3.2309961729124616e-12,0.015616921367966989,3.942958846207187e-14,0.6123390068196803,0.6279014270327985
lithiation,0.64,8,5.2574968004035147e-17,5.257496800403514e-13,3.3257316511997304e-13,7.113598801461758e-13,0.014479896364013752,7.51478304840475e-15,0.6319190231765646,0.6484161983700778
lithiation,0.66,10,5.222924098175511e-18,5.2229240981755105e-14,4.180783666936808e-14,8.955796837520693e-14,0.01244637219352705,6.383251506134827e-16,0.6521403108308772,0.6692613014728354
lithiation,0.68,10,3.4210749580724005e-18,3.4210749580724005e-14,2.5712648976659478e-14,3.870950917731541e-14,0.01094952618434268,3.5614891187009454e-16,0.6723616671807293,0.6886275267728723
lithiation,0.7000000000000001,10,4.906988308605249e-18,4.906988308605249e-14,3.648454813754053e-14,6.661286477054144e-14,0.009421109305833373,4.730802136518531e-16,0.6925831036753772,0.7087331283634737
lithiation,0.72,10,1.0262839954059181e-17,1.026283995405918e-13,7.893588186281774e-14,1.3175387124657127e-13,0.007813274919862712,8.533731998323603e-16,0.7128044485759728,0.7288386388838262
lithiation,0.74,10,1.8250102300028223e-17,1.8250102300028223e-13,1.4022519910573241e-13,2.264809918901109e-13,0.0062594120389283464,1.183576052790501e-15,0.7330258965198773,0.7489441152528353
lithiation,0.76,10,2.77756926991026e-17,2.7775692699102597e-13,2.0642052855221318e-13,3.216996082402775e-13,0.004920587145749949,1.2736816952084456e-15,0.7532474017100645,0.7690496143894068
lithiation,0.78,10,3.587804923644962e-17,3.587804923644962e-13,2.891543567986977e-13,4.4404815191668416e-13,0.003846176363940107,1.4670479349616066e-15,0.773468952697278,0.7891550679908537
lithiation,0.8,10,6.243414616515932e-17,6.243414616515932e-13,4.907087886201456e-13,7.736543870424789e-13,0.002989460215819302,1.790761535949041e-15,0.7936904006411826,0.8092604532896142
lithiation,0.8200000000000001,10,9.018768086155304e-17,9.018768086155303e-13,6.96937730449596e-13,1.1142578934195766e-12,0.002020425534281565,1.7423461104652176e-15,0.8137064236789544,0.8293659182748422
lithiation,0.84,10,1.363145233517887e-16,1.363145233517887e-12,9.94694792146071e-13,1.6022013721840251e-12,0.0015278645913327756,2.025634506352439e-15,0.832965825647991,0.8494715312492246
lithiation,0.86,10,2.0824804580199518e-16,2.082480458019952e-12,1.543794887581864e-12,2.4864425947107664e-12,0.0019027479291162394,3.450041409023321e-15,0.8522252058080471,0.8695772352938558
lithiation,0.88,10,3.091668421211682e-16,3.0916684212116822e-12,2.250054449760812e-12,3.72021516221137e-12,0.0024970852568855597,7.014263299257082e-15,0.8714844878276888,0.8896827685817705
lithiation,0.9,10,4.192875674631322e-16,4.192875674631322e-12,2.794277101716731e-12,4.590647884607236e-12,0.0033385622879007083,1.2366044351566573e-14,0.8907437589428402,0.9097884384750583
lithiation,0.92,11,4.842473076210391e-16,4.842473076210391e-12,3.0057477055733278e-12,5.119061692389898e-12,0.004272164692290365,1.8232605542778948e-14,0.9100031063894247,0.9298941311359084
lithiation,0.9400000000000001,10,5.057693943348941e-16,5.05769394334894e-12,4.4368752859408704e-12,5.6439521649363806e-12,0.005959280023034948,2.9755561398226327e-14,0.9352412575516769,0.9499999148670071
lithiation,0.96,9,3.6745836666454774e-16,3.6745836666454774e-12,3.1525111018243994e-12,4.939194990215033e-12,0.007028999928518647,2.831237225609321e-14,0.9554628886836863,0.9694799531431559
lithiation,0.98,10,2.9799151189044576e-16,2.9799151189044577e-12,2.3040839843831187e-12,3.2845915433238038e-12,0.00669779858609688,1.970933305763315e-14,0.9701054709224839,0.9895727453846026
lithiation,1.0,6,2.36882393252758e-16,2.36882393252758e-12,2.2378556123936106e-12,2.474792513527483e-12,0.005639933060068451,1.3523259550744878e-14,0.9902110611293039,0.997618722225641

File: outputs/analysis/graphite_phaseB16/v2/graphite_Ds_app.csv
branch,SOC,n_pulses,Ds_app_m2_s,Ds_app_cm2_s,Ds_app_cm2_s_p25,Ds_app_cm2_s_p75,Ds_app_rel_uncertainty_median,Ds_app_cm2_s_uncertainty,SOC_lo,SOC_hi
delithiation,0.14,1,8.82817421669816e-14,8.82817421669816e-10,8.82817421669816e-10,8.82817421669816e-10,0.026550104323211688,2.3438894643682378e-11,0.1477748814278787,0.1477748814278787
delithiation,0.16,10,7.397645992703886e-14,7.397645992703886e-10,5.398516002427191e-10,1.1401315448057799e-09,0.023718334503215713,1.9894179998334072e-11,0.15054646650825093,0.16703405440261615
delithiation,0.18,9,2.9564005268756486e-14,2.9564005268756486e-10,6.73454117033051e-11,3.68647377680285e-10,0.028324897158995367,5.957422814067342e-12,0.17065205671508138,0.1862932928042963
delithiation,0.2,10,7.131155704269728e-16,7.131155704269728e-12,5.611263433957202e-12,9.46581897487365e-12,0.015466295938416105,1.0853058293749462e-13,0.19075765830569308,0.20630878646160217
delithiation,0.22,10,5.842789399157961e-16,5.842789399157961e-12,5.1985911022576835e-12,7.436886102988721e-12,0.021700027129831885,1.1793407828261071e-13,0.2108632371287425,0.22653045194138133
delithiation,0.24,10,3.756578922888888e-15,3.7565789228888874e-11,2.6968311732581623e-11,5.7019199405507676e-11,0.018248839843479886,7.075903092692067e-13,0.23096883871935414,0.24675208307339075
delithiation,0.26,10,6.981915461223724e-15,6.981915461223724e-11,6.347115772159727e-11,8.258773790730026e-11,0.012896497971114779,1.0048515336066658e-12,0.2510744403099658,0.26697369130688703
delithiation,0.28,10,4.290026529730927e-15,4.2900265297309275e-11,3.273798342417361e-11,5.477935358716921e-11,0.014529012100199138,6.314245109196354e-13,0.2711799963654531,0.28719540258369236
delithiation,0.3,10,2.9575215610219785e-15,2.9575215610219785e-11,2.5263097890520013e-11,3.508134424398078e-11,0.010553809489644343,3.180855214775219e-13,0.29128562072362696,0.30741712530975424
delithiation,0.32,10,3.803646871343818e-15,3.803646871343818e-11,2.7409694965311846e-11,4.366681718371744e-11,0.008168213355399006,3.0885439419607134e-13,0.31139113124398987,0.327638722093994
delithiation,0.34,11,1.6367468433007928e-15,1.6367468433007928e-11,1.2958165253293617e-11,2.2276930311338596e-11,0.005298091212716931,9.437652789180885e-14,0.33073778254997027,0.3499970536651216
delithiation,0.36,10,1.2195448041536288e-15,1.2195448041536288e-11,1.122807916600381e-11,1.3202478699383915e-11,0.004265833465721704,5.170147712999363e-14,0.35160185630640717,0.369256270257821
delithiation,0.38,10,8.474049105075454e-16,8.474049105075455e-12,7.365117962789954e-12,9.113837380518507e-12,0.0034394855611047494,3.023020016746127e-14,0.3717073895943322,0.3885154214235776
delithiation,0.4,10,4.902489959029712e-16,4.902489959029712e-12,4.676884375186262e-12,6.006063027549629e-12,0.0027945304435970306,1.7348003200084436e-14,0.39181285457957077,0.4085247314054864
delithiation,0.42,10,3.303539961373852e-16,3.3035399613738516e-12,2.7657111821481207e-12,3.97504749147065e-12,0.004485194649161502,1.475621445705578e-14,0.4119180805054062,0.42874617934939074
delithiation,0.44,10,2.2275415706453415e-16,2.2275415706453413e-12,1.843305552585044e-12,2.4792454525284853e-12,0.006039579938326981,1.3750662449805193e-14,0.43202324951233617,0.44896763874255174
delithiation,0.46,10,1.4388361571723219e-16,1.4388361571723219e-12,1.2488441367165432e-12,1.7144694486011804e-12,0.007672913646093251,1.1348098230265387e-14,0.4521286120435448,0.46918910958496934
delithiation,0.48,10,8.67242426179938e-17,8.67242426179938e-13,7.334461687331748e-13,1.0844304875701095e-12,0.008994154014335544,8.277472604748275e-15,0.4722340087260967,0.4894105689781303
delithiation,0.5,10,4.407493612335466e-17,4.407493612335466e-13,3.4566995546208694e-13,5.705410217563401e-13,0.010379471180141923,4.9261512651245536e-15,0.49233917773302677,0.5096320283712914
delithiation,0.52,10,2.115795016635001e-17,2.1157950166350008e-13,1.72260579467478e-13,2.3719170419959e-13,0.012685512373690925,2.6521543049324344e-15,0.5124442898210513,0.5298535793585049
delithiation,0.54,9,1.1914181968866166e-17,1.1914181968866165e-13,9.577749207254126e-14,1.366320928640119e-13,0.013391244602972918,1.7809576729978518e-15,0.5325496865036032,0.5496016209080941
delithiation,0.56,10,3.1351824827149753e-18,3.135182482714975e-14,2.0140520755892096e-14,6.466628640751599e-14,0.00966645870823072,2.149160257465017e-16,0.5500751990412578,0.5698441864802593
delithiation,0.58,9,7.348328918476696e-18,7.348328918476696e-14,4.986829415219342e-14,1.0933941442384909e-13,0.013403442012693011,1.2198939920929812e-15,0.5702966584344188,0.5830736707862072
delithiation,0.6,11,2.223801727823508e-17,2.2238017278235077e-13,1.842011632766973e-13,2.8589155075386264e-13,0.010604682278962427,2.460228875639437e-15,0.5900867520524246,0.6099982823597291
delithiation,0.62,10,4.7919868411202727e-17,4.791986841120273e-13,4.4273592532383693e-13,6.12900589974662e-13,0.008955177761671103,4.454772077568336e-15,0.6103293749303964,0.6292576516152945
delithiation,0.64,10,1.0568869721425182e-16,1.0568869721425183e-12,9.820299350841172e-13,1.3329879453608026e-12,0.007025649278333164,7.882814979689793e-15,0.6305720321918522,0.6485170099663694
delithiation,0.66,10,1.92761413859048e-16,1.92761413859048e-12,1.7503856171483454e-12,2.1366269293664173e-12,0.0051656169505225474,1.1126975705396087e-14,0.6508145175358884,0.6677763137949921
delithiation,0.68,10,2.379397876233593e-16,2.3793978762335934e-12,2.0414556948957354e-12,2.492320727749448e-12,0.0035581791449091175,9.062017813425921e-15,0.671056945574118,0.6870355849101436
delithiation,0.7000000000000001,10,2.1114541339984572e-16,2.111454133998457e-12,1.8356521390862874e-12,2.3733240809085828e-12,0.0021079507722370143,4.302988977769893e-15,0.691299648680219,0.7062948887387663
delithiation,0.72,10,1.5427801885820566e-16,1.5427801885820566e-12,1.3199192049456737e-12,1.7976971195902265e-12,0.001300869149637505,2.2412482345169625e-15,0.7115424893202558,0.7255542252808603
delithiation,0.74,10,9.388454145584252e-17,9.388454145584252e-13,7.952024958225146e-13,1.2163701180499094e-12,0.002286366554766471,2.2647057352052735e-15,0.7317852038875181,0.7448135400139736
delithiation,0.76,10,6.261428472366199e-17,6.261428472366199e-13,5.067961311595494e-13,7.441815405099228e-13,0.003735974586982685,2.3399608694904354e-15,0.7520278955324579,0.7640728983650485
delithiation,0.78,10,4.270360254928882e-17,4.270360254928882e-13,3.2931605161162627e-13,5.240447779585714e-13,0.005144279529211066,2.1486815189418872e-15,0.7722706215608814,0.7840020368805103
delithiation,0.8,10,2.9492967239674436e-17,2.9492967239674437e-13,2.3193242301113185e-13,3.5955182228445875e-13,0.00629258546682503,1.8806086711781447e-15,0.7925133475893051,0.8040947949927387
delithiation,0.8200000000000001,10,1.6716556052936094e-17,1.6716556052936093e-13,1.3651977107667822e-13,2.1314037263796766e-13,0.0073369095989092425,1.3252254030613606e-15,0.8122214360011115,0.8241875303521551
delithiation,0.84,10,9.032880404986162e-18,9.032880404986162e-14,8.111861895205086e-14,1.1685290131250138e-13,0.008213981573935273,8.178598553158846e-16,0.8314808052566769,0.8442804022284442
delithiation,0.86,11,2.724873813813714e-18,2.724873813813714e-14,2.034131785570377e-14,5.228414080348661e-14,0.008386033211835597,2.4109728530252974e-16,0.8507400763718284,0.8699994892453555
delithiation,0.88,10,4.763188488404175e-19,4.763188488404175e-15,3.461311800937804e-15,6.20323360477944e-15,0.008354349829753673,3.5970104988576266e-17,0.8734841370913866,0.8892589239278635
delithiation,0.98,5,6.300458856648708e-16,6.300458856648708e-12,6.076753692780604e-12,8.835538325752519e-12,0.00327439214677707,2.063017300130257e-14,0.9848181675101665,0.9855555303069008
delithiation,1.0,5,4.2363342468969256e-16,4.236334246896926e-12,3.6302921957604323e-12,4.4436563617897855e-12,0.004653280234826713,2.067757831867839e-14,0.9949393815292813,0.9951851767689669
lithiation,0.06,5,1.9873688783695425e-14,1.9873688783695424e-10,1.682848855072619e-10,2.1800465484268612e-10,0.00614736027423669,1.2416400342192668e-12,0.06259304004263427,0.06578852148811816
lithiation,0.08,10,4.9470360612374976e-14,4.947036061237498e-10,2.2172649504977939e-10,8.278972314542694e-10,0.02959649402595079,1.4641249543197024e-11,0.0722227410271527,0.08603117874957393
lithiation,0.1,10,6.386301134447287e-15,6.386301134447288e-11,3.834679363870601e-11,1.1588288252263329e-10,0.017017217088816615,1.0867391265113411e-12,0.09148205576026605,0.10627384747219101
lithiation,0.12,10,1.229693860305418e-15,1.229693860305418e-11,7.573066344108098e-12,1.8917908403518066e-11,0.011184879592372708,1.3524351731518242e-13,0.11074135958888909,0.12651647035016286
lithiation,0.14,11,7.663493926479224e-16,7.663493926479224e-12,2.436116345894207e-12,8.812930045064766e-12,0.013852297117048674,1.0615699482428818e-13,0.13000065251302173,0.14925998905511612
lithiation,0.16,10,9.623233041844531e-16,9.623233041844531e-12,5.354886492043599e-12,1.0250108237335076e-11,0.015570852961788801,1.4975090969693008e-13,0.15571979117045887,0.16851929288373915
lithiation,0.18,10,9.700277907368885e-16,9.700277907368885e-12,6.134863789449264e-12,1.3233602104035985e-11,0.013714102170659041,1.2551686900375473e-13,0.17581274268159042,0.18777857490338135
lithiation,0.2,10,1.233529586677787e-15,1.233529586677787e-11,7.05340550757682e-12,1.562705820483567e-11,0.013305027395225134,1.5796070273086956e-13,0.19590577382756447,0.20748704209017949
lithiation,0.22,10,7.728122007515346e-16,7.728122007515347e-12,5.437794717427068e-12,8.706675623217856e-12,0.009978506496484543,5.4366073365804274e-14,0.2159988163499446,0.2277297681186031
lithiation,0.24,10,7.104140956480571e-16,7.104140956480571e-12,4.540164902301137e-12,9.500634549966498e-12,0.014828803651103697,1.0150760408423535e-13,0.23592691625861706,0.24797237953541362
lithiation,0.26,10,3.236461047184692e-16,3.236461047184692e-12,2.2325340903231823e-12,4.478281850174948e-12,0.008508038142402138,2.104052835183901e-14,0.2551861655647876,0.26821492218525633
lithiation,0.28,10,1.3029014222094195e-16,1.3029014222094194e-12,9.603086193543669e-13,1.7669760866234163e-12,0.005530144043503193,6.041089181343906e-15,0.2744453930619773,0.2884575679855508
lithiation,0.3,10,7.199652130295145e-17,7.199652130295145e-13,5.448072436125692e-13,9.058629990927562e-13,0.005240541310893917,3.405911847031677e-15,0.2937046423681478,0.3087002710916518
lithiation,0.32,10,4.321393856441962e-17,4.321393856441962e-13,3.047891740380797e-13,5.339261870962222e-13,0.004861862654479181,2.0416905715134053e-15,0.3129638916743184,0.32894289396962373
lithiation,0.34,10,2.1388464327356296e-17,2.1388464327356295e-13,1.5180537038870224e-13,2.715861600138843e-13,0.005478611224821253,1.1747774853756378e-15,0.3322230101266037,0.34918548246411163
lithiation,0.36,10,9.594959763897114e-18,9.594959763897114e-14,7.113155996940537e-14,1.1594487270669044e-13,0.006119811473430669,5.869686894258675e-16,0.3514821612923603,0.3694281053420835
lithiation,0.38,10,6.851370349838846e-18,6.851370349838846e-14,6.073656423989764e-14,8.125995061974191e-14,0.005946865264960744,4.03759358332656e-16,0.3707414978344543,0.38967079698702317
lithiation,0.4,11,6.511428156778437e-18,6.511428156778437e-14,3.7771204614115155e-14,7.464721921526184e-14,0.005922102323117611,3.4282299531254183e-16,0.390000899803491,0.40991347717080157
lithiation,0.42,9,7.217183890316198e-18,7.217183890316197e-14,6.184108786327319e-14,7.967379805960581e-14,0.005223266988122192,3.628622273210319e-16,0.41692739859596306,0.42970698242916594
lithiation,0.44,10,9.241552244893601e-18,9.2415522448936e-14,8.323561215043248e-14,9.646033480562136e-14,0.004880084312062933,4.256759580496652e-16,0.4301560312818056,0.44992815559091304
lithiation,0.46,9,1.1333109708131082e-17,1.1333109708131083e-13,1.045205137569647e-13,1.1905720083229523e-13,0.004247674031219956,4.470524817630274e-16,0.45039866562093867,0.46746326823904377
lithiation,0.48,10,1.3087630623387191e-17,1.308763062338719e-13,1.2304991506147505e-13,1.41747285186919e-13,0.004484731798301405,5.886664384245791e-16,0.4701492715063774,0.4875690747377048
lithiation,0.5,10,1.6585729068162367e-17,1.6585729068162367e-13,1.4955595985499267e-13,1.7562308113208587e-13,0.00573806187272345,9.241546699919743e-16,0.490370433218868,0.507674904003928
lithiation,0.52,10,1.8560339770109225e-17,1.8560339770109224e-13,1.8136817101696376e-13,1.9199245720677224e-13,0.007846150868674727,1.4672238139595204e-15,0.5105916292791283,0.5277808471079621
lithiation,0.54,10,1.8087716722185008e-17,1.8087716722185007e-13,1.71491374401995e-13,1.9155166371191583e-13,0.007278703703736226,1.262747003054813e-15,0.5308127451945925,0.547886869898464
lithiation,0.56,10,6.677588968297763e-17,6.677588968297763e-13,2.2019129753541384e-13,9.54321422375457e-13,0.004042346404306078,2.9462573242111316e-15,0.5510338954578267,0.5679927674673739
lithiation,0.58,10,1.3849971117438064e-16,1.3849971117438065e-12,1.1686193607114428e-12,1.7166505444012487e-12,0.010317207742248077,1.5213053050352498e-14,0.5712550686195736,0.5880985625822538
lithiation,0.6,10,5.781829647023693e-17,5.781829647023694e-13,4.1213126457398065e-13,8.315476565613219e-13,0.010412031046736029,6.289691381432216e-15,0.591476367723143,0.6082044601511636
lithiation,0.62,10,2.1080141227240603e-17,2.1080141227240603e-13,1.4256222974742697e-13,3.0546409167332287e-13,0.009363058232104596,2.0909735276440254e-15,0.6114832918465533,0.6283104032551978
lithiation,0.64,10,5.697672898819638e-18,5.697672898819638e-14,3.9490992315604116e-14,8.560447468436827e-14,0.008040718072841301,4.891081265268613e-16,0.6307426283886473,0.6484161983700778
lithiation,0.66,11,7.553656244550134e-19,7.553656244550134e-15,7.035480854073648e-15,1.4352525777288335e-14,0.007170452949017593,6.737896898261411e-17,0.6500019431217604,0.6692613014728354
lithiation,0.68,10,6.624574233434923e-19,6.624574233434923e-15,4.942574980071011e-15,7.421547876656103e-15,0.0064332882967808955,4.096866515243068e-17,0.6723616671807293,0.6886275267728723
lithiation,0.7000000000000001,10,1.0376271708888062e-18,1.0376271708888061e-14,7.484594133954564e-15,1.4663100877460702e-14,0.00589276216895249,6.811720822217642e-17,0.6925831036753772,0.7087331283634737
lithiation,0.72,10,2.695982723766699e-18,2.695982723766699e-14,1.8990704282407754e-14,3.7383862468047955e-14,0.005698924227802191,1.7726898969388075e-16,0.7128044485759728,0.7288386388838262
lithiation,0.74,10,5.673886845005778e-18,5.6738868450057776e-14,4.284176773930184e-14,7.571692202017607e-14,0.005709129523903338,3.874526034703185e-16,0.7330258965198773,0.7489441152528353
lithiation,0.76,10,1.0589994670797258e-17,1.0589994670797258e-13,7.693396625593833e-14,1.3292452338174037e-13,0.006286213731171256,7.426956889307107e-16,0.7532474017100645,0.7690496143894068
lithiation,0.78,10,1.6529256777585276e-17,1.6529256777585275e-13,1.2541478622588483e-13,2.1674971979212557e-13,0.006755309372719464,1.2600528211274411e-15,0.773468952697278,0.7891550679908537
lithiation,0.8,10,3.5704030340813704e-17,3.5704030340813703e-13,2.6680173770169624e-13,4.819566096133382e-13,0.00678444606401213,2.646139056419889e-15,0.7936904006411826,0.8092604532896142
lithiation,0.8200000000000001,10,6.243440040403021e-17,6.24344004040302e-13,4.982517407090094e-13,8.510453672931521e-13,0.00747069713081463,4.94971503601534e-15,0.8137064236789544,0.8293659182748422
lithiation,0.84,10,1.1975029467227762e-16,1.1975029467227762e-12,8.783341235580773e-13,1.6492371582288841e-12,0.009292835320096882,1.0631209936688896e-14,0.832965825647991,0.8494715312492246
lithiation,0.86,10,2.431455653508388e-16,2.431455653508388e-12,1.7334532675506888e-12,3.1523027504369244e-12,0.010366833937358207,2.4357698204040736e-14,0.8522252058080471,0.8695772352938558
lithiation,0.88,10,5.075383254763295e-16,5.0753832547632945e-12,3.960092161731784e-12,6.6947363332560514e-12,0.011816952461817644,6.395128971943888e-14,0.8714844878276888,0.8896827685817705
lithiation,0.9,10,1.0384324952360324e-15,1.0384324952360324e-11,8.60734621162017e-12,1.3862014173577218e-11,0.014359285624836036,1.4494827039478727e-13,0.8907437589428402,0.9097884384750583
lithiation,0.92,11,1.9972916782365415e-15,1.9972916782365414e-11,1.3010129317551481e-11,2.5334795617367714e-11,0.01774415733981843,3.219665778494137e-13,0.9100031063894247,0.9298941311359084
lithiation,0.9400000000000001,10,6.420042236953168e-15,6.420042236953167e-11,3.858760748340511e-11,8.50952753165912e-11,0.029107074781456403,1.8224010761016654e-12,0.9352412575516769,0.9499999148670071
lithiation,0.96,7,1.1216428522043835e-14,1.1216428522043835e-10,5.489574444968266e-11,2.3128049354852833e-10,0.028276532292479017,3.510862084487387e-12,0.9554628886836863,0.9694799531431559
lithiation,0.98,10,1.017941381350826e-14,1.017941381350826e-10,5.200374933461972e-11,2.0051175323644183e-10,0.01674916091782356,1.878279321893135e-12,0.9701054709224839,0.9895727453846026
lithiation,1.0,6,1.9305725650726194e-15,1.9305725650726195e-11,1.5275449838505857e-11,2.7100225500249136e-11,0.007801649721092164,1.5343435229819458e-13,0.9902110611293039,0.997618722225641
