Repository: zhangjunhuan846-hash/fangzhen

# 🔋 Fangzhen · 电池数据—模型研究工作站
  <strong>让实验记录、物理仿真、诊断分析与下一轮实验建议接在同一条可追溯的研究链上。</strong><br>
  Battery data → model → simulation → evidence → experiment
  <a href="#项目能做什么">项目能力</a> ·
  <a href="#研究流程">研究流程</a> ·
  <a href="#快速开始">快速开始</a> ·
  <a href="#项目路线图">路线图</a> ·
  <a href="STATUS.md">验收状态</a>
> **当前软件：本地工作站 v0.3.10。** `v0.1.0-platform` 是保留的仿真平台冻结标签，两者用途不同。工作站增加了数据录入、参数探索、机器学习辅助研究，以及环境和经济筛选；这些工程能力不自动构成真实回收石墨的材料验证。详细判据与失败记录以 [STATUS.md](STATUS.md) 为准。

## 项目能做什么

| 研究环节 | 已有能力 | 关键约束 |
| --- | --- | --- |
| **实验数据** | 数据集适配、协议与单位核对；本地工作站的方案、样品、工艺、表征、极片与半电池记录；Excel/CSV 导入和版本归档 | 原始数据、来源和测试条件必须由研究者提供，软件不补造缺失实测值 |
| **电化学仿真** | 基于 PyBaMM 的 SPM、SPMe、DFN 回放；公开案例、参数敏感性和固定窗口比较 | 尺度、几何、初态和协议需要先核对；低误差不等于参数可辨识或跨材料有效 |
| **仿真诊断 Agent** | 在声明范围内探索扩散系数与交换电流密度倍率；记录每轮候选、失败原因和曲线；支持规则策略与可选兼容模型 API | Agent 只提出候选，物理任务与数据用途检查仍由平台执行；目前没有真实材料前瞻验证 |
| **描述符与实验闭环** | 分组验证、有限候选模型建议、多目标探索、待实验记录与实验反馈 | 公开/合成回放是方法验收，建议必须经新的独立实验检验 |
| **环境与经济** | 用户工艺清单、Brightway 前景 GWP 计算、成本核算和来源留档；独立的 EverBatt 社区迁移参考案例 | 按声明边界和功能单位筛选；尚非完整背景数据库 LCA 或资本现金流 TEA |

工作站默认监听本机 `127.0.0.1`，研究记录保存在 `data/`（该目录不进 Git）。物理任务需要配置好的 WSL/PyBaMM 环境；Windows 打包程序也不是跨电脑零依赖安装包。具体版本说明见 [工作站文档](docs/workbench_v038.md)、[Agent 接入说明](docs/battery_agent_adaptation.md)和[环境与经济评价](docs/workbench_v036.md)。

## 研究流程

数据能否进入模型、模型输出能否支持结论，在流程里是两道不同的关。诊断或 Agent 发现问题时回到数据与实验设计，而不是直接把最低误差写成验证结论。

```mermaid
flowchart LR
    input["实验记录 / 公开数据"] --> contract["数据契约<br/>单位 · 协议 · 来源"]
    contract --> gate{"尺度与用途<br/>检查通过?"}
    gate -- 否 --> repair["补齐记录或修正输入"]
    repair --> contract
    gate -- 是 --> physics["PyBaMM 回放<br/>SPM · SPMe · DFN"]
    physics --> evaluate["固定窗口评价<br/>误差 · 覆盖 · 残差"]
    evaluate --> evidence{"独立验证<br/>是否充分?"}
    evidence -- 否 --> design["诊断 / 参数探索<br/>提出下轮实验"]
    design --> input
    evidence -- 是 --> report["版本化报告<br/>写明适用范围"]
    contract --> inventory["工艺清单<br/>能耗 · 物料 · 价格"]
    inventory --> sustainability["碳足迹 / 成本<br/>同一功能单位"]
    sustainability --> report

    classDef source fill:#E7F4F1,stroke:#178B78,color:#153B36,stroke-width:2px;
    classDef process fill:#EAF0FF,stroke:#4A69C6,color:#1E315D,stroke-width:2px;
    classDef decision fill:#FFF3DA,stroke:#C28B25,color:#533A13,stroke-width:2px;
    classDef result fill:#F0EAFE,stroke:#8061BE,color:#38265B,stroke-width:2px;
    class input,contract,inventory source;
    class physics,evaluate,repair,design,sustainability process;
    class gate,evidence decision;
    class report result;
```

图源与独立预览：[研究流程](figures/research-workflow.md) · [Mermaid 源码](figures/research-workflow.mmd)

这条链有三种常见输出：**公开数据回放**检验软件通路，**参数诊断**发现模型和数据哪里不一致，**独立实验**才检验结论能否迁移到新样品。碳足迹与成本使用另一套明确的工艺清单，不能与不同功能单位的参考结果混算。

## 快速开始

### 1 · 从仓库自包含案例开始

`examples/half_cell_demo/` 可以在没有本地 `data/` 原始库的 clone 中运行。先按 [HANDOFF.md](HANDOFF.md) 配好 WSL Ubuntu 的 `pybamm` 环境，再执行：

```bash
python -m user_tools.import_dataset --package examples/half_cell_demo
python -m user_tools.run_baseline --package examples/half_cell_demo --models DFN
```

这会走完实验 CSV 导入校验与 zero-fit DFN 基线。完整数据集列表及 YAML 流水线需要另行准备本地数据：

```bash
python run_pipeline.py --list-datasets
python run_pipeline.py --config configs/example.yaml
```

`data/` 不随仓库发布，因此在全新 clone 上直接运行完整测试集会遇到依赖本地原始数据的用例；请按 [STATUS.md](STATUS.md) 区分软件回归与带数据的研究验收。

### 2 · 打开本地研究工作站

在已配置项目依赖的 Windows 电脑上，双击 `启动科研工作站.bat`；它优先打开本机已有的 v0.3.10 打包版，GitHub clone 中没有打包版时会改用源码启动。也可以直接执行：

```powershell
python -m user_tools.research_workbench
```

工作站自动打开本机浏览器。Windows 打包命令是 `./user_tools/build_workbench.ps1`；生成的 EXE 留在本机 `outputs/`，不纳入 GitHub 源码仓库。工作站的物理/ML 任务仍需可访问项目的 WSL 环境，Excel 导出及环境经济分析还需各自的本机依赖，详见[工作站说明](docs/workbench_v03.md)和[环境与经济说明](docs/workbench_v036.md)。

在“仿真诊断与参数探索”中可直接用规则策略。若使用可选模型服务，展开“模型API地址与端口”，填写基础地址（例如 `http://localhost:11434/v1`）、模型名和可选密钥，保存后检查接口。配置写入本机忽略文件 `data/agent_llm.local.json`；界面检查 `/models`，实际建议任务从 WSL 调用 `/chat/completions`，两者需分别保证可达。详见 [Agent 接入说明](docs/battery_agent_adaptation.md)。

## 项目路线图

实线阶段表示软件已经实现；虚线阶段是还需要真实材料数据与独立实验的研究目标，没有把未来目标写成已验收能力。

```mermaid
flowchart LR
    core["v0.1 · 已完成<br/>仿真平台冻结"] --> loop["v0.2 · 已完成<br/>研究数据闭环"]
    loop --> workbench["v0.3.10 · 已实现<br/>本地研究工作站"]
    workbench --> validation["下一阶段<br/>真实材料独立验证"]
    validation --> decision["研究目标<br/>跨协议可迁移预测"]

    classDef done fill:#E7F4F1,stroke:#178B78,color:#153B36,stroke-width:2px;
    classDef current fill:#EAF0FF,stroke:#4A69C6,color:#1E315D,stroke-width:3px;
    classDef future fill:#F5F2FA,stroke:#8D79B6,color:#44385C,stroke-width:2px,stroke-dasharray:5 4;
    class core,loop done;
    class workbench current;
    class validation,decision future;
```

图源与独立预览：[项目路线图](figures/project-roadmap.md) · [Mermaid 源码](figures/project-roadmap.mmd)

| 阶段 | 可检查的交付 | 当前结论 |
| --- | --- | --- |
| **v0.1 冻结平台** | 数据适配、参数来源矩阵、尺度对齐门、PyBaMM 回放与报告 | 冻结标签 `v0.1.0-platform`；详见[预注册判据](docs/preregistration_2026-09-18.md) |
| **v0.2 模拟闭环** | Excel 研究任务、受控约束、公开/合成回放、模拟工艺比较 | 软件闭环通过；[验收报告](docs/v02_simulation_loop.md)保留科学失败门 |

File: outputs/analysis/graphite_phaseB1/gitt_ds_app_provenance.json
{
  "calculation": "extraction/gitt_diffusivity.py::compute_ds_app",
  "quantity": "APPARENT / EFFECTIVE solid-state diffusivity, NOT an intrinsic material coefficient: it is R^2 divided by a diffusion time constant fitted to a one-dimensional single-particle model of ONE particle size",
  "equation_reference": "Weppner & Huggins, J. Electrochem. Soc. 124(10) 1569 (1977); forward relation identical to PyBOP 26.3 pybop/models/lithium_ion/weppner_huggins.py (V = U + U'*(2I/(3Q_th))*sqrt(t*tau_d/pi)), inverted here",
  "equation_solved": "tau_d = pi*(3 Q_th m / (2 I U'))**2 ; D = R^2/tau_d ; m from a least-squares fit of V = a + m*sqrt(t) over the pulse with the first samples removed",
  "cross_check_equation": "D = (4/(9 pi)) (R^2/tau) (dE_tau/dE_s)^2 -- OCP-free, obtained by eliminating U' between the pulse law and the equilibrium composition step",
  "particle_radius_m": 1.37e-05,
  "particle_radius_source": "Positive particle radius [m] of Ecker2015_graphite_halfcell (13.7 um) - a REFERENCE-SET value, NOT measured for this cell; D scales with R^2 so this is the largest systematic uncertainty",
  "Q_th_Ah": 0.0022464319849470867,
  "Q_th_units": "used in AMPERE-SECONDS in the Weppner-Huggins relation (Q_th = F eps_am c_max L A, as PyBOP builds it); the Ah value is converted by x3600",
  "Q_th_source": "F * eps_am * c_max * L * A from the SINTEF catalog metadata of THIS GITT cell (mass-based eps_am, measured thickness and disc area) with c_max from the reference set",
  "active_mass_source": "SINTEF catalog metadata.csv, cell 063b77 (Mass of Active Material / mg)",
  "I_source": "GITT pulse current (canonical sign, discharge = +)",
  "U_prime_source": "local slope of the frozen Phase B0.6 high-fidelity OCP table, branch-matched, fitted over ~1.5 pulse composition steps",
  "uncertainty_definition": "Ds_app_rel_uncertainty = 2 * sigma(m)/|m| from the sqrt(t) regression; it covers ONLY the fit noise.  Q_th, R and U' contribute systematic uncertainty that is NOT included and is reported separately (D scales with R^2 and with Q_th^2/U'^2)",
  "n_pulses": 981,
  "n_defined": 958,
  "n_accepted": 616,
  "n_rejected": 365,
  "flags": {
    "min_r2": 0.9,
    "min_abs_u_prime": 0.001
  },
  "branch_note": "lithiation pulses use the lithiation OCP branch and delithiation pulses the delithiation branch, so each D is paired with the same hysteresis branch the model uses",
  "wording": "apparent/effective D_s(SOC) from GITT under the Weppner-Huggins single-particle model; not a material constant, not validation"
}

File: outputs/analysis/graphite_phaseB1/gitt_segmentation_provenance.json
{
  "segmentation": "extraction/gitt_extractor.py::extract_gitt_segments",
  "source_file": "sintef__sintef-graphite-R2032-intelligent-063b77__20250514__gitt__RT.bdf.parquet",
  "source_sha256": "5828f56489f1f48a1ad928acd8c0fb86fd4e0799a4bb37c91974c8ffb8fdf72a",
  "row_groups": 741,
  "total_rows": 90957884,
  "programme": "gitt",
  "decimation": "NONE - full resolution on pulses and rest endpoints",
  "file_structure": "multi-rate log: several (cycle, step) channels are interleaved in time and a step's rows do NOT cover [t_min, t_max]",
  "channels": [
    {
      "step": 1,
      "n_rows": 49,
      "median_current_A": 0.0,
      "kind": "rest",
      "t_min_s": 0.02,
      "t_max_s": 14400.0,
      "span_h": 3.9999944444444444,
      "mean_dt_s": 299.9995833333333,
      "gap_threshold_s": 1499.9979166666665
    },
    {
      "step": 2,
      "n_rows": 45180000,
      "median_current_A": 0.0,
      "kind": "rest",
      "t_min_s": 14400.01,
      "t_max_s": 9726095.822,
      "span_h": 2697.6932811111114,
      "mean_dt_s": 0.2149556446869333,
      "gap_threshold_s": 1.5
    },
    {
      "step": 3,
      "n_rows": 407122,
      "median_current_A": 0.0,
      "kind": "rest",
      "t_min_s": 15300.02,
      "t_max_s": 9734195.822,
      "span_h": 2699.6932783333336,
      "mean_dt_s": 23.87225370835698,
      "gap_threshold_s": 119.3612685417849
    },
    {
      "step": 4,
      "n_rows": 901519,
      "median_current_A": -4.41545832721218e-05,
      "kind": "pulse",
      "t_min_s": 23400.02,
      "t_max_s": 9735638.669,
      "span_h": 2697.844069166667,
      "mean_dt_s": 10.773205470107087,
      "gap_threshold_s": 53.86602735053543
    },
    {
      "step": 7,
      "n_rows": 9905,
      "median_current_A": 0.0,
      "kind": "rest",
      "t_min_s": 1137322.46,
      "t_max_s": 9755438.669,
      "span_h": 2393.9211691666665,
      "mean_dt_s": 870.1652068861065,
      "gap_threshold_s": 4350.826034430533
    },
    {
      "step": 8,
      "n_rows": 43200000,
      "median_current_A": 0.0,
      "kind": "rest",
      "t_min_s": 1157122.45,
      "t_max_s": 10782338.67,
      "span_h": 2673.6711722222226,
      "mean_dt_s": 0.22280593617606334,
      "gap_threshold_s": 1.5
    },
    {
      "step": 9,
      "n_rows": 389280,
      "median_current_A": 0.0,
      "kind": "rest",
      "t_min_s": 1158022.46,
      "t_max_s": 10790438.67,
      "span_h": 2675.671169444445,
      "mean_dt_s": 24.744248238409988,
      "gap_threshold_s": 123.72124119204994
    },
    {
      "step": 10,
      "n_rows": 860104,
      "median_current_A": 4.415445446329747e-05,
      "kind": "pulse",
      "t_min_s": 1166122.46,
      "t_max_s": 10791235.962,
      "span_h": 2673.6426394444447,
      "mean_dt_s": 11.190652168403087,
      "gap_threshold_s": 55.95326084201544
    },
    {
      "step": 13,
      "n_rows": 9905,
      "median_current_A": 0.0,
      "kind": "rest",
      "t_min_s": 2193437.651,
      "t_max_s": 10811035.962,
      "span_h": 2393.7773086111106,
      "mean_dt_s": 870.1129150848141,
      "gap_threshold_s": 4350.56457542407
    }
  ],
  "pulse_protocol": {
    "pulse_time_s_median": 1799.9800000000105,
    "relax_time_s_median": 9000.0,
    "pulses_per_cycle": {
      "1": 200,
      "2": 195,
      "3": 195,
      "4": 196,
      "5": 195
    },
    "pulses_per_branch": {
      "delithiation": 479,
      "lithiation": 502
    },
    "n_pulses_total": 981,
    "current_levels_A": [
      -4.4155e-05,
      -4.4154e-05,
      -4.4153e-05,
      4.4154e-05,
      4.4155e-05
    ],
    "pulse_steps": [
      4,
      10
    ],
    "rest_steps": [
      1,
      2,
      3,
      7,
      8,
      9,
      13
    ]
  },
  "soc_definition": "Q_ref = total charge of the cycle's LITHIATION pulse train (canonical current > 0) from the fresh state to the fully lithiated state; lithiation SOC = Q/Q_ref, delithiation SOC = 1 - Q/Q_ref.  Deliberately the SAME definition as the p-OCV OCP extraction so that D_s(SOC) and the frozen OCP share one axis.",
  "soc_reference_charge_mAh": {
    "1": 2.2926080188083153,
    "2": 2.183523628818757,
    "3": 2.19608247982358,
    "4": 2.197506143675658,
    "5": 2.181255594051171
  },
  "segmentation_rules": {
    "gap_rule": "burst break where dt > max(5 x channel mean dt, 1.5 s)",
    "gap_threshold_s": {
      "1": 1499.9979166666665,
      "2": 1.5,
      "3": 119.3612685417849,
      "4": 53.86602735053543,
      "7": 4350.826034430533,
      "8": 1.5,
      "9": 123.72124119204994,
      "10": 55.95326084201544,
      "13": 4350.56457542407
    },
    "min_burst_s": 600.0,
    "ir_skip_s": 60.0,
    "rest_pairing": "rest bursts inside the repose window [pulse end, next pulse start on ANY channel]; V_end is the latest rest sample, coverage records the channels' span",
    "why_the_gaps_matter": "the 9000 s rests between pulses are logged by other channels, so integrating the pulse channel alone would charge them as well: that mis-integration gives 9.8 mAh, 4.5x the cell capacity, instead of the correct 2.29 mAh"
  },
  "sign_convention": {
    "raw": "negative current = discharge (cycler convention)",
    "platform_canonical": "discharge = +, charge = -",
    "action": "raw sign FLIPPED (same as the p-OCV adapter)",
    "physics": "for a graphite||Li half cell the spontaneous discharge LITHIATES the graphite, so canonical + = lithiation and the sign of I_A is directly usable in the PyBOP Weppner-Huggins form where current is positive on discharge"
  },
  "temperature_source": "declared_room_temperature_not_measured",
  "wording": "GITT segmentation only: pulse/rest identification and charge accounting.  No diffusivity is computed in this step."
}

File: outputs/analysis/graphite_phaseB15/gitt_pulse_budget.json
{
  "timescales": {
    "L_m": 6.4e-05,
    "porosity": 0.329,
    "bruggeman": 1.6372789338386007,
    "tau_pulse_s": 1799.9800000000105,
    "tau_solid_at_reference_D_s": 15396.626052657753,
    "tau_solid_at_the_gitt_median_D_s": 496235.4023415017,
    "electrolyte_tau_note": "tau_electrolyte is NOT estimated: the reference set defines D_e via the electrolyte conductivity as a function of c_e, so it cannot be evaluated outside a model context.  The electrolyte's contribution is measured directly instead (dE_electrolyte_mV and dc_e_relative).",
    "note": "tau_solid uses R from the reference set (not measured of this material) - a systematic caveat",
    "electrolyte_diffusivity_m2_s": NaN,
    "electrolyte_eff_diffusivity_m2_s": NaN,
    "tau_electrolyte_s": NaN,
    "Fo_pulse_over_tau_solid_at_reference_D_s": 0.11690743113744062,
    "Fo_pulse_over_tau_solid_at_the_gitt_median_D_s": 0.003627270427516357,
    "Fo_pulse_over_tau_electrolyte_s": NaN,
    "gitt_median_D_s_m2_s": 3.7822775060864065e-16,
    "particle_radius_m": 1.37e-05,
    "electrode_thickness_m": 6.4e-05,
    "particle_radius_source": "reference set (NOT measured for this material)",
    "porosity_source": "reference set (NOT measured); the catalog does not report porosity"
  },
  "columns": [
    "branch",
    "soc_bin",
    "soc_start_measured",
    "soc_end_measured",
    "n_pulses",
    "I_A",
    "Ds_app_m2_s",
    "Ds_app_cm2_s",
    "model",
    "parameter_set",
    "soc_start",
    "current_A",
    "pulse_time_s",
    "x_avg_start",
    "x_avg_end",
    "x_surf_end",
    "x_surf_excess",
    "OCP_avg_start_V",
    "OCP_avg_end_V",
    "V_start_V",
    "V_end_V",
    "dV_total_mV",
    "dE_equilibrium_mV",
    "dE_polarisation_mV",
    "dE_solid_mV",
    "dE_other_mV",
    "dE_reaction_mV",
    "dE_electrolyte_mV",
    "dE_concentration_var_mV",
    "dE_solid_pybamm_mV",
    "c_e_start_mol_m3",
    "c_e_end_mol_m3",
    "dc_e_mol_m3",
    "dc_e_relative",
    "f_solid",
    "D_bias_predicted",
    "dE_1term_mV",
    "dE_2term_mV",
    "drift_mV",
    "r2_1term",
    "r2_2term",
    "m1",
    "m2",
    "b",
    "D_bias_of_1term_fit",
    "D_bias_of_2term_fit",
    "dE_solid_over_dE_1term",
    "dE_solid_over_dE_2term",
    "R_m",
    "D_eff_at_end_m2_s",
    "tau_solid_s",
    "Fourier_solid",
    "u_prime_V_per_soc",
    "Q_th_As",
    "dE_solid_WH_predicted_mV",
    "dE_polarisation_at_ir_skip_mV",
    "n_eval",
    "ir_skip_s",
    "D_model_at_composition_m2_s",
    "ratio_measured_Dapp_over_Dmodel",
    "log10_ratio_measured",
    "log10_ratio_predicted_f2"
  ],
  "n_rows": 99
}

File: outputs/analysis/graphite_phaseB16/gitt_segmentation_provenance.json
{
  "segmentation": "extraction/gitt_extractor.py::extract_gitt_segments",
  "source_file": "sintef__sintef-graphite-R2032-intelligent-063b77__20250514__gitt__RT.bdf.parquet",
  "source_sha256": "5828f56489f1f48a1ad928acd8c0fb86fd4e0799a4bb37c91974c8ffb8fdf72a",
  "row_groups": 741,
  "total_rows": 90957884,
  "programme": "gitt",
  "decimation": "NONE - full resolution on pulses and rest endpoints",
  "file_structure": "multi-rate log: several (cycle, step) channels are interleaved in time and a step's rows do NOT cover [t_min, t_max]",
  "channels": [
    {
      "step": 1,
      "n_rows": 49,
      "median_current_A": 0.0,
      "kind": "rest",
      "t_min_s": 0.02,
      "t_max_s": 14400.0,
      "span_h": 3.9999944444444444,
      "mean_dt_s": 299.9995833333333,
      "gap_threshold_s": 1499.9979166666665
    },
    {
      "step": 2,
      "n_rows": 45180000,
      "median_current_A": 0.0,
      "kind": "rest",
      "t_min_s": 14400.01,
      "t_max_s": 9726095.822,
      "span_h": 2697.6932811111114,
      "mean_dt_s": 0.2149556446869333,
      "gap_threshold_s": 1.5
    },
    {
      "step": 3,
      "n_rows": 407122,
      "median_current_A": 0.0,
      "kind": "rest",
      "t_min_s": 15300.02,
      "t_max_s": 9734195.822,
      "span_h": 2699.6932783333336,
      "mean_dt_s": 23.87225370835698,
      "gap_threshold_s": 119.3612685417849
    },
    {
      "step": 4,
      "n_rows": 901519,
      "median_current_A": -4.41545832721218e-05,
      "kind": "pulse",
      "t_min_s": 23400.02,
      "t_max_s": 9735638.669,
      "span_h": 2697.844069166667,
      "mean_dt_s": 10.773205470107087,
      "gap_threshold_s": 53.86602735053543
    },
    {
      "step": 7,
      "n_rows": 9905,
      "median_current_A": 0.0,
      "kind": "rest",
      "t_min_s": 1137322.46,
      "t_max_s": 9755438.669,
      "span_h": 2393.9211691666665,
      "mean_dt_s": 870.1652068861065,
      "gap_threshold_s": 4350.826034430533
    },
    {
      "step": 8,
      "n_rows": 43200000,
      "median_current_A": 0.0,
      "kind": "rest",
      "t_min_s": 1157122.45,
      "t_max_s": 10782338.67,
      "span_h": 2673.6711722222226,
      "mean_dt_s": 0.22280593617606334,
      "gap_threshold_s": 1.5
    },
    {
      "step": 9,
      "n_rows": 389280,
      "median_current_A": 0.0,
      "kind": "rest",
      "t_min_s": 1158022.46,
      "t_max_s": 10790438.67,
      "span_h": 2675.671169444445,
      "mean_dt_s": 24.744248238409988,
      "gap_threshold_s": 123.72124119204994
    },
    {
      "step": 10,
      "n_rows": 860104,
      "median_current_A": 4.415445446329747e-05,
      "kind": "pulse",
      "t_min_s": 1166122.46,
      "t_max_s": 10791235.962,
      "span_h": 2673.6426394444447,
      "mean_dt_s": 11.190652168403087,
      "gap_threshold_s": 55.95326084201544
    },
    {
      "step": 13,
      "n_rows": 9905,
      "median_current_A": 0.0,
      "kind": "rest",
      "t_min_s": 2193437.651,
      "t_max_s": 10811035.962,
      "span_h": 2393.7773086111106,
      "mean_dt_s": 870.1129150848141,
      "gap_threshold_s": 4350.56457542407
    }
  ],
  "pulse_protocol": {
    "pulse_time_s_median": 1799.9800000000105,
    "relax_time_s_median": 9000.0,
    "pulses_per_cycle": {
      "1": 200,
      "2": 195,
      "3": 195,
      "4": 196,
      "5": 195
    },
    "pulses_per_branch": {
      "delithiation": 479,
      "lithiation": 502
    },
    "n_pulses_total": 981,
    "current_levels_A": [
      -4.4155e-05,
      -4.4154e-05,
      -4.4153e-05,
      4.4154e-05,
      4.4155e-05
    ],
    "pulse_steps": [
      4,
      10
    ],
    "rest_steps": [
      1,
      2,
      3,
      7,
      8,
      9,
      13
    ]
  },
  "soc_definition": "Q_ref = total charge of the cycle's LITHIATION pulse train (canonical current > 0) from the fresh state to the fully lithiated state; lithiation SOC = Q/Q_ref, delithiation SOC = 1 - Q/Q_ref.  Deliberately the SAME definition as the p-OCV OCP extraction so that D_s(SOC) and the frozen OCP share one axis.",
  "soc_reference_charge_mAh": {
    "1": 2.2926080188083153,
    "2": 2.183523628818757,
    "3": 2.19608247982358,
    "4": 2.197506143675658,
    "5": 2.181255594051171
  },
  "segmentation_rules": {
    "gap_rule": "burst break where dt > max(5 x channel mean dt, 1.5 s)",
    "gap_threshold_s": {
      "1": 1499.9979166666665,
      "2": 1.5,
      "3": 119.3612685417849,
      "4": 53.86602735053543,
      "7": 4350.826034430533,
      "8": 1.5,
      "9": 123.72124119204994,
      "10": 55.95326084201544,
      "13": 4350.56457542407
    },
    "min_burst_s": 600.0,
    "ir_skip_s": 60.0,
    "rest_pairing": "rest bursts inside the repose window [pulse end, next pulse start on ANY channel]; V_end is the latest rest sample, coverage records the channels' span",
    "why_the_gaps_matter": "the 9000 s rests between pulses are logged by other channels, so integrating the pulse channel alone would charge them as well: that mis-integration gives 9.8 mAh, 4.5x the cell capacity, instead of the correct 2.29 mAh"
  },
  "fits": {
    "first_order": "V = a + m*sqrt(t) -- the PyBOP Weppner-Huggins form; the Phase B1 apparent D_s is built from this slope",
    "second_order": "V = a + b*t + m*sqrt(t) -- the same pulse law PLUS the linear equilibrium drift caused by the bulk composition advancing during the pulse.  Phase B1.5 measured that the first-order slope inflates the diffusion term by a median 2.9x on model-generated pulses of this protocol, which biases the first-order D_s low by about 9x",
    "columns": "both fits are stored per pulse: sqrt_t_* (first order, unchanged from Phase B1) and quad_* (second order); sqrt_t_slope_excess_over_quad is their difference",
    "why_one_pass": "the two regressions are computed from the SAME pulse samples in the same pass, so the comparison cannot be affected by decimation or by a differing segmentation"
  },
  "sign_convention": {
    "raw": "negative current = discharge (cycler convention)",
    "platform_canonical": "discharge = +, charge = -",
    "action": "raw sign FLIPPED (same as the p-OCV adapter)",
    "physics": "for a graphite||Li half cell the spontaneous discharge LITHIATES the graphite, so canonical + = lithiation and the sign of I_A is directly usable in the PyBOP Weppner-Huggins form where current is positive on discharge"
  },
  "temperature_source": "declared_room_temperature_not_measured",
  "wording": "GITT segmentation only: pulse/rest identification and charge accounting.  No diffusivity is computed in this step."
}
