Repository: zhangjunhuan846-hash/fangzhen

# 🔋 Fangzhen · 电池数据—模型研究工作站
  <strong>让实验记录、物理仿真、诊断分析与下一轮实验建议接在同一条可追溯的研究链上。</strong><br>
  Battery data → model → simulation → evidence → experiment
  <a href="#项目能做什么">项目能力</a> ·
  <a href="#研究流程">研究流程</a> ·
  <a href="#快速开始">快速开始</a> ·
  <a href="#项目路线图">路线图</a> ·
  <a href="STATUS.md">验收状态</a>
> **当前软件：本地工作站 v0.3.10。** `v0.1.0-platform` 是保留的仿真平台冻结标签，两者用途不同。工作站增加了数据录入、参数探索、机器学习辅助研究，以及环境和经济筛选；这些工程能力不自动构成真实回收石墨的材料验证。详细判据与失败记录以 [STATUS.md](STATUS.md) 为准。

## 项目能做什么

| 研究环节 | 已有能力 | 关键约束 |
| --- | --- | --- |
| **实验数据** | 数据集适配、协议与单位核对；本地工作站的方案、样品、工艺、表征、极片与半电池记录；Excel/CSV 导入和版本归档 | 原始数据、来源和测试条件必须由研究者提供，软件不补造缺失实测值 |
| **电化学仿真** | 基于 PyBaMM 的 SPM、SPMe、DFN 回放；公开案例、参数敏感性和固定窗口比较 | 尺度、几何、初态和协议需要先核对；低误差不等于参数可辨识或跨材料有效 |
| **仿真诊断 Agent** | 在声明范围内探索扩散系数与交换电流密度倍率；记录每轮候选、失败原因和曲线；支持规则策略与可选兼容模型 API | Agent 只提出候选，物理任务与数据用途检查仍由平台执行；目前没有真实材料前瞻验证 |
| **描述符与实验闭环** | 分组验证、有限候选模型建议、多目标探索、待实验记录与实验反馈 | 公开/合成回放是方法验收，建议必须经新的独立实验检验 |
| **环境与经济** | 用户工艺清单、Brightway 前景 GWP 计算、成本核算和来源留档；独立的 EverBatt 社区迁移参考案例 | 按声明边界和功能单位筛选；尚非完整背景数据库 LCA 或资本现金流 TEA |

工作站默认监听本机 `127.0.0.1`，研究记录保存在 `data/`（该目录不进 Git）。物理任务需要配置好的 WSL/PyBaMM 环境；Windows 打包程序也不是跨电脑零依赖安装包。具体版本说明见 [工作站文档](docs/workbench_v038.md)、[Agent 接入说明](docs/battery_agent_adaptation.md)和[环境与经济评价](docs/workbench_v036.md)。

## 研究流程

数据能否进入模型、模型输出能否支持结论，在流程里是两道不同的关。诊断或 Agent 发现问题时回到数据与实验设计，而不是直接把最低误差写成验证结论。

```mermaid
flowchart LR
    input["实验记录 / 公开数据"] --> contract["数据契约<br/>单位 · 协议 · 来源"]
    contract --> gate{"尺度与用途<br/>检查通过?"}
    gate -- 否 --> repair["补齐记录或修正输入"]
    repair --> contract
    gate -- 是 --> physics["PyBaMM 回放<br/>SPM · SPMe · DFN"]
    physics --> evaluate["固定窗口评价<br/>误差 · 覆盖 · 残差"]
    evaluate --> evidence{"独立验证<br/>是否充分?"}
    evidence -- 否 --> design["诊断 / 参数探索<br/>提出下轮实验"]
    design --> input
    evidence -- 是 --> report["版本化报告<br/>写明适用范围"]
    contract --> inventory["工艺清单<br/>能耗 · 物料 · 价格"]
    inventory --> sustainability["碳足迹 / 成本<br/>同一功能单位"]
    sustainability --> report

    classDef source fill:#E7F4F1,stroke:#178B78,color:#153B36,stroke-width:2px;
    classDef process fill:#EAF0FF,stroke:#4A69C6,color:#1E315D,stroke-width:2px;
    classDef decision fill:#FFF3DA,stroke:#C28B25,color:#533A13,stroke-width:2px;
    classDef result fill:#F0EAFE,stroke:#8061BE,color:#38265B,stroke-width:2px;
    class input,contract,inventory source;
    class physics,evaluate,repair,design,sustainability process;
    class gate,evidence decision;
    class report result;
```

图源与独立预览：[研究流程](figures/research-workflow.md) · [Mermaid 源码](figures/research-workflow.mmd)

这条链有三种常见输出：**公开数据回放**检验软件通路，**参数诊断**发现模型和数据哪里不一致，**独立实验**才检验结论能否迁移到新样品。碳足迹与成本使用另一套明确的工艺清单，不能与不同功能单位的参考结果混算。

## 快速开始

### 1 · 从仓库自包含案例开始

`examples/half_cell_demo/` 可以在没有本地 `data/` 原始库的 clone 中运行。先按 [HANDOFF.md](HANDOFF.md) 配好 WSL Ubuntu 的 `pybamm` 环境，再执行：

```bash
python -m user_tools.import_dataset --package examples/half_cell_demo
python -m user_tools.run_baseline --package examples/half_cell_demo --models DFN
```

这会走完实验 CSV 导入校验与 zero-fit DFN 基线。完整数据集列表及 YAML 流水线需要另行准备本地数据：

```bash
python run_pipeline.py --list-datasets
python run_pipeline.py --config configs/example.yaml
```

`data/` 不随仓库发布，因此在全新 clone 上直接运行完整测试集会遇到依赖本地原始数据的用例；请按 [STATUS.md](STATUS.md) 区分软件回归与带数据的研究验收。

### 2 · 打开本地研究工作站

在已配置项目依赖的 Windows 电脑上，双击 `启动科研工作站.bat`；它优先打开本机已有的 v0.3.10 打包版，GitHub clone 中没有打包版时会改用源码启动。也可以直接执行：

```powershell
python -m user_tools.research_workbench
```

工作站自动打开本机浏览器。Windows 打包命令是 `./user_tools/build_workbench.ps1`；生成的 EXE 留在本机 `outputs/`，不纳入 GitHub 源码仓库。工作站的物理/ML 任务仍需可访问项目的 WSL 环境，Excel 导出及环境经济分析还需各自的本机依赖，详见[工作站说明](docs/workbench_v03.md)和[环境与经济说明](docs/workbench_v036.md)。

在“仿真诊断与参数探索”中可直接用规则策略。若使用可选模型服务，展开“模型API地址与端口”，填写基础地址（例如 `http://localhost:11434/v1`）、模型名和可选密钥，保存后检查接口。配置写入本机忽略文件 `data/agent_llm.local.json`；界面检查 `/models`，实际建议任务从 WSL 调用 `/chat/completions`，两者需分别保证可达。详见 [Agent 接入说明](docs/battery_agent_adaptation.md)。

## 项目路线图

实线阶段表示软件已经实现；虚线阶段是还需要真实材料数据与独立实验的研究目标，没有把未来目标写成已验收能力。

```mermaid
flowchart LR
    core["v0.1 · 已完成<br/>仿真平台冻结"] --> loop["v0.2 · 已完成<br/>研究数据闭环"]
    loop --> workbench["v0.3.10 · 已实现<br/>本地研究工作站"]
    workbench --> validation["下一阶段<br/>真实材料独立验证"]
    validation --> decision["研究目标<br/>跨协议可迁移预测"]

    classDef done fill:#E7F4F1,stroke:#178B78,color:#153B36,stroke-width:2px;
    classDef current fill:#EAF0FF,stroke:#4A69C6,color:#1E315D,stroke-width:3px;
    classDef future fill:#F5F2FA,stroke:#8D79B6,color:#44385C,stroke-width:2px,stroke-dasharray:5 4;
    class core,loop done;
    class workbench current;
    class validation,decision future;
```

图源与独立预览：[项目路线图](figures/project-roadmap.md) · [Mermaid 源码](figures/project-roadmap.mmd)

| 阶段 | 可检查的交付 | 当前结论 |
| --- | --- | --- |
| **v0.1 冻结平台** | 数据适配、参数来源矩阵、尺度对齐门、PyBaMM 回放与报告 | 冻结标签 `v0.1.0-platform`；详见[预注册判据](docs/preregistration_2026-09-18.md) |
| **v0.2 模拟闭环** | Excel 研究任务、受控约束、公开/合成回放、模拟工艺比较 | 软件闭环通过；[验收报告](docs/v02_simulation_loop.md)保留科学失败门 |

File: outputs/analysis/graphite_phaseB16/v1/gitt_ds_app_pulses.csv (part 1 of 14)
cycle,pulse_id,branch,SOC_start,SOC_end,SOC_mid,I_A,pulse_time_s,relax_time_s,capacity_increment_mAh,delta_V_pulse_mV,delta_V_relax_mV,dE_s_mV,dE_tau_expected_mV,sqrt_t_slope_V_per_sqrt_s,sqrt_t_slope_stderr,sqrt_t_r2,u_prime_V_per_soc,u_prime_knots,u_prime_halfwidth_soc,u_prime_window_curvature_mV,Q_th_Ah,R_m,tau_d_s,Ds_app_m2_s,Ds_app_cm2_s,Ds_app_rel_uncertainty,Ds_app_cm2_s_uncertainty,Ds_app_relax_m2_s,Ds_app_relax_cm2_s,relax_over_pulse_sqrt_ratio,accepted,flags
1,1,lithiation,0.0,0.009629646462066254,0.004814823231033127,4.41545e-05,1799.9799999999996,9000.0,0.022077004697222218,-2385.2299451999997,363.2793427,-654.210003161911,-309.0434064557274,-0.015419963318562846,0.00014791300452051453,0.8620619464842832,-31.446521053034907,301,0.014444469693099381,2542.2365964,0.0022464319849470867,1.37e-05,57015.83208410191,3.2918926750581405e-15,3.29189267505814e-11,0.019184611722448657,6.315368280296326e-13,4.548708531404288e-15,4.548708531404288e-11,1.1754961766254093,False,sqrt(t) fit weak (R2=0.862); OCP not locally linear over the pulse step (2542 mV across the window)
1,2,lithiation,0.009629646462066254,0.019259358351075163,0.014444502406570709,4.41548e-05,1799.9800000000032,9000.0,0.022077154695555594,-490.57793619999995,263.7710572,-247.2288064017284,-202.86912566137485,-0.005827271224196222,9.540997292127146e-06,0.9953597993672538,-20.642682398547795,450,0.014444567833513364,2619.4192171,0.0022464319849470867,1.37e-05,18895.844212893626,9.932871899522184e-15,9.932871899522184e-11,0.0032746020993533465,3.2526203174783205e-13,1.6791797941745e-14,1.6791797941744999e-10,1.300203056231836,False,OCP not locally linear over the pulse step (2619 mV across the window)
1,3,lithiation,0.019259358351075163,0.028889048431103195,0.024074203391089177,4.41547e-05,1799.9800000000032,9000.0,0.02207710469611115,-331.5271139000001,222.81444069999995,-271.23576462245614,-85.0702985577681,-0.006393123799614996,1.95739721352338e-05,0.9839598413873032,-8.656236507445248,447,0.014444535120042049,263.70960470000006,0.0022464319849470867,1.37e-05,129341.55109998139,1.4511191369192339e-15,1.4511191369192338e-11,0.006123445360595887,8.88584874663999e-14,9.95482945121093e-15,9.954829451210929e-11,2.6191801895310722,False,OCP not locally linear over the pulse step (264 mV across the window)
1,4,lithiation,0.0288890484311032,0.0385187603201121,0.03370390437560765,4.41548e-05,1799.9800000000032,9000.0,0.022077154695555594,-266.74443490000004,184.92844700000006,-239.22719840947457,-60.30520654474011,-0.005638670467354024,1.6095313506437205e-05,0.9860287706885805,-6.136277374013992,407,0.014444567833513356,180.56958909999997,0.0022464319849470867,1.37e-05,200221.8917709027,9.374099821949443e-16,9.374099821949443e-12,0.005708903756523305,5.351583368755162e-14,8.815103188347867e-15,8.815103188347866e-11,3.066541972007054,False,OCP not locally linear over the pulse step (181 mV across the window)
1,5,lithiation,0.0385187603201121,0.048148472209120975,0.04333361626461654,4.41548e-05,1799.979999999996,9000.0,0.022077154695555504,-211.4718557,155.69442510000005,-191.31341909675425,-52.616380798745446,-0.004509325584388359,1.4152770314618224e-05,0.983158420672634,-5.35391097215317,269,0.014444567833513309,137.80726489999998,0.0022464319849470867,1.37e-05,168208.90867830598,1.115814860667998e-15,1.1158148606679979e-11,0.006277111754190575,7.004094577399607e-14,9.770039546194994e-15,9.770039546194995e-11,2.959048546032119,False,OCP not locally linear over the pulse step (138 mV across the window)
1,6,lithiation,0.048148472209120975,0.05777818409812984,0.05296332815362541,4.41548e-05,1799.979999999996,9000.0,0.022077154695555504,-174.2257178,134.9301636,-155.959204688408,-44.83612293112464,-0.003676014129811924,1.2285186600677576e-05,0.9809473903874788,-4.5622410144082,129,0.014444567833513298,113.07029420000003,0.0022464319849470867,1.37e-05,153945.1430787168,1.2192005297889029e-15,1.2192005297889028e-11,0.006683971370537754,8.149101436053487e-14,1.1041730275624356e-14,1.1041730275624357e-10,3.0094074772538657,False,OCP not locally linear over the pulse step (113 mV across the window)
1,7,lithiation,0.05777818409812984,0.06740789598713871,0.06259304004263427,4.41548e-05,1799.979999999996,9000.0,0.022077154695555504,-144.91724970000004,115.41590089999998,-125.02096401234469,-35.047701489351304,-0.002946788752547712,1.1742594807359681e-05,0.9731280178590265,-3.5662330001431983,18,0.014444567833513309,88.8094157,0.0022464319849470867,1.37e-05,161899.9351151206,1.1592963262557275e-15,1.1592963262557276e-11,0.007969756771473597,9.239309746321048e-14,1.2572066484430518e-14,1.257206648443052e-10,3.2931089913290688,True,
1,8,lithiation,0.06740789598713871,0.07703758606716671,0.0722227410271527,4.41547e-05,1799.979999999996,9000.0,0.02207710469611106,-118.17300320000001,97.25531940000002,-95.83918198144937,-24.98704954985599,-0.0022589637325818586,1.0840727467952472e-05,0.9614926282972149,-2.5425302860543098,11,0.014444535120041992,69.5007593,0.0022464319849470867,1.37e-05,187178.65005032136,1.0027318818120611e-15,1.0027318818120611e-11,0.009597965041751404,9.624185547881763e-14,1.519083324773647e-14,1.519083324773647e-10,3.8922290207152743,True,
1,9,lithiation,0.07703758606716671,0.08666723252923293,0.08185240929819981,4.41545e-05,1799.979999999996,9000.0,0.02207700469722217,-93.5934186,83.39113,-69.81625197761198,-19.662897760810583,-0.0016455939825607937,8.699463886162762e-06,0.9536521928032922,-2.000786023848026,10,0.014444469693099336,52.58113149999999,0.0022464319849470867,1.37e-05,160405.06923699996,1.1701001775865716e-15,1.1701001775865715e-11,0.01057303803776078,1.2371513685613465e-13,2.1045910577764514e-14,2.1045910577764514e-10,4.2410396989503685,True,
1,10,lithiation,0.08666723252923293,0.09629687899129917,0.09148205576026605,4.41545e-05,1799.979999999996,9000.0,0.02207700469722217,-74.57396390000001,82.4963749,-50.210648704518434,-15.071006441329375,-0.0011834829144813628,8.388725794258946e-06,0.9196492703551,-1.533540957184549,9,0.014444469693099357,39.28680720000003,0.0022464319849470867,1.37e-05,141223.5824599634,1.3290273248323078e-15,1.3290273248323078e-11,0.01417633612046716,1.8840738070108088e-13,3.9821638833584784e-14,3.9821638833584784e-10,5.473846436278426,True,
1,11,lithiation,0.09629687899129917,0.10592652545336549,0.10111170222233233,4.41545e-05,1799.9800000000105,9000.0,0.02207700469722235,-67.36695019999998,82.1435675,-41.74831892123628,-11.30021828227368,-0.0009840227805532355,8.533768996116647e-06,0.8843383223794228,-1.1498467357475035,8,0.014444469693099482,26.775240899999996,0.0022464319849470867,1.37e-05,173661.83669370323,1.0807786187994717e-15,1.0807786187994717e-11,0.017344657389575486,1.8745734857055443e-13,5.710974220630858e-14,5.710974220630858e-10,7.269201837353548,False,sqrt(t) fit weak (R2=0.884)
1,12,lithiation,0.10592652545336549,0.11555619372441268,0.11074135958888909,4.41546e-05,1799.9800000000105,9000.0,0.022077054696666792,-67.14900589999999,81.345968,-41.098538581416825,-8.840218030795905,-0.0009687072259809838,7.877960451297456e-06,0.8968515600905259,-0.8995288914731993,8,0.014444502406570789,22.2864971,0.0022464319849470867,1.37e-05,274996.31603770994,6.825182340779513e-16,6.825182340779513e-12,0.016264894572908046,1.1101087121365254e-13,5.779102119926168e-14,5.779102119926168e-10,9.20180562477329,False,sqrt(t) fit weak (R2=0.897)
1,13,lithiation,0.11555619372441268,0.12518581837749812,0.12037100605095541,4.41544e-05,1799.9800000000105,9000.0,0.022076954697777904,-65.4968097,80.12885600000001,-40.541027668219776,-5.760237276443904,-0.0009555664947331473,7.353901935725985e-06,0.9066229534277237,-0.5861307157544929,8,0.014444436979628154,13.636641199999994,0.0022464319849470867,1.37e-05,630244.1605932103,2.978052185732889e-16,2.9780521857328892e-12,0.015391711568496644,4.583732027873163e-14,5.762745522029355e-14,5.762745522029354e-10,13.910686687800426,True,
1,14,lithiation,0.12518581837749812,0.1348154866485453,0.13000065251302173,4.41546e-05,1799.9800000000105,9000.0,0.022077054696666792,-64.86601379999999,79.4884339,-40.714951517902456,-4.160995039384417,-0.0009596659419586071,6.910476247785138e-06,0.9172858049615406,-0.42339852276991424,7,0.014444502406570789,10.046981299999993,0.0022464319849470867,1.37e-05,1218185.7593647707,1.5407338212348822e-16,1.540733821234882e-12,0.014401837026082989,2.2189397393998854e-14,5.6226506558332855e-14,5.622650655833286e-10,19.10322726838906,True,
1,15,lithiation,0.1348154866485453,0.1444451549195925,0.1396303207840689,4.41546e-05,1799.9800000000105,9000.0,0.022077054696666792,-65.3188899,77.9889002,-40.223998153029875,-3.315427004460297,-0.0009480939958849141,6.5777202019601665e-06,0.9227609721392508,-0.33735846420226534,7,0.014444502406570789,7.867857800000003,0.0022464319849470867,1.37e-05,1872800.865853222,1.0021887720267099e-16,1.0021887720267099e-12,0.013875671042132859,1.3906041722761708e-14,5.545442209010288e-14,5.545442209010287e-10,23.523033411708443,True,
1,16,lithiation,0.1444451549195925,0.1540748231906397,0.14925998905511612,4.41546e-05,1799.9800000000105,9000.0,0.022077054696666792,-63.399039200000004,75.0758275,-39.28037938883762,-2.858940342996824,-0.0009258525647538909,6.1470762696186265e-06,0.9288007110347418,-0.29090905094932434,6,0.014444502406570789,6.702691300000008,0.0022464319849470867,1.37e-05,2401824.285032999,7.814476736270543e-17,7.814476736270543e-13,0.013278736817568,1.0376637994794428e-14,5.3887740231516963e-14,5.388774023151697e-10,26.260018920612847,True,
1,17,lithiation,0.1540748231906397,0.163704469652706,0.15888964642167286,4.41545e-05,1799.9800000000105,9000.0,0.02207700469722235,-60.251749999999994,71.02865720000001,-37.074298176053595,-2.7937094417023354,-0.0008738544430277069,5.771740298818282e-06,0.9294856303519372,-0.2842721796982905,6,0.01444446969309944,7.065132299999998,0.0022464319849470867,1.37e-05,2240698.772636335,8.376404820321739e-17,8.376404820321738e-13,0.01320984368705734,1.106509983359638e-14,5.414550339250958e-14,5.414550339250958e-10,25.42449695724942,True,
1,18,lithiation,0.163704469652706,0.1733341161147723,0.16851929288373915,4.41545e-05,1799.9800000000105,9000.0,0.02207700469722235,-58.074764900000005,66.7717382,-34.54872104799156,-2.864112694010566,-0.0008143256885227422,5.3840152708903275e-06,0.9293525678515785,-0.29143601917735745,7,0.014444469693099482,7.403865400000001,0.0022464319849470867,1.37e-05,1851329.9032260787,1.0138117451294679e-16,1.013811745129468e-12,0.013223248011879378,1.3405884143203199e-14,5.510138026492799e-14,5.510138026492799e-10,23.313237059293478,True,
1,19,lithiation,0.1733341161147723,0.18296374076785774,0.17814892844131502,4.41544e-05,1799.9800000000105,9000.0,0.022076954697777904,-54.312229200000004,63.40727209999999,-31.655546740459922,-2.9506076388250286,-0.0007461325372705057,5.085278781766805e-06,0.9252587498657485,-0.3002379388654044,7,0.014444436979628134,7.681816799999991,0.0022464319849470867,1.37e-05,1464457.5361447935,1.2816349765531388e-16,1.2816349765531387e-12,0.013631033436417929,1.7470009218678543e-14,5.918607839524883e-14,5.918607839524883e-10,21.489564137795572,True,
1,20,lithiation,0.18296374076785774,0.19259340903890493,0.18777857490338135,4.41546e-05,1799.9800000000105,9000.0,0.022077054696666792,-51.0159433,60.57128310000001,-28.90739223444625,-3.040017564788062,-0.0006813575545101363,4.763812910719376e-06,0.921652352422835,-0.3093344101453864,7,0.014444502406570789,7.891565500000003,0.0022464319849470867,1.37e-05,1150444.6138175842,1.6314562017651404e-16,1.6314562017651404e-12,0.013983298135277392,2.2813138463929224e-14,6.476744730816919e-14,6.476744730816919e-10,19.924649055184915,True,
1,21,lithiation,0.19259340903890493,0.2022231209279139,0.1974082649834094,4.41548e-05,1799.9800000000105,9000.0,0.022077154695555684,-49.059093,58.35202340000001,-26.20594790220731,-3.0642003371557602,-0.0006176835472205316,4.596333163546271e-06,0.912165679770919,-0.31179369536501267,6,0.014444567833513444,7.712930499999993,0.0022464319849470867,1.37e-05,930605.2642933486,2.0168594268862386e-16,2.0168594268862388e-12,0.014882485325144143,3.0015880823513076e-14,7.31396971258998e-14,7.313969712589981e-10,19.043148939198694,True,
1,22,lithiation,0.2022231209279139,0.21185278919896108,0.20703795506343747,4.41546e-05,1799.9800000000105,9000.0,0.022077054696666792,-45.667924,56.48631600000001,-23.348558349022365,-3.031228529455946,-0.0005503338554029156,4.516315467092671e-06,0.8951623086618479,-0.3084400893060274,6,0.014444502406570789,7.6328814,0.0022464319849470867,1.37e-05,754888.5731347703,2.4863272101284234e-16,2.4863272101284235e-12,0.016413002481143538,4.0808094668772503e-14,8.63390818193093e-14,8.63390818193093e-10,18.634792939923386,False,sqrt(t) fit weak (R2=0.895)
1,23,lithiation,0.21185278919896108,0.22148245747000828,0.2166676233344847,4.41546e-05,1799.9800000000105,9000.0,0.022077054696666792,-43.79481069999999,54.2344153,-20.751411453791153,-2.9547323367546365,-0.0004891181759363437,4.1511760330361e-06,0.8886830779258472,-0.3006562840669689,6,0.014444502406570789,7.0554837000000035,0.0022464319849470867,1.37e-05,627565.5039398442,2.990763495152072e-16,2.990763495152072e-12,0.016974122971771772,5.076558734619722e-14,1.0076175092870333e-13,1.0076175092870333e-09,18.355102634971324,False,sqrt(t) fit weak (R2=0.889)
1,24,lithiation,0.22148245747000828,0.23111210393207443,0.22629728070104135,4.41545e-05,1799.9799999999814,9000.0,0.022077004697221993,-41.17828609999999,51.22873189999999,-19.651026524418295,-2.7773438209663546,-0.0004631817103286373,3.590191785350068e-06,0.9054036623972844,-0.2826069060627168,6,0.014444469693099232,6.655238499999994,0.0022464319849470867,1.37e-05,636958.6812077058,2.9466589519453647e-16,2.9466589519453645e-12,0.015502303762394894,4.568000215723722e-14,1.0025309557419372e-13,1.0025309557419372e-09,18.445225079182077,True,
1,25,lithiation,0.23111210393207443,0.24074172858515971,0.23592691625861706,4.41544e-05,1799.9799999999814,9000.0,0.022076954697777547,-38.1251425,48.1125638,-17.894264951084327,-2.5930430622577356,-0.00042177421290526577,3.2565943489696123e-06,0.9060652392019346,-0.2638540936983179,6,0.014444436979627925,6.111934799999997,0.0022464319849470867,1.37e-05,605910.3053567238,3.0976532061044794e-16,3.0976532061044795e-12,0.015442358728085978,4.7835072023871024e-14,1.0664250477983446e-13,1.0664250477983445e-09,18.554479291257465,True,
1,26,lithiation,0.24074172858515971,0.250371353238245,0.24555654091170237,4.41544e-05,1799.9799999999814,9000.0,0.022076954697777547,-35.61977300000001,46.78355160000002,-15.182051597732588,-2.3443001760557896,-0.00035784637594363846,3.1537718881177654e-06,0.8810010047612649,-0.23854335753739458,7,0.014444436979627925,5.996309300000002,0.0022464319849470867,1.37e-05,533623.0198138655,3.517277048232826e-16,3.517277048232826e-12,0.017626401160561096,6.199693624498599e-14,1.4007689764188627e-13,1.4007689764188627e-09,19.956297439141025,False,sqrt(t) fit weak (R2=0.881)
1,27,lithiation,0.250371353238245,0.26000097789133025,0.2551861655647876,4.41544e-05,1799.9799999999814,9000.0,0.022076954697777547,-32.7712149,46.74869030000001,-12.40296204269106,-2.1361995787975316,-0.00029234224303429214,3.478103225963495e-06,0.8024710553602087,-0.217368161765733,7,0.014444436979627884,5.732439499999992,0.0022464319849470867,1.37e-05,428911.0641603007,4.3759654549236096e-16,4.3759654549236094e-12,0.02379473585386364,1.0412494210553953e-13,2.0957000863179063e-13,2.0957000863179063e-09,21.88404621178461,False,sqrt(t) fit weak (R2=0.802)
1,28,lithiation,0.26000097789133025,0.26963058073543467,0.26481577931338246,4.41543e-05,1799.9799999999814,9000.0,0.022076904698333105,-32.84016249999999,46.563394300000006,-11.785525704716914,-1.8861658175327256,-0.00027778904813190105,3.4326612417729376e-06,0.7901760349914921,-0.19192650778346235,7,0.014444404266156619,5.011990600000002,0.0022464319849470867,1.37e-05,496750.42716703174,3.77835608658449e-16,3.77835608658449e-12,0.02471415820643171,9.337889008408327e-14,2.3026737367265556e-13,2.3026737367265555e-09,24.686797877033477,False,sqrt(t) fit weak (R2=0.790)
1,29,lithiation,0.26963058073543467,0.2792602053885199,0.2744453930619773,4.41544e-05,1799.9799999999814,9000.0,0.022076954697777547,-32.207138900000004,46.35657370000001,-11.758859320331052,-1.5469628108428197,-0.00027716051193239126,3.35684926199302e-06,0.7967529569378594,-0.15741060238488408,7,0.014444436979627884,3.995813400000006,0.0022464319849470867,1.37e-05,735141.1154894781,2.553115259714872e-16,2.553115259714872e-12,0.02422314231265288,6.184447427667906e-14,2.292626629864419e-13,2.292626629864419e-09,29.96618494968468,False,sqrt(t) fit weak (R2=0.797)
1,30,lithiation,0.2792602053885199,0.2888898082326243,0.2840750068105721,4.41543e-05,1799.9799999999814,9000.0,0.022076904698333105,-32.346486999999996,45.785076899999986,-11.39548250715475,-1.3173396720303774,-0.00026859559072526607,3.2968242499198178e-06,0.7923960100147183,-0.13404569230722752,7,0.014444404266156535,3.355413700000004,0.0022464319849470867,1.37e-05,952072.3796822105,1.9713837309580232e-16,1.971383730958023e-12,0.024548610355201145,4.839473107187119e-14,2.381351598587946e-13,2.381351598587946e-09,34.75571097728558,False,sqrt(t) fit weak (R2=0.792)
1,31,lithiation,0.2888898082326243,0.29851947650367133,0.2937046423681478,4.41546e-05,1799.9799999999814,9000.0,0.02207705469666644,-30.89441359999999,45.15355829999999,-10.769703471011297,-1.124523279591812,-0.0002538457554487952,3.2473210199794898e-06,0.7784622364517378,-0.11442491300590403,7,0.01444450240657058,2.9106809999999985,0.0022464319849470867,1.37e-05,1166999.4755527417,1.6083126336547994e-16,1.6083126336547994e-12,0.025584993644965845,4.1148668511176326e-14,2.5930896578018895e-13,2.5930896578018895e-09,40.153511376296414,False,sqrt(t) fit weak (R2=0.778)
1,32,lithiation,0.29851947650367133,0.3081491011567566,0.30333428883021396,4.41544e-05,1799.9799999999814,9000.0,0.022076954697777547,-30.3525776,44.467181,-10.078554151392249,-0.9861638049511456,-0.000237555119254506,3.1895465961306033e-06,0.7613284071750993,-0.10034671648179762,6,0.014444436979627884,2.3629441999999945,0.0022464319849470867,1.37e-05,1328918.7233165146,1.4123512349317467e-16,1.4123512349317466e-12,0.026853107658887914,3.792601976378549e-14,2.871598998112606e-13,2.871598998112606e-09,45.09106983722941,False,sqrt(t) fit weak (R2=0.761)
1,33,lithiation,0.3081491011567566,0.31777868219188016,0.3129638916743184,4.41542e-05,1799.9799999999814,9000.0,0.02207685469888866,-28.71002260000001,43.3167965,-9.707255437183736,-0.8796407847484589,-0.0002288034760120412,3.071612281981432e-06,0.7613792637095385,-0.08950791320026069,6,0.014444371552685353,2.079814700000002,0.0022464319849470867,1.37e-05,1549466.7865229868,1.211319930394749e-16,1.211319930394749e-12,0.026849349804631314,3.2523152536490276e-14,2.9373845749961357e-13,2.9373845749961357e-09,49.243733636551234,False,sqrt(t) fit weak (R2=0.761)
1,34,lithiation,0.31777868219188016,0.3274082414180228,0.3225934618049515,4.41541e-05,1799.9799999999814,9000.0,0.022076804699444213,-28.24155980000001,42.23386940000001,-9.792426632230391,-0.8000640193868541,-0.0002308109914842443,2.8915005739118183e-06,0.7855961727536561,-0.08141075792554354,6,0.014444338839214005,1.9085854000000095,0.0022464319849470867,1.37e-05,1906036.6350507103,9.847134968368877e-17,9.847134968368877e-13,0.025055137585241027,2.4672132145292028e-14,2.743987675493572e-13,2.743987675493572e-09,52.78811242176197,False,sqrt(t) fit weak (R2=0.786)
1,35,lithiation,0.3274082414180228,0.33703777883518454,0.3322230101266037,4.4154e-05,1799.9799999999814,9000.0,0.02207675469999977,-28.37423230000001,42.19531260000001,-10.11836007061737,-0.7160124182057919,-0.00023849335898081173,2.829263312085898e-06,0.803384705939113,-0.07285822666122288,6,0.014444306125742573,1.8003732000000106,0.0022464319849470867,1.37e-05,2540851.136910719,7.386894779998875e-17,7.386894779998875e-13,0.023726139161078526,1.7526249351849785e-14,2.565365329745192e-13,2.5653653297451923e-09,58.93097874717654,False,sqrt(t) fit weak (R2=0.803)
1,36,lithiation,0.33703777883518454,0.3466673598703081,0.3418525693527463,4.41542e-05,1799.9799999999814,9000.0,0.02207685469888866,-28.7678465,42.44364050000001,-10.427351635843728,-0.6332268976973641,-0.00024577640047896587,2.807176526016593e-06,0.8150886685207595,-0.06443404987340809,6,0.014444371552685353,1.3200714999999918,0.0022464319849470867,1.37e-05,3450081.86668989,5.4401607629118455e-17,5.440160762911845e-13,0.022843336630742447,1.2427142363255193e-14,2.4440961119616463e-13,2.444096111961646e-09,67.02753887167462,False,sqrt(t) fit weak (R2=0.815)
1,37,lithiation,0.3466673598703081,0.35629696271441247,0.3514821612923603,4.41543e-05,1799.9799999999814,9000.0,0.022076904698333105,-29.371932199999993,42.819425499999994,-10.735833514633626,-0.5518473742521266,-0.0002530474284858616,2.8009535792683343e-06,0.8243596565913293,-0.05615314326299756,6,0.014444404266156535,1.1377335000000017,0.0022464319849470867,1.37e-05,4815414.161174299,3.897691739857105e-17,3.897691739857105e-13,0.02213777548365666,8.62862246414597e-15,2.3466655624784635e-13,2.3466655624784637e-09,77.59287712119612,False,sqrt(t) fit weak (R2=0.824)
1,38,lithiation,0.35629696271441247,0.36592665279444037,0.3611118077544264,4.41547e-05,1799.9799999999814,9000.0,0.02207710469611088,-29.74996719999999,44.2499891,-11.506224990684224,-0.465747985420904,-0.00027120583059561003,2.85053636243822e-06,0.838847289610748,-0.04739168408973935,6,0.014444535120041846,0.9828358999999925,0.0022464319849470867,1.37e-05,7765399.869321194,2.4170036721677123e-17,2.4170036721677124e-13,0.021021202650238015,5.080832399900693e-15,2.181733379854267e-13,2.181733379854267e-09,95.00843908108494,False,sqrt(t) fit weak (R2=0.839)
1,39,lithiation,0.36592665279444037,0.37555634287446826,0.3707414978344543,4.41547e-05,1799.9799999999814,9000.0,0.02207710469611088,-31.218327600000013,45.4263166,-12.044345230977934,-0.4326467363606477,-0.00028388951676090957,2.9207222008423708e-06,0.8445451588557602,-0.04402350218118689,6,0.014444535120041846,1.0806619999999962,0.0022464319849470867,1.37e-05,9860514.97724298,1.903450280570219e-17,1.903450280570219e-13,0.020576470974813695,3.91662894501541e-15,2.0984069696546792e-13,2.0984069696546793e-09,104.9963232870277,False,sqrt(t) fit weak (R2=0.845)
1,40,lithiation,0.37555634287446826,0.38518605476347706,0.38037119881897263,4.41548e-05,1799.9799999999814,9000.0,0.022077154695555327,-30.957430600000002,45.5345363,-12.252613973047985,-0.4242818215460605,-0.00028879848536059725,2.9097992984672e-06,0.849951994599795,-0.04317224151826815,6,0.014444567833513194,1.073993800000006,0.0022464319849470867,1.37e-05,10610814.517796574,1.7688557243669114e-17,1.7688557243669114e-13,0.020151070355053903,3.5644336149657464e-15,2.037348850353732e-13,2.037348850353732e-09,107.32144057945861,False,sqrt(t) fit weak (R2=0.850)
1,41,lithiation,0.38518605476347706,0.39481574484350496,0.390000899803491,4.41547e-05,1799.9799999999814,9000.0,0.02207710469611088,-29.534995499999994,44.098049399999994,-11.728936625144415,-0.41886002392098526,-0.00027645522332484873,2.8583329738377527e-06,0.8432425671120665,-0.042620650121642074,6,0.014444535120041846,1.045092999999997,0.0022464319849470867,1.37e-05,9976530.24133914,1.881315401844625e-17,1.8813154018446252e-13,0.02067845157317985,3.890268943092147e-15,2.0852711937197643e-13,2.0852711937197645e-09,105.2811127383184,False,sqrt(t) fit weak (R2=0.843)
1,42,lithiation,0.39481574484350496,0.4044453694965902,0.3996305571700476,4.41544e-05,1799.9799999999814,9000.0,0.022076954697777547,-28.753749999999993,42.23311689999999,-11.823820592899027,-0.42566766103528725,-0.0002786916723171056,2.626792870648401e-06,0.8661825667990759,-0.04331364818190013,6,0.014444436979627884,1.076221500000002,0.0022464319849470867,1.37e-05,9816901.174817793,1.9119067886866406e-17,1.9119067886866405e-13,0.018850888860859394,3.604114238585445e-15,1.8820522237517596e-13,1.8820522237517597e-09,99.21617441475999,False,sqrt(t) fit weak (R2=0.866)
1,43,lithiation,0.4044453694965902,0.41407501595865637,0.40926019272762326,4.41545e-05,1799.9799999999814,9000.0,0.022077004697221993,-28.89013289999999,41.9432968,-12.214120764653082,-0.4440369417462639,-0.0002878911866971797,2.5474769597832913e-06,0.8801543654608175,-0.04518270490572533,6,0.014444469693099232,1.1266246000000009,0.0022464319849470867,1.37e-05,9626896.087420484,1.949641902183358e-17,1.949641902183358e-13,0.01769749875992468,3.4503785146187172e-15,1.7395694488663934e-13,1.7395694488663933e-09,94.45902549245028,False,sqrt(t) fit weak (R2=0.880)
1,44,lithiation,0.41407501595865637,0.4237046624207225,0.4188898391896895,4.41545e-05,1799.9799999999814,9000.0,0.022077004697221993,-28.6106988,42.23757230000001,-12.707797698558963,-0.470727572398724,-0.00029952732826526464,2.5215235257904025e-06,0.8902814521215098,-0.047898593551780666,6,0.014444469693099232,1.1117979999999972,0.0022464319849470867,1.37e-05,9272596.900582895,2.0241363019695313e-17,2.0241363019695313e-13,0.016836684254448488,3.4079743804228e-15,1.6296651387089643e-13,1.6296651387089643e-09,89.7282733721474,False,sqrt(t) fit weak (R2=0.890)
1,45,lithiation,0.4237046624207225,0.4333343306917696,0.42851949655624605,4.41546e-05,1799.9799999999814,9000.0,0.02207705469666644,-29.2073786,42.559236299999995,-13.20357391137206,-0.5337689734549508,-0.00031121295058660656,2.494702485611163e-06,0.8994881585430031,-0.054313209393942866,6,0.01444450240657058,1.2459531000000024,0.0022464319849470867,1.37e-05,7785319.147718427,2.4108196008252864e-17,2.4108196008252865e-13,0.016032125147162984,3.86505615476645e-15,1.5326596166985146e-13,1.5326596166985145e-09,79.73343977737201,False,sqrt(t) fit weak (R2=0.899)
1,46,lithiation,0.4333343306917696,0.4429640207717975,0.4381491757317835,4.41547e-05,1799.9799999999814,9000.0,0.02207710469611088,-30.828446100000004,44.0735668,-14.239349260983728,-0.5804058742632865,-0.000335626545334608,2.511187065964403e-06,0.911284576848068,-0.05905857394542816,6,0.014444535120041846,1.4742388999999938,0.0022464319849470867,1.37e-05,7658024.594734395,2.4508931471577452e-17,2.4508931471577455e-13,0.014964174323344043,3.6675592301957804e-15,1.4132440845324584e-13,1.4132440845324584e-09,75.93576969899367,True,
1,47,lithiation,0.4429640207717975,0.45259371085182537,0.4477788658118114,4.41547e-05,1799.9799999999814,9000.0,0.02207710469611088,-31.23686469999999,45.220248399999996,-14.993679053022216,-0.6501669096440504,-0.00035340636781838915,2.534317152809402e-06,0.9179130167303651,-0.06615703288465584,7,0.014444535120041846,1.7833262000000043,0.0022464319849470867,1.37e-05,6766541.762315557,2.7737950432123125e-17,2.7737950432123124e-13,0.01434222687301296,3.978239780898977e-15,1.3418084748999414e-13,1.3418084748999414e-09,69.55175314098486,True,
1,48,lithiation,0.45259371085182537,0.46222342274083417,0.4574085667963298,4.41548e-05,1799.9799999999814,9000.0,0.022077154695555327,-32.27160870000001,45.7257778,-15.612741692884514,-0.7208046409809747,-0.0003679978952368515,2.505735793930039e-06,0.9253888508475518,-0.07334453296755472,7,0.014444567833513194,2.0145774000000087,0.0022464319849470867,1.37e-05,5969298.146223634,3.144255746695088e-17,3.144255746695088e-13,0.013618207203697687,4.28191262599109e-15,1.265333243145768e-13,1.265333243145768e-09,63.43713011859883,True,
1,49,lithiation,0.46222342274083417,0.47185313462984296,0.46703827868533854,4.41548e-05,1799.9799999999814,9000.0,0.022077154695555327,-31.60228579999999,45.3558936,-15.945054967243827,-0.7661345966022859,-0.0003758306377448011,2.4201054805323237e-06,0.9327417985737766,-0.07795702328110253,7,0.014444567833513194,2.10574270000001,0.0022464319849470867,1.37e-05,5511146.592479313,3.405643396532543e-17,3.405643396532543e-13,0.012878702465846539,4.3860268008717645e-15,1.1935935907931675e-13,1.1935935907931674e-09,59.20094693693236,True,
1,50,lithiation,0.47185313462984296,0.48148278109190906,0.476667957860876,4.41545e-05,1799.9799999999814,9000.0,0.022077004697221993,-32.11151799999999,45.0757071,-16.658367625533185,-0.8315370668363188,-0.00039264367174355865,2.2803225023132663e-06,0.9445960114725932,-0.08461254093247732,6,0.014444469693099149,2.1183490999999997,0.0022464319849470867,1.37e-05,5106245.934791365,3.675694480776488e-17,3.6756944807764877e-13,0.011615226050568203,4.269402228704483e-15,1.0800933100935369e-13,1.080093310093537e-09,54.207694278134674,True,
1,51,lithiation,0.48148278109190906,0.49111244936295606,0.48629761522743253,4.41546e-05,1799.9799999999814,9000.0,0.02207705469666644,-31.9469572,45.2877134,-17.530820294872694,-0.8857249649709509,-0.00041320769261357887,2.1779304845666388e-06,0.9539149089480555,-0.09012619294172983,5,0.014444502406570497,1.772947599999991,0.0022464319849470867,1.37e-05,4984329.843349156,3.7656015131190454e-17,3.765601513119045e-13,0.010541577630324433,3.969538067541157e-15,9.844584138419211e-14,9.84458413841921e-10,51.13067282854029,True,
1,52,lithiation,0.49111244936295606,0.5007420740160414,0.49592726168949874,4.41544e-05,1799.9799999999814,9000.0,0.022076954697777547,-33.080287299999995,45.86214569999999,-18.56398799729992,-0.9691641956430722,-0.00043755982418654856,2.0855442538991506e-06,0.9619953703188077,-0.09861692781284206,6,0.01444443697962805,2.2547282,0.0022464319849470867,1.37e-05,4668183.352494736,4.020621852817672e-17,4.020621852817672e-13,0.00953261309022742,3.832703250502416e-15,9.003414515609133e-14,9.003414515609132e-10,47.32133719567401,True,
1,53,lithiation,0.5007420740160414,0.5103717204781075,0.5055568972470745,4.41545e-05,1799.9799999999814,9000.0,0.022077004697221993,-33.3908498,46.6041192,-19.69716155455462,-1.0362503516485184,-0.00046426912945852616,1.9862238468648643e-06,0.9691532917161747,-0.10544301486011004,6,0.014444469693099149,2.3792498000000037,0.0022464319849470867,1.37e-05,4597036.822279838,4.0828474353380897e-17,4.0828474353380896e-13,0.008556346829182389,3.493425870739051e-15,8.258142615977008e-14,8.258142615977008e-10,44.97380302535952,True,
1,54,lithiation,0.5103717204781075,0.5200013887491545,0.5151865546136309,4.41546e-05,1799.9799999999814,9000.0,0.02207705469666644,-35.3261978,48.03171759999999,-21.27029405625007,-1.0515658719212368,-0.000501348424110307,1.9152100006476394e-06,0.9752503428591922,-0.10700119383766046,7,0.014444502406570414,2.904016499999995,0.0022464319849470867,1.37e-05,5205639.541736258,3.6055128000160946e-17,3.6055128000160946e-13,0.0076402354472196515,2.7546966700087143e-15,7.522294121809268e-14,7.522294121809268e-10,45.676375472555854,True,
1,55,lithiation,0.5200013887491545,0.5296310788291824,0.5248162337891684,4.41547e-05,1799.9799999999814,9000.0,0.02207710469611088,-36.0726044,48.9419326,-22.628235191400954,-1.0452670234924888,-0.0005333555814322534,1.832898029259338e-06,0.9798760311441145,-0.10636001897466255,6,0.014444535120041846,2.643115799999998,0.0022464319849470867,1.37e-05,5962754.650682139,3.1477062363873756e-17,3.1477062363873757e-13,0.006873080897878078,2.1634439605445767e-15,6.90083947462594e-14,6.90083947462594e-10,46.82242096997686,True,
1,56,lithiation,0.5296310788291824,0.5392607471002294,0.5344459129647059,4.41546e-05,1799.9799999999814,9000.0,0.02207705469666644,-37.58915509999999,48.85371769999999,-24.002251902033453,-1.0518649733538452,-0.0005657416458070624,1.7106043070603857e-06,0.9843500848102805,-0.10703162865037381,6,0.01444450240657058,2.6156901999999995,0.0022464319849470867,1.37e-05,6624972.22693894,2.833068480450399e-17,2.833068480450399e-13,0.006047298514218843,1.7132410812507934e-15,6.11128197146415e-14,6.11128197146415e-10,46.444856457413096,True,
1,57,lithiation,0.5392607471002294,0.5488904153712765,0.544075581235753,4.41546e-05,1799.9799999999814,9000.0,0.02207705469666644,-37.3178572,46.47731790000001,-24.88843813443698,-1.0642709891398918,-0.0005866293716611959,1.6202216781633194e-06,0.986908252143888,-0.1082939922695454,6,0.01444450240657058,2.692036299999999,0.0022464319849470867,1.37e-05,6958103.900324153,2.6974302581376542e-17,2.6974302581376543e-13,0.0055238341495763635,1.4900157376001361e-15,5.1443190178989327e-14,5.144319017898933e-10,43.67056734071218,True,
1,58,lithiation,0.5488904153712765,0.5585200618333426,0.5537052386023096,4.41545e-05,1799.9799999999814,9000.0,0.022077004697221993,-36.9153507,39.479356200000005,-24.454613097558287,-1.0502300382635739,-0.0005764039606723516,1.6962866163647835e-06,0.9851627934727485,-0.10686550924203808,6,0.014444469693099149,2.635709899999998,0.0022464319849470867,1.37e-05,6898470.180741957,2.7207481525971195e-17,2.7207481525971194e-13,0.005885756282403523,1.6013660531986274e-15,3.844674661641176e-14,3.844674661641176e-10,37.591151235089654,True,
1,59,lithiation,0.5585200618333426,0.5681497301043895,0.563334895968866,4.41546e-05,1799.9799999999814,9000.0,0.02207705469666644,-30.919548100000007,32.93503450000001,-17.369657659975072,-1.0407639563776434,-0.0004094090317761822,1.9196572618848452e-06,0.9631754424923399,-0.10590205407879175,6,0.014444502406570414,2.583071499999999,0.0022464319849470867,1.37e-05,3543872.605929775,5.29618360676815e-17,5.29618360676815e-13,0.00937769864800781,4.96660138487908e-15,5.303649207623927e-14,5.303649207623926e-10,31.64505678562283,True,
1,60,lithiation,0.5681497301043895,0.5777793983754366,0.572964564239913,4.41546e-05,1799.9799999999814,9000.0,0.02207705469666644,-22.324260299999995,33.3553068,-6.636062702978914,-0.9873741230994035,-0.00015641436689297025,1.8037317754674103e-06,0.812179765916427,-0.10046941685452741,5,0.01444450240657058,1.9471346999999986,0.0022464319849470867,1.37e-05,574721.640100309,3.2657548786094345e-16,3.2657548786094344e-12,0.023063505115251348,7.531975434796573e-14,3.7269192340945987e-13,3.726919234094599e-09,33.781832052977514,False,sqrt(t) fit weak (R2=0.812)
1,61,lithiation,0.5777793983754366,0.5874090666464835,0.5825942325109601,4.41546e-05,1799.9799999999814,9000.0,0.02207705469666644,-20.0197882,33.473160099999994,-4.544567386887787,-0.863039050401192,-0.00010711707565743779,1.567454620251031e-06,0.7286676354800853,-0.08781780693655412,5,0.014444502406570414,1.718834099999997,0.0022464319849470867,1.37e-05,352796.5029605694,5.320064071637844e-16,5.320064071637844e-12,0.029266195153866546,1.5569803335162701e-13,8.002937004077296e-13,8.002937004077296e-09,38.78522076659181,False,sqrt(t) fit weak (R2=0.729)
1,62,lithiation,0.5874090666464835,0.5970387785354924,0.592223922590988,4.41548e-05,1799.9799999999814,9000.0,0.022077154695555327,-20.993013000000005,34.096535300000006,-4.899907059590689,-0.7299094959010947,-0.00011549255859445549,1.498519922506042e-06,0.7735368166575106,-0.07427098556495298,6,0.014444567833513278,1.5565083000000022,0.0022464319849470867,1.37e-05,573373.6464792347,3.2734326237785565e-16,3.2734326237785564e-12,0.02595006883115294,8.494580190119511e-14,7.143086021834712e-13,7.143086021834712e-09,46.71337404359541,False,sqrt(t) fit weak (R2=0.774)
1,63,lithiation,0.5970387785354924,0.6066684468065393,0.6018536126710159,4.41546e-05,1799.9799999999814,9000.0,0.02207705469666644,-20.694304199999994,34.23218049999999,-5.049414745851901,-0.625806686297007,-0.00011901650813183446,1.4677379750504276e-06,0.7908429594603335,-0.06367842883967761,7,0.014444502406570414,1.6172901000000017,0.0022464319849470867,1.37e-05,828326.8906350819,2.2658928754093353e-16,2.2658928754093355e-12,0.024664443581635175,5.5886986987562657e-14,6.77997516152027e-13,6.77997516152027e-09,54.70088647111937,False,sqrt(t) fit weak (R2=0.791)
1,64,lithiation,0.6066684468065393,0.6162981368865672,0.6114832918465533,4.41547e-05,1799.9799999999814,9000.0,0.02207710469611088,-20.460818000000007,34.3033336,-5.2947757491002765,-0.4999998082878919,-0.000124799754568926,1.4166155489622146e-06,0.8169493553726224,-0.05087694139545383,8,0.014444535120041846,1.3104379000000028,0.0022464319849470867,1.37e-05,1426775.1506429208,1.3154840825159085e-16,1.3154840825159085e-12,0.02270221690507938,2.98644049764555e-14,6.191823605320355e-13,6.191823605320355e-09,68.60669350546767,False,sqrt(t) fit weak (R2=0.817)
1,65,lithiation,0.6162981368865672,0.6259278051576143,0.6211129710220907,4.41546e-05,1799.9799999999814,9000.0,0.02207705469666644,-20.503062800000006,33.5791596,-5.10267411746959,-0.3682028492746281,-0.00012027185053373172,1.3647726787481743e-06,0.8170470896060172,-0.037466168785824115,7,0.01444450240657058,0.9190887000000009,0.0022464319849470867,1.37e-05,2443551.2184450193,7.681034004248888e-17,7.681034004248889e-13,0.02269479803780698,1.7431951544795637e-14,6.388296183013169e-13,6.3882961830131695e-09,91.1974463699889,False,sqrt(t) fit weak (R2=0.817)
1,66,lithiation,0.6259278051576143,0.6355574516196804,0.6307426283886473,4.41545e-05,1799.9799999999814,9000.0,0.022077004697221993,-19.6173004,32.7334292,-5.349223351474433,-0.28882171937735196,-0.00012608310399393532,1.2347845325954595e-06,0.8570527761628047,-0.029388875767116077,7,0.014444469693099149,0.6959810999999996,0.0022464319849470867,1.37e-05,4364372.75417778,4.300503430197029e-17,4.3005034301970293e-13,0.01958683588016446,8.423325488935351e-15,5.523859329293223e-13,5.523859329293223e-09,113.33437551222752,False,sqrt(t) fit weak (R2=0.857)
1,67,lithiation,0.6355574516196804,0.6451870980817465,0.6403722748507135,4.41545e-05,1799.9799999999814,9000.0,0.022077004697221993,-20.019795700000003,32.556276700000005,-5.599489840671527,-0.20165988400186172,-0.0001319819744860296,1.1590358979893768e-06,0.8817479753643861,-0.02051977701302503,6,0.014444469693099149,0.46324729999999703,0.0022464319849470867,1.37e-05,9809750.604768315,1.9133004248728585e-17,1.9133004248728585e-13,0.017563548393679494,3.3604344603901987e-15,4.986704155792699e-13,4.986704155792699e-09,161.44151258015918,False,sqrt(t) fit weak (R2=0.882)
1,68,lithiation,0.6451870980817465,0.6548167881617744,0.6500019431217604,4.41547e-05,1799.9799999999814,9000.0,0.02207710469611088,-19.643995900000004,32.6252021,-5.842173709535742,-0.11761633004696234,-0.00013770211990998604,1.104262968699422e-06,0.8994170305095107,-0.011967922850686756,6,0.014444535120041846,0.2601519999999996,0.0022464319849470867,1.37e-05,31391621.857586604,5.9789838464379885e-18,5.978983846437988e-14,0.016038430917712284,9.589351937921335e-16,4.600431337664943e-13,4.600431337664943e-09,277.3866697504783,False,sqrt(t) fit weak (R2=0.899)
1,69,lithiation,0.6548167881617744,0.6644464564328214,0.6596316222972979,4.41546e-05,1799.9799999999814,9000.0,0.02207705469666644,-20.170252800000004,32.74972369999999,-6.0603389942798405,-0.08705958047901523,-0.00014284435355343164,1.0540483264181066e-06,0.9135023804774689,-0.00885867380732022,6,0.01444450240657058,0.24311239999999512,0.0022464319849470867,1.37e-05,61653930.114825256,3.044250377071553e-18,3.044250377071553e-14,0.014757997781464069,4.492704031104313e-16,4.3078692070828393e-13,4.307869207082839e-09,376.17598798209184,True,
1,70,lithiation,0.6644464564328214,0.6740761465128493,0.6692613014728354,4.41547e-05,1799.9799999999814,9000.0,0.02207710469611088,-20.4445012,33.516895100000006,-6.515900754233301,-0.06246775836400825,-0.00015358210686486148,1.0196355065270368e-06,0.9288075440845697,-0.006356339399956489,6,0.014444535120041846,0.13860309999999543,0.0022464319849470867,1.37e-05,138432208.83804607,1.3558260868291232e-18,1.3558260868291233e-14,0.01327805077481096,1.8002727622730352e-16,3.903190091259789e-13,3.9031900912597885e-09,536.5471081048312,True,
1,71,lithiation,0.6740761465128493,0.6837058365928772,0.6788909915528633,4.41547e-05,1799.9799999999814,9000.0,0.02207710469611088,-20.410414800000005,33.9401402,-6.680027116083713,-0.06448600610761895,-0.00015745062380454543,9.943048891543944e-07,0.9351470314352203,-0.006561704023044637,6,0.014444535120041846,0.16380109999999948,0.0022464319849470867,1.37e-05,136529204.9017635,1.3747241854594265e-18,1.3747241854594265e-14,0.012630053347882511,1.7362839800976888e-16,3.8081309765871126e-13,3.808130976587112e-09,526.3179137402029,True,
