Repository: zhangjunhuan846-hash/fangzhen

# 🔋 Fangzhen · 电池数据—模型研究工作站
  <strong>让实验记录、物理仿真、诊断分析与下一轮实验建议接在同一条可追溯的研究链上。</strong><br>
  Battery data → model → simulation → evidence → experiment
  <a href="#项目能做什么">项目能力</a> ·
  <a href="#研究流程">研究流程</a> ·
  <a href="#快速开始">快速开始</a> ·
  <a href="#项目路线图">路线图</a> ·
  <a href="STATUS.md">验收状态</a>
> **当前软件：本地工作站 v0.3.10。** `v0.1.0-platform` 是保留的仿真平台冻结标签，两者用途不同。工作站增加了数据录入、参数探索、机器学习辅助研究，以及环境和经济筛选；这些工程能力不自动构成真实回收石墨的材料验证。详细判据与失败记录以 [STATUS.md](STATUS.md) 为准。

## 项目能做什么

| 研究环节 | 已有能力 | 关键约束 |
| --- | --- | --- |
| **实验数据** | 数据集适配、协议与单位核对；本地工作站的方案、样品、工艺、表征、极片与半电池记录；Excel/CSV 导入和版本归档 | 原始数据、来源和测试条件必须由研究者提供，软件不补造缺失实测值 |

File: outputs/analysis/graphite_phaseB16/v1/gitt_ds_app_pulses.csv (part 2 of 14)
cycle,pulse_id,branch,SOC_start,SOC_end,SOC_mid,I_A,pulse_time_s,relax_time_s,capacity_increment_mAh,delta_V_pulse_mV,delta_V_relax_mV,dE_s_mV,dE_tau_expected_mV,sqrt_t_slope_V_per_sqrt_s,sqrt_t_slope_stderr,sqrt_t_r2,u_prime_V_per_soc,u_prime_knots,u_prime_halfwidth_soc,u_prime_window_curvature_mV,Q_th_Ah,R_m,tau_d_s,Ds_app_m2_s,Ds_app_cm2_s,Ds_app_rel_uncertainty,Ds_app_cm2_s_uncertainty,Ds_app_relax_m2_s,Ds_app_relax_cm2_s,relax_over_pulse_sqrt_ratio,accepted,flags
1,72,lithiation,0.6837058365928772,0.6933354830549433,0.6885206598239102,4.41545e-05,1799.9799999999814,9000.0,0.022077004697221993,-21.0322998,34.0024047,-6.917452559193793,-0.05868673480228611,-0.00016304682625629073,9.244335808010398e-07,0.9470577064650951,-0.0059716324727942865,6,0.014444469693099149,0.14083829999999437,0.0022464319849470867,1.37e-05,176771625.34181088,1.0617654255148529e-18,1.0617654255148528e-14,0.011339485741941855,1.2039873903912502e-16,3.5642482851139697e-13,3.56424828511397e-09,579.38825212466,True,
1,73,lithiation,0.6933354830549433,0.7029651731349712,0.6981503280949573,4.41547e-05,1799.9799999999814,9000.0,0.02207710469611088,-20.403746499999993,33.539142399999996,-6.8234353131693295,-0.0718449122477362,-0.00016083080620462125,8.827091979957493e-07,0.9502237375641819,-0.007310501583002534,6,0.014444535120041846,0.1719593999999977,0.0022464319849470867,1.37e-05,114766249.81755984,1.6354111099592836e-18,1.6354111099592837e-14,0.010976867166514095,1.7951690516664435e-16,3.5640091744139275e-13,3.5640091744139274e-09,466.8269659005226,True,
1,74,lithiation,0.7029651731349712,0.7125948414060181,0.7077800072704947,4.41546e-05,1799.9799999999814,9000.0,0.02207705469666644,-20.6438936,32.9713486,-7.06863914899112,-0.09954532831312184,-0.00016661034814936153,7.851725071968969e-07,0.9628149283755885,-0.010129150493449738,7,0.014444502406570414,0.2520158999999994,0.0022464319849470867,1.37e-05,64154914.00284708,2.9255748046310313e-18,2.9255748046310315e-14,0.009425254984678522,2.757428851039852e-16,3.209540518510059e-13,3.2095405185100594e-09,331.21944704715787,True,
1,75,lithiation,0.7125948414060181,0.7222245096770652,0.7174096755415417,4.41546e-05,1799.9799999999814,9000.0,0.02207705469666644,-20.265135900000008,32.909829099999996,-7.2747037042977185,-0.11906470786575343,-0.00017146736328017012,7.270940441303775e-07,0.96967884515914,-0.012115328412371812,7,0.01444450240657058,0.3120451999999996,0.0022464319849470867,1.37e-05,47496825.89588871,3.9516324819559425e-18,3.9516324819559425e-14,0.008480844753439614,3.3513181602117616e-16,3.018990171811913e-13,3.018990171811913e-09,276.40288789106285,True,
1,76,lithiation,0.7222245096770652,0.7318541997570931,0.7270393547170791,4.41547e-05,1799.9799999999814,9000.0,0.02207710469611088,-20.0027339,32.967638199999996,-7.49686712578408,-0.1425524735296771,-0.00017670383443391108,6.725951876277727e-07,0.9754241443635983,-0.014505273244765755,7,0.014444535120041846,0.35800040000000255,0.0022464319849470867,1.37e-05,35189263.91815607,5.333729072495898e-18,5.333729072495898e-14,0.007612683559273069,4.0603991619806318e-16,2.852706605792705e-13,2.852706605792705e-09,231.2666864608047,True,
1,77,lithiation,0.7318541997570931,0.7414838680281401,0.7366690338926166,4.41546e-05,1799.9799999999814,9000.0,0.02207705469666644,-20.4044841,32.8749903,-7.622630300931642,-0.16865576316208875,-0.00017966811736787512,6.267825890495349e-07,0.9792749287778664,-0.017161424203482427,6,0.01444450240657058,0.4350841000000036,0.0022464319849470867,1.37e-05,25990067.77170489,7.221604870316502e-18,7.221604870316501e-14,0.00697711534168504,5.038597013227267e-16,2.743864221820538e-13,2.743864221820538e-09,194.92361057596986,True,
1,78,lithiation,0.7414838680281401,0.7511135362991871,0.7462987021636636,4.41546e-05,1799.9799999999814,9000.0,0.02207705469666644,-19.94640000000001,32.6496548,-7.754099001129252,-0.19904693756205966,-0.00018276688156406332,5.726586397744946e-07,0.9832141121758381,-0.02025385239058605,6,0.014444502406570414,0.49141050000000436,0.0022464319849470867,1.37e-05,19308643.019157108,9.720517377310408e-18,9.720517377310407e-14,0.006266547143266398,6.091408040185591e-16,2.615384638263444e-13,2.615384638263444e-09,164.0299278144903,True,
1,79,lithiation,0.7511135362991871,0.7607432045702341,0.7559283704347106,4.41546e-05,1799.9799999999814,9000.0,0.02207705469666644,-20.1732181,32.413203200000005,-7.915791206802292,-0.2247308099015012,-0.00018657802457368606,5.112627862234016e-07,0.9871105976610698,-0.022867293047112183,6,0.01444450240657058,0.5796103999999996,0.0022464319849470867,1.37e-05,15785687.362340715,1.1889884532222812e-17,1.1889884532222812e-13,0.005480418043781854,6.516153772887667e-16,2.4734111078117803e-13,2.4734111078117804e-09,144.23123920661612,True,
1,80,lithiation,0.7607432045702341,0.7703728728412811,0.7655580387057577,4.41546e-05,1799.9799999999814,9000.0,0.02207705469666644,-19.7744407,32.27682040000001,-8.086727080292611,-0.25159867449299617,-0.00019060704413362528,4.6524265953216715e-07,0.9897457384910832,-0.02560120983152253,6,0.014444502406570414,0.6181671999999985,0.0022464319849470867,1.37e-05,13144042.221468886,1.4279473303382698e-17,1.4279473303382698e-13,0.004881694290437747,6.970802329558156e-16,2.3500493514834625e-13,2.3500493514834624e-09,128.28692545794192,True,
1,81,lithiation,0.7703728728412811,0.7800025193033472,0.7751876960723141,4.41545e-05,1799.9799999999814,9000.0,0.022077004697221993,-20.038317900000006,32.011460500000005,-8.224658965669784,-0.2604334481193335,-0.00019385814791176464,4.20617949484456e-07,0.991879811368333,-0.026500244749186753,6,0.014444469693099149,0.6359518000000064,0.0022464319849470867,1.37e-05,12689436.781880507,1.479104259914878e-17,1.479104259914878e-13,0.00433944050343349,6.418484934275639e-16,2.2346846394613264e-13,2.2346846394613263e-09,122.91608751166248,True,
1,82,lithiation,0.7800025193033472,0.7896321875743942,0.7848173534388707,4.41546e-05,1799.9799999999814,9000.0,0.02207705469666644,-20.378548600000006,31.972188499999998,-8.460559984082394,-0.3047900902494165,-0.00019941841912919176,3.723278842295305e-07,0.9939744679947712,-0.031013657249061594,6,0.01444450240657058,0.7159932999999952,0.0022464319849470867,1.37e-05,9803848.764195772,1.9144522168217732e-17,1.9144522168217733e-13,0.003734137356573072,7.148827540208314e-16,2.1066266586150242e-13,2.1066266586150244e-09,104.89904207133652,True,
1,83,lithiation,0.7896321875743942,0.799261899463403,0.7944470435188986,4.41548e-05,1799.9799999999814,9000.0,0.022077154695555327,-20.228076700000006,32.2360583,-8.710183745833092,-0.36913147586172246,-0.00020530214030592953,3.4300305404407166e-07,0.9951693497619424,-0.03756049026523517,6,0.014444567833513111,0.9509548000000007,0.0022464319849470867,1.37e-05,7084228.2544742515,2.6494064456697716e-17,2.6494064456697717e-13,0.003341446450903513,8.852849764884149e-16,2.0205532270059368e-13,2.0205532270059368e-09,87.32947583173781,True,
1,84,lithiation,0.799261899463403,0.8088915895434309,0.8040767445034169,4.41547e-05,1799.9799999999814,9000.0,0.02207710469611088,-20.815122899999995,32.4480496,-8.947370857001536,-0.3981778203215172,-0.00021089272518872923,3.2013577251885535e-07,0.9960087589907202,-0.04051615479380964,6,0.014444535120041846,1.0020956999999968,0.0022464319849470867,1.37e-05,6424462.7883947985,2.9214894098078475e-17,2.9214894098078477e-13,0.003036005838820318,8.86965890622835e-16,1.940114586904406e-13,1.940114586904406e-09,81.49135372180984,True,
1,85,lithiation,0.8088915895434309,0.8185212578144779,0.8137064236789544,4.41546e-05,1799.9799999999814,9000.0,0.02207705469666644,-20.553473399999994,32.64744209999999,-9.200070180139766,-0.45169236686324893,-0.00021684893844530463,2.976933345446749e-07,0.9967333530955422,-0.04596157387023514,6,0.01444450240657058,1.148857200000006,0.0022464319849470867,1.37e-05,5278333.757691696,3.55585699230357e-17,3.55585699230357e-13,0.0027456287005966735,9.763063013286046e-16,1.8576209660363847e-13,1.8576209660363846e-09,72.27804695199575,True,
1,86,lithiation,0.8185212578144779,0.8281509478945058,0.8233361028544919,4.41547e-05,1799.9799999999814,9000.0,0.02207710469611088,-21.0300796,32.708209000000004,-9.356120659605926,-0.4927984984555646,-0.000220527103954212,2.879810432849313e-07,0.9970432308085064,-0.050144179877875665,6,0.014444535120041846,1.0421202000000032,0.0022464319849470867,1.37e-05,4586199.541704069,4.092495284892489e-17,4.092495284892489e-13,0.002611751917303777,1.0688582406874626e-15,1.8028639898813438e-13,1.8028639898813437e-09,66.37237958822492,True,
1,87,lithiation,0.8281509478945058,0.8377807034014764,0.832965825647991,4.4155e-05,1799.9799999999814,9000.0,0.022077254694444215,-20.545315000000002,32.5028933,-9.465555888680141,-0.5656864726863021,-0.00022310653137037347,2.7003262752440476e-07,0.9974590123358492,-0.057560426025895284,6,0.014444633260455808,1.171089799999997,0.0022464319849470867,1.37e-05,3562383.999491888,5.2686627838764904e-17,5.268662783876491e-13,0.002420660891151864,1.2753645949597125e-15,1.7393735436924347e-13,1.7393735436924348e-09,57.45743423146034,True,
1,88,lithiation,0.8377807034014764,0.8474103716725234,0.8425955375369999,4.41546e-05,1799.9799999999814,9000.0,0.02207705469666644,-20.74025940000001,32.1989842,-9.573239405993347,-0.636321001098549,-0.00022564467031499085,2.580100186768989e-07,0.9977315132239996,-0.06474830402885097,7,0.01444450240657058,1.6439780999999987,0.0022464319849470867,1.37e-05,2879820.3495091964,6.517420436729246e-17,6.517420436729247e-13,0.002286870044984686,1.4904493567327124e-15,1.668812585026116e-13,1.6688125850261161e-09,50.601793975700076,True,
1,89,lithiation,0.8474103716725235,0.8570400399435705,0.8522252058080471,4.41546e-05,1799.9799999999814,9000.0,0.02207705469666644,-20.044986100000003,31.688291599999996,-9.617748034134422,-0.7361356221327606,-0.00022669375456924837,2.544186665127028e-07,0.9978144125521244,-0.07490485617484366,7,0.014444502406570414,1.8922760999999997,0.0022464319849470867,1.37e-05,2171856.829020893,8.64191402914038e-17,8.64191402914038e-13,0.0022446023446577594,1.9397660492139284e-15,1.6013708737624468e-13,1.601370873762447e-09,43.04681182007121,True,
1,90,lithiation,0.8570400399435705,0.8666696645966558,0.8618548522701132,4.41544e-05,1799.9799999999814,9000.0,0.022076954697777547,-20.14505490000001,31.433302900000008,-9.848403785723885,-0.8496672504274554,-0.0002321303929751653,2.672450052296101e-07,0.9977003862157823,-0.08645756237903726,7,0.01444443697962805,2.1776407999999985,0.0022464319849470867,1.37e-05,1709361.8418330331,1.0980121084177866e-16,1.0980121084177866e-12,0.0023025421342236867,2.5282191435197404e-15,1.502759237182632e-13,1.5027592371826322e-09,36.99483872561449,True,
1,91,lithiation,0.8666696645966558,0.8762993110587219,0.8714844878276888,4.41545e-05,1799.9799999999814,9000.0,0.022077004697221993,-20.623888899999997,31.659375899999993,-10.183656353961343,-0.9876247344772484,-0.00024003241568911054,2.8969127414899713e-07,0.9974734264077594,-0.10049514520118487,6,0.014444469693099149,2.463005499999997,0.0022464319849470867,1.37e-05,1352768.9478083064,1.387450534727949e-16,1.3874505347279492e-12,0.0024137679347793145,3.3489836118187373e-15,1.4257332935484318e-13,1.425733293548432e-09,32.05607838159031,True,
1,92,lithiation,0.8762993110587219,0.885928957520788,0.881114134289755,4.41545e-05,1799.9799999999814,9000.0,0.022077004697221993,-21.098274800000002,31.94030009999999,-10.480107162253171,-1.120477296485897,-0.00024701986706943894,3.1870535102409655e-07,0.9971135824439009,-0.11401347563918801,6,0.014444469693099149,2.8328523000000008,0.0022464319849470867,1.37e-05,1113077.477295001,1.6862258362834174e-16,1.6862258362834174e-12,0.002580402578991805,4.3511414967083434e-15,1.3702114792753706e-13,1.3702114792753705e-09,28.505977051184292,True,
1,93,lithiation,0.885928957520788,0.8955585603648923,0.8907437589428402,4.41543e-05,1799.9799999999814,9000.0,0.022076904698333105,-20.832169800000003,32.18786790000001,-10.779540838887929,-1.280911447582818,-0.0002540776257214534,3.4406801623426765e-07,0.9968211313740634,-0.13033894402561685,6,0.014444404266156452,3.1953007000000007,0.0022464319849470867,1.37e-05,901077.9883789219,2.082949560644161e-16,2.082949560644161e-12,0.002708369265158918,5.641396570924918e-15,1.315300423998222e-13,1.315300423998222e-09,25.128878316093655,True,
1,94,lithiation,0.8955585603648923,0.9051882504449202,0.9003734054049063,4.41547e-05,1799.9799999999814,9000.0,0.02207710469611088,-21.972913300000002,33.1751816,-11.468220886140408,-1.457930843031882,-0.000270310060284566,4.043112023177226e-07,0.9961245658410192,-0.14835018100016717,7,0.014444535120041846,3.9461328999999963,0.0022464319849470867,1.37e-05,787260.2455434396,2.3840909160914005e-16,2.3840909160914004e-12,0.0029914624849115006,7.131918536105716e-15,1.2344559101843495e-13,1.2344559101843495e-09,22.754976176379937,True,
1,95,lithiation,0.9051882504449202,0.9148179623339292,0.9100031063894247,4.41548e-05,1799.9799999999814,9000.0,0.022077154695555327,-22.289414,33.97718439999999,-12.032050031474101,-1.6546093942440245,-0.0002835997145193859,4.5108501874740126e-07,0.9956197558687818,-0.1683626136194089,7,0.014444567833513444,4.455335400000003,0.0022464319849470867,1.37e-05,672803.6782850181,2.789669647443416e-16,2.789669647443416e-12,0.0031811387364183443,8.874326177292757e-15,1.1763500628760558e-13,1.1763500628760557e-09,20.534867333763597,True,
1,96,lithiation,0.9148179623339292,0.924447674222938,0.9196328182784337,4.41548e-05,1799.9799999999814,9000.0,0.022077154695555327,-23.092906999999997,34.4701,-12.442808885259383,-1.8374677671090611,-0.0002932814473384061,4.920697624687867e-07,0.995128497600167,-0.18696912805408372,7,0.014444567833513278,4.5642927,0.0022464319849470867,1.37e-05,583441.709220471,3.2169451897905995e-16,3.2169451897905996e-12,0.0033556146625327203,1.0794828447425441e-14,1.1321117275554551e-13,1.132111727555455e-09,18.759567170113012,True,
1,97,lithiation,0.924447674222938,0.9340773206850042,0.9292624974539712,4.41545e-05,1799.9799999999814,9000.0,0.022077004697221993,-22.622231399999997,34.06020629999999,-12.613852657582568,-2.1257664788676953,-0.00029731301011235437,5.249493017327833e-07,0.9946078944984542,-0.21630605583272966,6,0.014444469693099149,4.897087799999998,0.0022464319849470867,1.37e-05,447986.0277433226,4.189639595356723e-16,4.1896395953567235e-12,0.003531290484290649,1.4794834435690522e-14,1.0755735278767695e-13,1.0755735278767695e-09,16.022553106652808,True,
1,98,lithiation,0.9340773206850042,0.9437069671470703,0.9388921439160371,4.41545e-05,1799.9799999999814,9000.0,0.022077004697221993,-22.860903299999993,33.48575159999999,-13.221070500769276,-2.368266706297356,-0.00031162535144474245,6.145924494955028e-07,0.9932813696089605,-0.24098151678072152,6,0.014444469693099149,5.536737,0.0022464319849470867,1.37e-05,396526.38742135954,4.733354600196016e-16,4.733354600196016e-12,0.003944431649390262,1.8670393692800154e-14,9.462980045587682e-14,9.462980045587682e-10,14.139349892881352,True,
1,99,lithiation,0.9437069671470703,0.9533366572270981,0.9485218121870842,4.41547e-05,1799.9799999999814,9000.0,0.02207710469611088,-23.7207152,33.49908069999999,-14.14094016931588,-2.78119256391111,-0.000333307007913295,7.331242393334012e-07,0.9916569030712956,-0.2829972506751541,7,0.014444535120041846,6.685597800000002,0.0022464319849470867,1.37e-05,328923.21067858214,5.706195060323891e-16,5.706195060323891e-12,0.004399092859902381,2.5102081947081064e-14,8.278473682881518e-14,8.278473682881517e-10,12.044862025983274,True,
1,100,lithiation,0.9533366572270981,0.9629662818801835,0.9581514695536408,4.41544e-05,1799.9799999999814,9000.0,0.022076954697777547,-24.302583199999997,33.789638399999994,-15.480633665641859,-3.1278719809090445,-0.00036488406187398055,8.577083178844613e-07,0.9904826528270652,-0.31827540342061905,7,0.01444443697962805,8.268041600000002,0.0022464319849470867,1.37e-05,311658.9463786538,6.022288215399527e-16,6.022288215399527e-12,0.004701264908526954,2.831237225609321e-14,7.027982721800601e-14,7.027982721800601e-10,10.802756188947289,True,
1,101,lithiation,0.9629662818801835,0.9725959065332688,0.9677810942067262,4.41544e-05,1799.9799999999814,9000.0,0.022076954697777547,-26.0926374,34.00310509999999,-17.55429213337844,-3.5794006006869608,-0.0004137609322262851,1.037180368214865e-06,0.9891909056130325,-0.364220523455233,7,0.014444436979627884,9.358339,0.0022464319849470867,1.37e-05,306017.3852824542,6.133311668772086e-16,6.1333116687720865e-12,0.005013428225976797,3.074891783893483e-14,5.5349229119465864e-14,5.534922911946587e-10,9.49966457888902,True,
1,102,lithiation,0.9725959065332688,0.9822255966132967,0.9774107515732827,4.41547e-05,1799.9799999999814,9000.0,0.02207710469611088,-28.7262052,33.9986384,-21.15515098712683,-4.113291864384169,-0.000498634460866569,1.339231354364729e-06,0.9876111159150266,-0.41854357873308423,6,0.014444535120041846,9.5176958,0.0022464319849470867,1.37e-05,336552.8524978396,5.57683581069053e-16,5.576835810690531e-12,0.005371595665639714,2.9956507068689593e-14,3.81006034550699e-14,3.8100603455069904e-10,8.265554577924458,True,
1,103,lithiation,0.9822255966132967,0.9918552430753628,0.9870404198443297,4.41545e-05,1799.9799999999814,9000.0,0.022077004697221993,-33.856203799999996,32.5910282,-27.145131780926885,-4.840165004716716,-0.0006398204465177755,1.7968914245723223e-06,0.9864695970704778,-0.4925080022465814,7,0.014444469693099149,12.063692300000001,0.0022464319849470867,1.37e-05,400187.6154749908,4.690050185017018e-16,4.690050185017018e-12,0.005616861525297945,2.6343362435938596e-14,2.1264407158841372e-14,2.1264407158841372e-10,6.733453956268062,True,
1,104,lithiation,0.9918552430753628,0.999999999999999,0.9959276215376809,4.41546e-05,1522.4199999999255,28800.0,0.018672735036665753,-35.4772238,33.0112567,-30.574840564175762,-4.355374139113312,-0.0007836045710391858,2.0311136309084403e-06,0.9902730462467254,-0.5239752908882165,5,0.012217135386954348,7.681748799999999,0.0022464319849470867,1.37e-05,530327.7312932938,3.5391322935779014e-16,3.539132293577901e-12,0.005184027010498055,1.8346957403633772e-14,2.033152600235995e-14,2.033152600235995e-10,7.579430755108577,True,
1,105,delithiation,1.0,0.9903703535379338,0.9951851767689669,-4.41545e-05,1799.9799999999814,9000.0,0.022077004697221993,36.4063978,-23.918725599999995,31.737015611927017,6.577387768987794,0.0007480527876542656,4.4540901693629354e-07,0.9993838514544229,-0.6692780322465212,15,0.014444469693099315,18.66380120000001,0.0022464319849470867,1.37e-05,296227.4830959247,6.336009003567774e-16,6.3360090035677746e-12,0.0011908491600786662,7.545231000149551e-15,8.378860618235198e-15,8.378860618235198e-11,3.6365083586490288,True,
1,106,delithiation,0.9903703535379338,0.9807407070758677,0.9855555303069008,-4.41545e-05,1799.9799999999814,9000.0,0.022077004697221993,22.0898167,-20.5193684,13.178449494022711,2.9187649688699695,0.00031062075910060855,3.6451340439355066e-07,0.9976109411988748,-0.2969971276691193,16,0.014444469693099149,9.695462800000012,0.0022464319849470867,1.37e-05,259376.3968931259,7.236201992478761e-16,7.2362019924787615e-12,0.0023469996367852966,1.6983363448052693e-14,3.5763532443502055e-14,3.5763532443502057e-10,7.030154403951303,True,
1,107,delithiation,0.9807407070758677,0.9711110606138015,0.9759258838448346,-4.41545e-05,1799.9799999999814,9000.0,0.022077004697221993,15.361770999999996,-18.5150355,7.2299064613911295,-0.9764718292349823,0.00017041147627285788,2.757158017713592e-07,0.9954683882748273,0.09936028821288775,7,0.014444469693099315,2.2205859000000023,0.0022464319849470867,1.37e-05,697502.8560744791,2.6908850388988015e-16,2.6908850388988016e-12,0.0032358830262099376,8.7073892228549e-15,9.6744170444324e-14,9.6744170444324e-10,18.961156835938237,False,sign: dV/dt direction disagrees with I*U'
1,108,delithiation,0.9711110606138015,0.9614813923427545,0.966296226478278,-4.41546e-05,1799.9799999999814,9000.0,0.02207705469666644,12.869797599999997,-18.181465499999995,4.2659260871307,-0.7034055297062163,0.00010054940075102458,4.6473271351415646e-07,0.9641816194945975,0.07157443336675205,7,0.014444502406570414,1.8129496999999968,0.0022464319849470867,1.37e-05,467966.9335785494,4.010753464240134e-16,4.0107534642401336e-12,0.009243868387936085,3.707487715989451e-14,2.679613662323525e-13,2.679613662323525e-09,25.847771636929906,False,sign: dV/dt direction disagrees with I*U'
1,109,delithiation,0.9614813923427545,0.9518517022627266,0.9566665473027406,-4.41547e-05,1799.9799999999814,9000.0,0.02207710469611088,11.975899399999989,-17.9746598,2.812623372657755,-0.4563567705806502,6.629453696167575e-05,5.894696491725908e-07,0.8791296146538559,0.04643609114922246,7,0.014444535120041846,1.1414289999999994,0.0022464319849470867,1.37e-05,483297.15301046084,3.8835320843683406e-16,3.88353208436834e-12,0.01778335519602038,6.906223047146359e-14,6.024753184825334e-13,6.024753184825334e-09,39.38729730497864,False,sign: dV/dt direction disagrees with I*U'; sqrt(t) fit weak (R2=0.879)
1,110,delithiation,0.9518517022627266,0.9422219903737178,0.9470368463182222,-4.41548e-05,1799.9799999999814,9000.0,0.022077154695555327,11.455558300000002,-17.567724000000005,2.500266340617041,-0.3037990006705994,5.8932170209281495e-05,6.340656853316756e-07,0.8324252888777013,0.03091266974900496,6,0.014444567833513278,0.7782578000000012,0.0022464319849470867,1.37e-05,861786.9972782357,2.1779163597591687e-16,2.1779163597591685e-12,0.02151849093898849,4.686547345335246e-14,7.282818971624139e-13,7.28281897162414e-09,57.826799828904605,False,sign: dV/dt direction disagrees with I*U'; sqrt(t) fit weak (R2=0.832)
1,111,delithiation,0.9422219903737178,0.9325923439116517,0.9374071671426847,-4.41545e-05,1799.9799999999814,9000.0,0.022077004697221993,11.301390800000005,-17.069622800000005,2.2759101626945153,-0.23558242487921405,5.3644015003556045e-05,6.460119594852643e-07,0.7985970419864313,0.023971544219794173,6,0.014444469693099149,0.5751550000000077,0.0022464319849470867,1.37e-05,1187475.1366866939,1.5805804618671398e-16,1.5805804618671398e-12,0.02408514573125969,3.806851076405181e-14,8.298100346545797e-13,8.298100346545797e-09,72.45711478159633,False,sign: dV/dt direction disagrees with I*U'; sqrt(t) fit weak (R2=0.799)
1,112,delithiation,0.9325923439116517,0.9229627192585663,0.927777531585109,-4.41544e-05,1799.9799999999814,9000.0,0.022076954697777547,10.838858800000004,-16.303189100000004,2.3354569289701876,-0.14822361432419034,5.504755354205598e-05,6.141318415802164e-07,0.8220678483459354,0.015082436536224009,6,0.01444443697962805,0.3898591000000007,0.0022464319849470867,1.37e-05,3158704.4849054636,5.941993019508987e-17,5.941993019508987e-13,0.022312775121278498,1.3258235401651063e-14,7.188569420871761e-13,7.188569420871761e-09,109.99049762976462,False,sign: dV/dt direction disagrees with I*U'; sqrt(t) fit weak (R2=0.822)
1,113,delithiation,0.9229627192585663,0.9133330946054811,0.9181479069320237,-4.41544e-05,1799.9799999999814,9000.0,0.022076954697777547,10.8507127,-15.997804699999993,2.430817759162205,-0.09063602053355302,5.7295242352195874e-05,6.026098968646586e-07,0.8386665870687109,0.009222633207441029,6,0.014444436979627884,0.20308789999999577,0.0022464319849470867,1.37e-05,9151730.30451444,2.050869002416021e-17,2.050869002416021e-13,0.021035250821015622,4.31405438668671e-15,6.389355373272731e-13,6.389355373272731e-09,176.50603596478157,False,sign: dV/dt direction disagrees with I*U'; sqrt(t) fit weak (R2=0.839)
1,114,delithiation,0.9133330946054811,0.903703448143415,0.908518271374448,-4.41545e-05,1799.9799999999814,9000.0,0.022077004697221993,11.016018700000005,-15.905149300000005,2.5098716787775457,-0.056499213769542714,5.915857145869914e-05,6.265676365060907e-07,0.836768029912159,0.0057490426204526955,6,0.014444469693099149,0.17789010000000827,0.0022464319849470867,1.37e-05,25108357.165471055,7.475200339196654e-18,7.475200339196654e-14,0.021182649312061957,1.5834454732260932e-15,5.923979242793276e-13,5.9239792427932756e-09,281.5109846461982,False,sign: dV/dt direction disagrees with I*U'; sqrt(t) fit weak (R2=0.837)
1,115,delithiation,0.903703448143415,0.8940737798723679,0.8988886140078914,-4.41546e-05,1799.9799999999814,9000.0,0.02207705469666644,10.895930299999995,-15.854001100000001,2.576626511114465,-0.028369783920254656,6.0732006687443805e-05,6.490791045785363e-07,0.834281119237023,0.002886743312463721,6,0.01444450240657058,0.07708370000000797,0.0022464319849470867,1.37e-05,104952057.3462666,1.7883403598345617e-18,1.7883403598345618e-14,0.02137519044674451,3.822611577506337e-16,5.584906284179424e-13,5.584906284179425e-09,558.8340448614066,False,sign: dV/dt direction disagrees with I*U'; sqrt(t) fit weak (R2=0.834)
1,116,delithiation,0.8940737798723679,0.8844440679833592,0.8892589239278635,-4.41548e-05,1799.9799999999814,9000.0,0.022077154695555327,11.2887844,-16.1015764,2.790586904709166,0.016846349368746932,6.577512954540939e-05,6.775303380083684e-07,0.844226786673866,-0.0017141782341709656,6,0.014444567833513111,0.07633870000001153,0.0022464319849470867,1.37e-05,349123890.08158857,5.376028548379709e-19,5.376028548379709e-15,0.020601414020495985,1.1075378991117641e-16,4.911190205075021e-13,4.9111902050750206e-09,955.7902455633132,False,sqrt(t) fit weak (R2=0.844)
1,117,delithiation,0.8844440679833592,0.8748143560943503,0.8796292120388547,-4.41548e-05,1799.9799999999814,9000.0,0.022077154695555327,11.38143979999999,-16.348399200000003,2.895194625340234,0.043512532085305006,6.824077086421131e-05,7.319324904519234e-07,0.8332937411070709,-0.004427560759998868,6,0.014444567833513278,0.11266769999999926,0.0022464319849470867,1.37e-05,56328331.223536864,3.332071018670148e-18,3.332071018670148e-14,0.021451471933350723,7.147782793693403e-16,4.703660892164748e-13,4.703660892164748e-09,375.7170271762042,False,sqrt(t) fit weak (R2=0.833)
1,118,delithiation,0.8748143560943503,0.8651846223963606,0.8699994892453555,-4.41549e-05,1799.9799999999814,9000.0,0.022077204694999773,11.68459649999999,-16.453653599999992,3.0040618932652574,0.06284460623069485,7.080681123333199e-05,7.651615528429178e-07,0.8312035921565847,-0.006394656183534532,6,0.014444600546984543,0.16528370000000459,0.0022464319849470867,1.37e-05,29072461.506147437,6.455937690735698e-18,6.455937690735698e-14,0.021612653910411415,1.3952994697705132e-15,4.425353937155423e-13,4.425353937155423e-09,261.8148889277888,False,sqrt(t) fit weak (R2=0.831)
1,119,delithiation,0.8651846223963606,0.8555549105073519,0.8603697664518563,-4.41548e-05,1799.9799999999814,9000.0,0.022077154695555327,11.480018500000009,-16.375817300000012,3.0015919190562665,0.12408553985504542,7.074859305947902e-05,8.021331833772278e-07,0.8173000398195481,-0.012626161724360237,6,0.014444567833513111,0.3046243999999948,0.0022464319849470867,1.37e-05,7444936.816302424,2.5210422147439716e-17,2.5210422147439717e-13,0.02267559392178631,5.71661295212151e-15,4.390800831082851e-13,4.390800831082851e-09,131.97200349960164,False,sqrt(t) fit weak (R2=0.817)
1,120,delithiation,0.8555549105073519,0.8459252422363048,0.8507400763718284,-4.41546e-05,1799.9799999999814,9000.0,0.02207705469666644,11.397004200000005,-15.863642100000005,3.086975055124326,0.19809534975671106,7.276110405721668e-05,7.871243296823106e-07,0.8309023145881338,-0.020157024380156582,6,0.01444450240657058,0.48992039999999626,0.0022464319849470867,1.37e-05,3089710.218514247,6.074679718354128e-17,6.074679718354128e-13,0.021635854482453833,1.3143088641382356e-14,3.895656268233834e-13,3.8956562682338345e-09,80.08084046133737,False,sqrt(t) fit weak (R2=0.831)
1,121,delithiation,0.8459252422363048,0.8362956175832196,0.8411104299097623,-4.41544e-05,1799.9799999999814,9000.0,0.022076954697777547,11.305093799999998,-15.812501300000005,3.3108347081867437,0.23638527741090692,7.80375559947368e-05,7.95782570688956e-07,0.8468587797794098,-0.02405329245885116,6,0.014444436979627884,0.5981327000000036,0.0022464319849470867,1.37e-05,2495940.4568106695,7.519810798685141e-17,7.519810798685142e-13,0.020394861436783776,1.533654992700138e-14,3.3648616596037834e-13,3.3648616596037832e-09,66.89291936110403,False,sqrt(t) fit weak (R2=0.847)
1,122,delithiation,0.8362956175832196,0.8266659929301343,0.8314808052566769,-4.41544e-05,1799.9799999999814,9000.0,0.022076954697777547,11.596389100000007,-15.952587099999999,3.5490474075359444,0.2773153337103287,8.365231435707789e-05,8.257569467712401e-07,0.8551009548438676,-0.02821811450407473,6,0.014444436979627884,0.6700307000000044,0.0022464319849470867,1.37e-05,2083895.3418823075,9.006690318260723e-17,9.006690318260722e-13,0.019742596558570222,1.7781545328140187e-14,2.980435390821466e-13,2.9804353908214657e-09,57.525081237171555,False,sqrt(t) fit weak (R2=0.855)
1,123,delithiation,0.8266659929301343,0.8170362810411256,0.82185113698563,-4.41548e-05,1799.9799999999814,9000.0,0.022077154695555327,11.916600199999989,-16.1141754,3.797213681219327,0.34813410950343016,8.950168201976575e-05,8.634800164767901e-07,0.8606882786358739,-0.03542393072948955,6,0.014444567833513111,0.8894205000000016,0.0022464319849470867,1.37e-05,1513690.1710210522,1.2399499157307378e-16,1.2399499157307378e-12,0.019295280200121764,2.3925181058141957e-14,2.656606085375487e-13,2.656606085375487e-09,46.287263902364685,False,sqrt(t) fit weak (R2=0.861)
1,124,delithiation,0.8170362810411256,0.8074065909610976,0.8122214360011115,-4.41547e-05,1799.9799999999814,9000.0,0.02207710469611088,12.178257100000007,-16.482569200000004,4.176548062562219,0.3964344798149327,9.844272880521135e-05,8.979668815502825e-07,0.8735952999690756,-0.040338763060221716,6,0.014444535120042012,0.9294450999999954,0.0022464319849470867,1.37e-05,1412186.9606264168,1.329073311346428e-16,1.3290733113464282e-12,0.018243437426995544,2.424686579143833e-14,2.297502075578156e-13,2.297502075578156e-09,41.57703237037948,False,sqrt(t) fit weak (R2=0.874)
1,125,delithiation,0.8074065909610976,0.7977768572631079,0.8025917241121028,-4.41549e-05,1799.9799999999814,9000.0,0.022077204694999773,12.740097899999997,-16.958422900000006,4.551671773493145,0.475948005089187,0.00010728452858589506,9.613621387804224e-07,0.8774726588410386,-0.04842935673130151,6,0.014444600546984543,1.1103003999999999,0.0022464319849470867,1.37e-05,1163651.4707394333,1.6129399972376078e-16,1.6129399972376077e-12,0.017921729282908267,2.8906673980067213e-14,2.0477178328176557e-13,2.0477178328176556e-09,35.63083092831159,False,sqrt(t) fit weak (R2=0.877)
1,126,delithiation,0.7977768572631079,0.7881471235651183,0.7929619904141131,-4.41549e-05,1799.9799999999814,9000.0,0.022077204694999773,12.886106999999994,-17.27343349999999,4.892695792652344,0.5590678975862523,0.00011532258645839491,9.989181041573714e-07,0.8845831388676505,-0.05688709346339158,6,0.014444600546984376,1.3215244000000097,0.0022464319849470867,1.37e-05,974467.5642380955,1.9260774487322076e-16,1.9260774487322075e-12,0.017323893520507408,3.336716063408733e-14,1.8386623393861315e-13,1.8386623393861315e-09,30.896843790489807,False,sqrt(t) fit weak (R2=0.885)
1,127,delithiation,0.7881471235651183,0.7785174334850904,0.7833322785251043,-4.41547e-05,1799.9799999999814,9000.0,0.02207710469611088,13.076603500000006,-17.544709200000007,5.247837341945148,0.6308940495428593,0.0001236933995559093,1.0387902108525473e-06,0.8907507590142247,-0.06419594378494461,6,0.014444535120041846,1.513496000000003,0.0022464319849470867,1.37e-05,880334.9395848693,2.1320294306222477e-16,2.132029430622248e-12,0.016796210866255885,3.581001588979475e-14,1.6488178538081772e-13,1.6488178538081772e-09,27.809279882593223,False,sqrt(t) fit weak (R2=0.891)
1,128,delithiation,0.7785174334850904,0.7688877434050625,0.7737025884450764,-4.41547e-05,1799.9799999999814,9000.0,0.02207710469611088,13.318978199999998,-17.510607799999995,5.6395998507825,0.7488938872055552,0.0001329273817430711,1.0429777955467482e-06,0.903294701689923,-0.07620289003957466,6,0.014444535120041846,1.7669797000000043,0.0022464319849470867,1.37e-05,721532.8022495068,2.6012677374451035e-16,2.6012677374451033e-12,0.01569244472990026,4.082025019752999e-14,1.4221549751333342e-13,1.422154975133334e-09,23.38196118189667,True,
1,129,delithiation,0.7688877434050625,0.7592580533250346,0.7640728983650485,-4.41547e-05,1799.9799999999814,9000.0,0.02207710469611088,13.709612199999999,-17.742626299999994,6.105024650420492,0.8792899406979466,0.0001438976104208358,1.051257167914554e-06,0.9150693644837958,-0.08947119987042769,6,0.014444535120041846,2.093866400000005,0.0022464319849470867,1.37e-05,613353.2976769558,3.060063436698983e-16,3.060063436698983e-12,0.014611183116107342,4.471114722051359e-14,1.2459540642032115e-13,1.2459540642032115e-09,20.17835696598164,True,
1,130,delithiation,0.7592580533250346,0.7496283632450067,0.7544432082850207,-4.41547e-05,1799.9799999999814,9000.0,0.02207710469611088,13.885281999999998,-17.996869999999998,6.6126578709169825,0.9928725499979655,0.00015586270664606511,1.0582559131915302e-06,0.9257826252766455,-0.10102867581564341,6,0.014444535120041846,2.5096684999999925,0.0022464319849470867,1.37e-05,564371.6238574167,3.3256455864517053e-16,3.3256455864517052e-12,0.013579334479217409,4.516005377776084e-14,1.0926546440873228e-13,1.0926546440873229e-09,18.12606260495053,True,
1,131,delithiation,0.7496283632450067,0.7399987167829405,0.7448135400139736,-4.41545e-05,1799.9799999999814,9000.0,0.022077004697221993,14.413759100000007,-18.2837099,7.222526163589576,1.147201088584736,0.00017023752001900974,1.0582378851265484e-06,0.9370333385063361,-0.11673273860774921,6,0.014444469693099315,2.773523300000011,0.0022464319849470867,1.37e-05,504311.9010665199,3.7217047545987465e-16,3.721704754598747e-12,0.01243248709225063,4.6270046322716716e-14,9.453474568905627e-14,9.453474568905626e-10,15.937667843879062,True,
1,132,delithiation,0.7399987167829405,0.7303690703208743,0.7351838935519074,-4.41545e-05,1799.9799999999814,9000.0,0.022077004697221993,14.697656000000004,-18.694355999999996,7.886839978544521,1.330920556681619,0.0001858956337884573,1.0546474272410669e-06,0.946994231923607,-0.13542699967488742,6,0.014444469693099315,2.831339799999999,0.0022464319849470867,1.37e-05,446788.3731208596,4.2008702842683064e-16,4.2008702842683065e-12,0.0113466616267192,4.7665853653332174e-14,8.288119859622959e-14,8.288119859622959e-10,14.046184729921514,True,
1,133,delithiation,0.7303690703208743,0.7207393802408464,0.7255542252808603,-4.41547e-05,1799.9799999999814,9000.0,0.02207710469611088,15.228368399999997,-19.08423009999999,8.627870036107089,1.5694794936697016,0.00020336197678281744,1.039516886696003e-06,0.9565364980270898,-0.1597006936747132,7,0.014444535120041846,3.7118644000000005,0.0022464319849470867,1.37e-05,384499.66710261523,4.881408647615533e-16,4.881408647615533e-12,0.010223316109935005,4.9904183666343926e-14,7.217439684883777e-14,7.217439684883777e-10,12.159591875506388,True,
1,134,delithiation,0.7207393802408464,0.7111097337787803,0.7159245570098134,-4.41545e-05,1799.9799999999814,9000.0,0.022077004697221993,15.603423100000013,-19.532665600000012,9.421169922598928,1.798647484953289,0.00022206033830465558,1.0109971941448622e-06,0.9652080768205636,-0.1830202645358015,7,0.014444469693099149,4.328533999999995,0.0022464319849470867,1.37e-05,349074.1061956161,5.376795261199385e-16,5.376795261199385e-12,0.00910560797901537,4.895898983190915e-14,6.340951334650421e-14,6.340951334650421e-10,10.859640793096975,True,
1,135,delithiation,0.7111097337787803,0.7014800436987524,0.7062948887387663,-4.41547e-05,1799.9799999999814,9000.0,0.02207710469611088,16.300179099999994,-20.050041399999998,10.342415485009292,2.0121206107606437,0.00024377442508275232,9.619270077058756e-07,0.9736364221441867,-0.2047411632912281,7,0.014444535120041846,5.304679199999995,0.0022464319849470867,1.37e-05,336152.2421226404,5.583482020373493e-16,5.583482020373493e-12,0.00789194360630191,4.406452523158826e-14,5.544056531182386e-14,5.544056531182386e-10,9.964631987155313,True,
1,136,delithiation,0.7014800436987524,0.6918503972366863,0.6966652204677193,-4.41545e-05,1799.9799999999814,9000.0,0.022077004697221993,17.04288270000001,-20.632647000000006,11.351978515856375,2.252920374072673,0.00026757018612003265,9.073960296304134e-07,0.9803926927016087,-0.22924452194788228,6,0.014444469693099149,5.222394999999991,0.0022464319849470867,1.37e-05,323036.4331936602,5.810180546646882e-16,5.8101805466468825e-12,0.0067824898041768614,3.940749031805922e-14,4.873128223345208e-14,4.873128223345208e-10,9.158178530163381,True,
1,137,delithiation,0.6918503972366863,0.6822207725836009,0.6870355849101436,-4.41544e-05,1799.9799999999814,9000.0,0.022076954697777547,17.750009899999988,-21.468743699999987,12.613617716559345,2.4547434107535837,0.0002973074724685663,8.160065803006691e-07,0.9870692746396772,-0.24978146615982688,6,0.01444443697962805,5.67972659999999,0.0022464319849470867,1.37e-05,335944.23577576055,5.586939140854353e-16,5.586939140854353e-12,0.005489310938102599,3.0668446136405334e-14,4.273414283852481e-14,4.2734142838524807e-10,8.745819871010177,True,
1,138,delithiation,0.6822207725836009,0.6725911261215347,0.6774059493525678,-4.41545e-05,1799.9799999999814,9000.0,0.022077004697221993,18.980428600000003,-22.563524600000008,14.062531043139993,2.526634443913702,0.00033145887681834213,7.21126127516024e-07,0.9918360073318853,-0.2570961281623023,6,0.014444469693099315,6.344571699999996,0.0022464319849470867,1.37e-05,394132.48734483303,4.76210426763899e-16,4.7621042676389905e-12,0.004351225313004612,2.0720988632518065e-14,3.797763858840915e-14,3.797763858840915e-10,8.930268743209881,True,
1,139,delithiation,0.6725911261215347,0.6629615014684496,0.6677763137949921,-4.41544e-05,1799.9799999999814,9000.0,0.022076954697777547,19.9884996,-23.770235500000002,15.694075303231493,2.507959235526413,0.00036991495746771795,5.954139524636201e-07,0.9955148028837816,-0.2551964218233931,6,0.014444436979627717,6.297871400000016,0.0022464319849470867,1.37e-05,498230.8191407712,3.767129466693421e-16,3.767129466693421e-12,0.003219193711655097,1.2127119490170079e-14,3.3840484214968496e-14,3.38404842149685e-10,9.477919402868883,True,
1,140,delithiation,0.6629615014684496,0.6533318550063834,0.6581466782374165,-4.41545e-05,1799.9799999999814,9000.0,0.022077004697221993,21.322704800000007,-24.9895379,17.363927302851806,2.334590041470315,0.0004092739652131276,4.596547473138638e-07,0.9978113149677392,-0.2375547685396738,7,0.014444469693099315,6.086617700000019,0.0022464319849470867,1.37e-05,703841.2743247873,2.666652366757771e-16,2.666652366757771e-12,0.002246195880426944,5.989823560742066e-15,3.0553544288938904e-14,3.0553544288938905e-10,10.704036878466972,True,
1,141,delithiation,0.6533318550063834,0.6437021649263555,0.6485170099663694,-4.41547e-05,1799.9799999999814,9000.0,0.02207710469611088,22.664301099999992,-26.1665955,19.093022599735836,2.0522355760840094,0.00045002935862409115,3.2302645286637134e-07,0.9991048308142249,-0.20882301833598527,7,0.014444535120041846,5.400285199999994,0.0022464319849470867,1.37e-05,1101273.070966604,1.704300277089874e-16,1.7043002770898741e-12,0.0014355794646553042,2.446658479396568e-15,2.7706784855236054e-14,2.7706784855236056e-10,12.750288419582906,True,
1,142,delithiation,0.6437021649263555,0.6340724966553084,0.6388873307908319,-4.41546e-05,1799.9799999999814,9000.0,0.02207705469666644,23.7509236,-27.297690499999998,20.857082790417685,1.7489177029954635,0.0004916088870638589,2.7205499678601594e-07,0.9994677173426235,-0.177959638232107,7,0.01444450240657058,4.4367612,0.0022464319849470867,1.37e-05,1809541.104892199,1.0372242967709836e-16,1.0372242967709835e-12,0.001106794461796117,1.1479941073064968e-15,2.5268865556203476e-14,2.526886555620348e-10,15.608333344242444,True,
1,143,delithiation,0.6340724966553084,0.6244428065752805,0.6292576516152945,-4.41547e-05,1799.9799999999814,9000.0,0.02207710469611088,25.0013694,-28.0974581,22.60412981525162,1.4177468357721088,0.0005327874091111235,3.8393549435241446e-07,0.9990977722212038,-0.1442613006676115,6,0.014444535120041846,3.355368999999997,0.0022464319849470867,1.37e-05,3234284.9703698005,5.803137377178608e-17,5.803137377178608e-13,0.0014412333617003213,8.363675190519911e-16,2.2792897782698285e-14,2.2792897782698284e-10,19.818388862563072,True,
