Repository: zhangjunhuan846-hash/fangzhen

# 🔋 Fangzhen · 电池数据—模型研究工作站
  <strong>让实验记录、物理仿真、诊断分析与下一轮实验建议接在同一条可追溯的研究链上。</strong><br>
  Battery data → model → simulation → evidence → experiment
  <a href="#项目能做什么">项目能力</a> ·
  <a href="#研究流程">研究流程</a> ·
  <a href="#快速开始">快速开始</a> ·
  <a href="#项目路线图">路线图</a> ·
  <a href="STATUS.md">验收状态</a>
> **当前软件：本地工作站 v0.3.10。** `v0.1.0-platform` 是保留的仿真平台冻结标签，两者用途不同。工作站增加了数据录入、参数探索、机器学习辅助研究，以及环境和经济筛选；这些工程能力不自动构成真实回收石墨的材料验证。详细判据与失败记录以 [STATUS.md](STATUS.md) 为准。

## 项目能做什么

| 研究环节 | 已有能力 | 关键约束 |
| --- | --- | --- |
| **实验数据** | 数据集适配、协议与单位核对；本地工作站的方案、样品、工艺、表征、极片与半电池记录；Excel/CSV 导入和版本归档 | 原始数据、来源和测试条件必须由研究者提供，软件不补造缺失实测值 |

File: outputs/analysis/graphite_phaseB16/v1/gitt_ds_app_pulses.csv (part 4 of 14)
cycle,pulse_id,branch,SOC_start,SOC_end,SOC_mid,I_A,pulse_time_s,relax_time_s,capacity_increment_mAh,delta_V_pulse_mV,delta_V_relax_mV,dE_s_mV,dE_tau_expected_mV,sqrt_t_slope_V_per_sqrt_s,sqrt_t_slope_stderr,sqrt_t_r2,u_prime_V_per_soc,u_prime_knots,u_prime_halfwidth_soc,u_prime_window_curvature_mV,Q_th_Ah,R_m,tau_d_s,Ds_app_m2_s,Ds_app_cm2_s,Ds_app_rel_uncertainty,Ds_app_cm2_s_uncertainty,Ds_app_relax_m2_s,Ds_app_relax_cm2_s,relax_over_pulse_sqrt_ratio,accepted,flags
2,15,lithiation,0.14155022720138408,0.15166095117333633,0.14660558918736022,4.41545e-05,1799.9799999999814,9000.0,0.022077004697221993,-20.5343962,15.818774699999983,-13.094136246085313,-2.9460347505150333,-0.00030863346574804603,5.894746084866719e-07,0.9936962727072459,-0.29977194746692015,7,0.015166085957928385,8.446738200000011,0.0022464319849470867,1.37e-05,251349.51450408733,7.467291129259287e-16,7.467291129259286e-12,0.003819900781387664,2.852431121950672e-14,2.1529454901819184e-14,2.1529454901819184e-10,5.369513953368847,True,
2,16,lithiation,0.15166095117333633,0.1617716980438017,0.15671632460856902,4.41546e-05,1799.9799999999814,9000.0,0.02207705469666644,-19.885808199999992,15.465170100000009,-12.513852304734602,-2.7937157688251015,-0.00029495596609696757,5.552567962203757e-07,0.9938750189078401,-0.2842721796982905,6,0.015166120305698055,7.065132299999998,0.0022464319849470867,1.37e-05,255280.52357029438,7.352303942933485e-16,7.352303942933484e-12,0.0037650148499646457,2.7681533526598184e-14,2.2530374799451544e-14,2.2530374799451544e-10,5.535699183351028,True,
2,17,lithiation,0.1617716980438017,0.17188244491426707,0.1668270714790344,4.41546e-05,1799.9799999999814,9000.0,0.02207705469666644,-19.343942400000007,15.103429500000015,-12.093269865271163,-2.8641191805808446,-0.00028504268785662723,5.153550945589996e-07,0.9943476224902198,-0.29143601917735745,7,0.015166120305698055,7.403865400000001,0.0022464319849470867,1.37e-05,226832.55665778418,8.274385421805325e-16,8.274385421805325e-12,0.003615985370010379,2.9920056631075215e-14,2.3009369616199235e-14,2.3009369616199235e-10,5.27332437923796,True,
2,18,lithiation,0.17188244491426707,0.18199323758175867,0.17693784124801287,4.41548e-05,1799.9799999999814,9000.0,0.022077154695555327,-18.193572699999994,14.861822100000005,-10.743391956271898,-2.9506343687331107,-0.00025322558365353613,5.800128513661462e-07,0.9909590233074802,-0.3002379388654044,7,0.015166189001237396,7.681816799999991,0.0022464319849470867,1.37e-05,168675.54346609226,1.1127279992296576e-15,1.1127279992296577e-11,0.004580997251523536,5.0974039061643454e-14,2.8229444976409565e-14,2.822944497640956e-10,5.036822677009995,True,
2,19,lithiation,0.18199323758175867,0.19210403024925024,0.18704863391550447,4.41548e-05,1799.9799999999814,9000.0,0.022077154695555327,-16.771852999999975,15.3006017,-8.83489809211407,-3.0400313346673222,-0.00020824170196909064,7.064238540518032e-07,0.9803804285385667,-0.3093344101453864,7,0.015166189001237354,7.891565500000003,0.0022464319849470867,1.37e-05,107460.05019790083,1.746602571414641e-15,1.746602571414641e-11,0.0067846530965892495,1.185009254465909e-13,4.424406226899702e-14,4.424406226899702e-10,5.033040786625438,True,
2,20,lithiation,0.19210403024925024,0.20221482291674184,0.19715942658299604,4.41548e-05,1799.9799999999814,9000.0,0.022077154695555327,-17.6368653,15.410303999999986,-10.109811720116184,-3.0642003371557114,-0.00023829187130785433,5.626133347739845e-07,0.9903991118244154,-0.31179369536501267,6,0.015166189001237396,7.712930499999993,0.0022464319849470867,1.37e-05,138500.67612506906,1.3551558393152674e-15,1.3551558393152674e-11,0.004722052260415819,6.399116694254355e-14,3.4274990339557004e-14,3.4274990339557006e-10,5.0291437583693765,True,
2,21,lithiation,0.20221482291674184,0.21232561558423343,0.20727021925048764,4.41548e-05,1799.9799999999814,9000.0,0.022077154695555327,-17.953358600000012,14.813594599999993,-10.772106405001718,-3.0312422595249235,-0.00025390239346076405,4.976736948306711e-07,0.9933631286306042,-0.3084400893060274,6,0.015166189001237396,7.6328814,0.0022464319849470867,1.37e-05,160679.34244586507,1.1681028633984803e-15,1.1681028633984802e-11,0.003920196954800093,4.5791932879879915e-14,2.789720572668474e-14,2.789720572668474e-10,4.886971522468045,True,
2,22,lithiation,0.21232561558423343,0.22243636245469878,0.21738098901946612,4.41546e-05,1799.9799999999814,9000.0,0.02207705469666644,-15.935726400000002,13.933755399999983,-8.71527529615886,-2.9547323367545886,-0.00020542214996472185,6.967929316805987e-07,0.980384076317526,-0.3006562840669689,6,0.015166120305698014,7.0554837000000035,0.0022464319849470867,1.37e-05,110694.48911690769,1.6955676971576703e-15,1.6955676971576702e-11,0.0067840097263149315,1.1502747749143044e-13,3.770641201329276e-14,3.770641201329276e-10,4.71574200704234,True,
2,23,lithiation,0.22243636245469878,0.23254717802070352,0.22749177023770115,4.41549e-05,1799.9799999999814,9000.0,0.022077204694999773,-12.663938100000008,14.033056800000013,-4.597516042989572,-2.745715145076142,-0.00010836509438370395,1.008869348767226e-06,0.8690159649302435,-0.2793860186860372,7,0.015166223349007107,7.586926199999996,0.0022464319849470867,1.37e-05,35672.67019458701,5.261450824291818e-15,5.2614508242918173e-11,0.018619821345699686,9.796727436749798e-13,1.3743556218582127e-13,1.3743556218582128e-09,5.1108931766521115,False,sqrt(t) fit weak (R2=0.869)
2,24,lithiation,0.23254717802070352,0.24265799358670823,0.23760258580370586,4.41549e-05,1799.9799999999814,9000.0,0.022077204694999773,-12.510485899999994,14.2561868,-4.435498670609403,-2.541874515925363,-0.00010454628707871408,9.527699003078493e-07,0.8737971822020862,-0.25864452919575953,7,0.015166223349007066,7.2845146,0.0022464319849470867,1.37e-05,38741.52955753801,4.844671910055776e-15,4.844671910055776e-11,0.018226757294412532,8.830265907564461e-13,1.5239226069824208e-13,1.5239226069824208e-09,5.608532880235464,False,sqrt(t) fit weak (R2=0.874)
2,25,lithiation,0.24265799358670823,0.25276880915271294,0.2477134013697106,4.41549e-05,1799.9799999999814,9000.0,0.022077204694999773,-12.992285199999994,14.3962428,-5.173348811136041,-2.344326722676014,-0.0001219376782933504,8.91248771474794e-07,0.9149957385589732,-0.23854335753739458,7,0.015166223349007066,5.996309300000002,0.0022464319849470867,1.37e-05,61959.41624542748,3.029240935010443e-15,3.029240935010443e-11,0.014618103017029418,4.428175605138517e-13,1.142341267494564e-13,1.1423412674945639e-09,6.140885850401817,True,
2,26,lithiation,0.25276880915271294,0.26287964761723076,0.2578242283849719,4.4155e-05,1799.9799999999814,9000.0,0.022077254694444215,-13.341411999999996,14.411084399999982,-5.622480686375973,-2.082751017589792,-0.00013252387692670134,8.752933901698384e-07,0.9294880952432467,-0.21192664429297084,6,0.015166257696776736,4.565790299999997,0.0022464319849470867,1.37e-05,92721.6826449155,2.0242298742438983e-15,2.0242298742438984e-11,0.013209595289065701,2.673925741079826e-13,9.691219779915774e-14,9.691219779915773e-10,6.9192545236044705,True,
2,27,lithiation,0.26287964761723076,0.27299050898026167,0.2679350782987462,4.41551e-05,1799.9799999999814,9000.0,0.02207730469388866,-12.872934399999995,14.983311299999997,-4.9863005441089765,-1.7516038637355487,-0.00011752888386584567,9.987374115387133e-07,0.8884325614531923,-0.17823094798078612,7,0.015166292044546364,4.624351900000004,0.0022464319849470867,1.37e-05,103106.29578649947,1.8203544077332252e-15,1.8203544077332252e-11,0.016995607865701007,3.09380296904343e-13,1.3319863250262733e-13,1.3319863250262733e-09,8.554052437430638,False,sqrt(t) fit weak (R2=0.888)
2,28,lithiation,0.27299050898026167,0.2831013474447795,0.2780459282125206,4.4155e-05,1799.9799999999814,9000.0,0.022077254694444215,-12.350380500000007,15.5674071,-4.11222808669977,-1.5469838320250011,-9.692668401278043e-05,1.174064039305312e-06,0.7967171989140893,-0.15741060238488408,7,0.015166257696776736,3.995813400000006,0.0022464319849470867,1.37e-05,89904.80653705807,2.0876525653012287e-15,2.0876525653012287e-11,0.02422581668326761,5.057508834534093e-13,2.114069396294988e-13,2.114069396294988e-09,10.063070329327404,False,sqrt(t) fit weak (R2=0.797)
2,29,lithiation,0.2831013474447795,0.293212117213758,0.28815673232926875,4.41547e-05,1799.9799999999814,9000.0,0.02207710469611088,-12.538641700000005,15.62449340000001,-4.281995834822596,-1.2643053653331675,-0.00010092817044080304,1.1803135774340635e-06,0.807864322757806,-0.1286480292827966,8,0.015166154653467767,3.874987400000002,0.0022464319849470867,1.37e-05,145944.78782497277,1.2860342791075965e-15,1.2860342791075966e-11,0.023389180092714505,3.007928735945185e-13,1.9640858766932268e-13,1.9640858766932266e-09,12.358164276145953,False,sqrt(t) fit weak (R2=0.808)
2,30,lithiation,0.293212117213758,0.30332284118571023,0.2982674791997341,4.41545e-05,1799.9799999999814,9000.0,0.022077004697221993,-12.111678700000002,15.190854699999992,-4.336684402527755,-1.0483947094097221,-0.00010221719950468544,1.1323161036958732e-06,0.8241330191733541,-0.10667875648745323,7,0.015166085957928344,2.6831477999999938,0.0022464319849470867,1.37e-05,217703.82774953885,8.621345887217527e-16,8.621345887217526e-12,0.022155099321498627,1.91006774416298e-13,1.8100469810294712e-13,1.8100469810294711e-09,14.489633115902405,False,sqrt(t) fit weak (R2=0.824)
2,31,lithiation,0.30332284118571023,0.3134336109546887,0.3083782260701995,4.41547e-05,1799.9799999999814,9000.0,0.02207710469611088,-12.179136300000003,15.142679199999995,-4.416308896270554,-0.9633991535177283,-0.00010409397724706004,1.136924101629122e-06,0.8281923367425954,-0.09802964213484128,7,0.015166154653467684,2.7743130999999948,0.0022464319849470867,1.37e-05,267366.1572465512,7.019961012751588e-16,7.019961012751588e-12,0.021844186026838214,1.5334533426369729e-13,1.7343135734985295e-13,1.7343135734985295e-09,15.717970214846511,False,sqrt(t) fit weak (R2=0.828)
2,32,lithiation,0.3134336109546887,0.3235444036221803,0.3184890072884345,4.41548e-05,1799.9799999999814,9000.0,0.022077154695555327,-12.248829000000002,15.203476000000007,-4.511205828617934,-0.8453242795608369,-0.00010633073181939665,1.1682007321423922e-06,0.8265131069387073,-0.08601486583957872,6,0.015166189001237396,2.033114500000002,0.0022464319849470867,1.37e-05,362358.6806415541,5.179674450400797e-16,5.179674450400798e-12,0.021972965146644298,1.1381280616962068e-13,1.6754889357741826e-13,1.6754889357741826e-09,17.9853771713484,False,sqrt(t) fit weak (R2=0.827)
2,33,lithiation,0.3235444036221803,0.33365517339115874,0.3285997885066695,4.41547e-05,1799.9799999999814,9000.0,0.02207710469611088,-12.455627399999988,15.370994799999997,-4.625803645018974,-0.7507477801075835,-0.00010903184326182456,1.209098119768331e-06,0.8238227769269687,-0.07639153091296402,6,0.015166154653467684,1.875981600000007,0.0022464319849470867,1.37e-05,483043.61401815544,3.885570465132897e-16,3.885570465132897e-12,0.02217880728412254,8.617731853506091e-14,1.6288107509102728e-13,1.6288107509102727e-09,20.474246088076747,False,sqrt(t) fit weak (R2=0.824)
2,34,lithiation,0.33365517339115874,0.34376596605865034,0.33871056972490454,4.41548e-05,1799.9799999999814,9000.0,0.022077154695555327,-12.80327140000001,15.763089100000002,-4.8241705045040195,-0.6663796707957972,-0.00011370742095414687,1.262048050988804e-06,0.823569388183667,-0.06780659134918174,7,0.015166189001237396,1.7662718999999911,0.0022464319849470867,1.37e-05,666809.6698829046,2.8147462233557493e-16,2.8147462233557493e-12,0.022198165087179873,6.2482201344567e-14,1.5749922701167441e-13,1.574992270116744e-09,23.654816902165646,False,sqrt(t) fit weak (R2=0.824)
2,35,lithiation,0.34376596605865034,0.35387680452316816,0.3488213852909092,4.4155e-05,1799.9799999999814,9000.0,0.022077254694444215,-13.262823199999996,16.158163500000004,-5.0098153129138385,-0.5772075563831929,-0.00011808313536102759,1.341607878669965e-06,0.8166741045755528,-0.058732733510505716,7,0.015166257696776736,1.4653503999999957,0.0022464319849470867,1.37e-05,958472.1235892655,1.9582207492602138e-16,1.958220749260214e-12,0.022723107318723044,4.449686023919009e-14,1.5345520680310259e-13,1.5345520680310258e-09,27.99367978002184,False,sqrt(t) fit weak (R2=0.817)
2,36,lithiation,0.35387680452316816,0.36398759719065976,0.35893220085691396,4.41548e-05,1799.9799999999814,9000.0,0.022077154695555327,-13.343632199999997,16.307905299999994,-5.181813565002601,-0.4806900986533098,-0.00012213719556378676,1.404751556926546e-06,0.8129819088031515,-0.048911991937057156,7,0.015166189001237396,1.248918399999993,0.0022464319849470867,1.37e-05,1478540.7018441889,1.2694273466120588e-16,1.269427346612059e-12,0.023002846109937206,2.920044190186311e-14,1.4610795374303417e-13,1.4610795374303418e-09,33.92602707167849,False,sqrt(t) fit weak (R2=0.813)
2,37,lithiation,0.36398759719065976,0.3740983440611252,0.3690429706258925,4.41546e-05,1799.9799999999814,9000.0,0.02207705469666644,-13.310268600000008,16.12035930000001,-5.294792666180209,-0.43264575651764947,-0.00012480015331053915,1.439906613433747e-06,0.8120224329425554,-0.04402350218118689,6,0.015166120305698139,1.0806619999999962,0.0022464319849470867,1.37e-05,1905605.9090867457,9.849360725898971e-17,9.84936072589897e-13,0.02307539815036669,2.272779202767034e-14,1.3673905727605398e-13,1.3673905727605398e-09,37.259950102717326,False,sqrt(t) fit weak (R2=0.812)
2,38,lithiation,0.3740983440611252,0.3842089993375381,0.3791536716993317,4.41542e-05,1799.9799999999814,9000.0,0.02207685469888866,-13.055279899999995,15.757173299999996,-5.370986086206118,-0.42427605616850406,-0.00012659605942056022,1.4314334721070337e-06,0.8181084848629807,-0.04317224151826815,6,0.015165982914619375,1.073993800000006,0.0022464319849470867,1.37e-05,2038971.1390914302,9.205132745706005e-17,9.205132745706005e-13,0.02261418686582842,2.0816659203615184e-14,1.2696664161740332e-13,1.2696664161740332e-09,37.138964292017285,False,sqrt(t) fit weak (R2=0.818)
2,39,lithiation,0.3842089993375381,0.39431963171543793,0.389264315526488,4.41541e-05,1799.9799999999814,9000.0,0.022076804699444213,-13.0219236,15.751980199999988,-5.551142273991017,-0.41885433220494245,-0.00013084240507994896,1.4570801317603218e-06,0.822598485461448,-0.042620650121642074,6,0.015165948566849746,1.045092999999997,0.0022464319849470867,1.37e-05,2234800.5191959096,8.398512457278809e-17,8.398512457278808e-13,0.022272292088638977,1.870541225585867e-14,1.1878091372595424e-13,1.1878091372595423e-09,37.60729921803138,False,sqrt(t) fit weak (R2=0.823)
2,40,lithiation,0.39431963171543793,0.40443028699185085,0.3993749593536444,4.41542e-05,1799.9799999999814,9000.0,0.02207685469888866,-13.340651999999995,16.078099600000005,-5.861046037594957,-0.42566573294811577,-0.00013814694741950514,1.5076664041557442e-06,0.8284162614222387,-0.04331364818190013,6,0.015165982914619375,1.076221500000002,0.0022464319849470867,1.37e-05,2412198.0164724025,7.780870339760819e-17,7.780870339760819e-13,0.021826995562594313,1.698330223790811e-14,1.1100952078936841e-13,1.1100952078936841e-09,37.77165591565192,False,sqrt(t) fit weak (R2=0.828)
2,41,lithiation,0.40443028699185085,0.41454096516677685,0.4094856260793138,4.41543e-05,1799.9799999999814,9000.0,0.022076904698333105,-13.7164667,16.468740999999994,-6.225702091501269,-0.4429421939698696,-0.0001467420207873081,1.5686426835030247e-06,0.8342241047243467,-0.045071513675179344,7,0.015166017262389003,1.2355819000000046,0.0022464319849470867,1.37e-05,2513521.6825970425,7.467212290210813e-17,7.467212290210812e-13,0.0213795976787952,1.596459945468621e-14,1.0322507154076275e-13,1.0322507154076276e-09,37.18033915983234,False,sqrt(t) fit weak (R2=0.834)
2,42,lithiation,0.41454096516677685,0.424651666240216,0.4195963157034964,4.41544e-05,1799.9799999999814,9000.0,0.022076954697777547,-14.267198800000006,16.859374999999996,-6.65408112391992,-0.4844978651862527,-0.00015683906750687998,1.6209846690369942e-06,0.8433419861468889,-0.04929989284720262,7,0.015166051610158715,1.3764053999999888,0.0022464319849470867,1.37e-05,2399896.5280791097,7.82075384517632e-17,7.82075384517632e-13,0.020670674657841705,1.6166025831270422e-14,9.469952980898961e-14,9.469952980898961e-10,34.79762494622932,False,sqrt(t) fit weak (R2=0.843)
2,43,lithiation,0.424651666240216,0.43476229861811583,0.42970698242916594,4.41541e-05,1799.9799999999814,9000.0,0.022076804699444213,-14.6096498,17.1558708,-7.115431199397569,-0.5430085952336666,-0.0001677132534815645,1.6592589892250068e-06,0.8545451559177255,-0.05525400496317314,7,0.015165948566849746,1.531317800000001,0.0022464319849470867,1.37e-05,2184686.4231065973,8.591164297762563e-17,8.591164297762563e-13,0.01978685589576732,1.699921299366889e-14,8.575592787413358e-14,8.575592787413358e-10,31.5941054167246,False,sqrt(t) fit weak (R2=0.855)
2,44,lithiation,0.43476229861811583,0.4448728851989894,0.43981759190855263,4.41539e-05,1799.9799999999814,9000.0,0.022076704700555325,-14.871291800000005,17.339698900000005,-7.6100967986254675,-0.6106193732118214,-0.0001793726982442294,1.6805068913774817e-06,0.8675737983085711,-0.06213404170672596,6,0.015165879871310323,1.5505849999999932,0.0022464319849470867,1.37e-05,1976238.1282352158,9.497337254979868e-17,9.49733725497987e-13,0.018737599510147807,1.779573018966193e-14,7.658501568270295e-14,7.658501568270295e-10,28.396902654421567,False,sqrt(t) fit weak (R2=0.868)
2,45,lithiation,0.4448728851989894,0.45498342598283675,0.44992815559091304,4.41537e-05,1799.9799999999814,9000.0,0.022076604701666436,-15.07365699999999,17.529442899999996,-8.139699702265165,-0.6641587427191276,-0.000191855627744021,1.6857384402985134e-06,0.8816358657466843,-0.06758228735299454,6,0.015165811175771066,1.4801769999999992,0.0022464319849470867,1.37e-05,1911054.3924816903,9.821279851499476e-17,9.821279851499476e-13,0.017572989232796148,1.7258924508267803e-14,6.841644855552299e-14,6.841644855552299e-10,26.393453511178407,False,sqrt(t) fit weak (R2=0.882)
2,46,lithiation,0.45498342598283675,0.4650939896651972,0.460038707824017,4.41538e-05,1799.9799999999814,9000.0,0.02207665470111088,-15.4531673,17.774797999999993,-8.776992921322204,-0.7363171516318076,-0.00020687685642217115,1.6709266520216121e-06,0.8981124214602186,-0.07492468505237772,6,0.015165845523540694,1.693643700000011,0.0022464319849470867,1.37e-05,1807847.248728953,1.0381961204518777e-16,1.0381961204518776e-12,0.016153828716458953,1.6770842303871818e-14,6.050049327795557e-14,6.050049327795557e-10,24.1401384724068,False,sqrt(t) fit weak (R2=0.898)
2,47,lithiation,0.4650939896651972,0.4752045533475577,0.4701492715063774,4.41538e-05,1799.9799999999814,9000.0,0.02207665470111088,-16.091361600000006,18.325537399999995,-9.660423533132677,-0.7835356484548183,-0.00022769963131520754,1.6629634650357928e-06,0.9151176714350746,-0.0797294502208521,6,0.015165845523540694,1.7640441000000007,0.0022464319849470867,1.37e-05,1934082.00488494,9.704345499619381e-17,9.704345499619381e-13,0.014606641701002414,1.4174789765567556e-14,5.3083820021783895e-14,5.30838200217839e-10,23.388262469153904,True,
2,48,lithiation,0.4752045533475577,0.4853151399284312,0.4802598466379945,4.41539e-05,1799.9799999999814,9000.0,0.022076704700555325,-16.964524999999995,19.23426989999999,-10.831700254741735,-0.8315257673710298,-0.0002553070417733267,1.6441052401457405e-06,0.9327346606347249,-0.08461254093247732,6,0.015165879871310323,2.1183490999999997,0.0022464319849470867,1.37e-05,2158946.6648802925,8.693591326416896e-17,8.693591326416896e-13,0.012879435120363445,1.119685454515408e-14,4.651566231994341e-14,4.6515662319943407e-10,23.131297495219517,True,
2,49,lithiation,0.4853151399284312,0.4954257265093048,0.490370433218868,4.41539e-05,1799.9799999999814,9000.0,0.022076704700555325,-18.2386935,20.3535259,-12.307992691332677,-0.9143384773166372,-0.0002901037815200136,1.588243432489443e-06,0.9504594816832613,-0.09303921162021263,7,0.015165879871310323,2.5356337999999923,0.0022464319849470867,1.37e-05,2305475.637952229,8.141053278130065e-17,8.141053278130066e-13,0.010949484520110428,8.91403368462794e-15,4.0340930639035063e-14,4.034093063903506e-10,22.260384316027793,True,
2,50,lithiation,0.4954257265093048,0.5055363359886915,0.5004810312489981,4.4154e-05,1799.9799999999814,9000.0,0.02207675469999977,-19.51212429999999,21.572835699999988,-14.177427968325233,-0.9894542013903364,-0.0003341670383615914,1.4705178476449925e-06,0.9674216732204324,-0.1006824415929009,7,0.015165914219080118,2.7935766,0.0022464319849470867,1.37e-05,2612182.8594476003,7.185178454148913e-17,7.185178454148913e-13,0.00880109453556453,6.3237434829866004e-15,3.415549917303508e-14,3.415549917303508e-10,21.802763250372596,True,
2,51,lithiation,0.5055363359886915,0.515646922569565,0.5105916292791283,4.41539e-05,1799.9799999999814,9000.0,0.022076704700555325,-21.241418999999997,22.812910300000002,-16.446688499798526,-1.0494737308363162,-0.00038765431918343573,1.28855896933116e-06,0.9811481696744947,-0.10679000277850104,7,0.01516587987131024,2.950709400000001,0.0022464319849470867,1.37e-05,3124739.804335954,6.006580123553245e-17,6.006580123553245e-13,0.006647979426853343,3.993162108712818e-15,2.8382164685416356e-14,2.8382164685416354e-10,21.737476250902066,True,
2,52,lithiation,0.515646922569565,0.5257574633534123,0.5207021929614887,4.41537e-05,1799.9799999999814,9000.0,0.022076604701666436,-23.028515299999995,23.783169699999995,-19.174706112796436,-1.046208271903297,-0.00045195466818682815,1.0407992208093184e-06,0.9908618797976396,-0.10645820571957695,6,0.015165811175770982,2.6349575,0.0022464319849470867,1.37e-05,4273868.978020398,4.391571219549543e-17,4.3915712195495427e-13,0.004605768206731188,2.0226559100596994e-15,2.2694629688300125e-14,2.2694629688300125e-10,22.732729551767793,True,
2,53,lithiation,0.5257574633534123,0.5358680270357729,0.5308127451945925,4.41538e-05,1799.9799999999814,9000.0,0.02207665470111088,-25.407843299999996,22.9552165,-22.315652934760397,-1.057224569504527,-0.0005259879060556387,8.121199208469427e-07,0.9958715056145879,-0.10757893894528216,6,0.015165845523540777,2.689801200000001,0.0022464319849470867,1.37e-05,5668716.949902251,3.3109785099295955e-17,3.3109785099295954e-13,0.0030879794440027944,1.0224233578197592e-15,1.5609344058751852e-14,1.5609344058751852e-10,21.712715691764583,True,
2,54,lithiation,0.5358680270357729,0.5459786136166463,0.5409233203262096,4.41539e-05,1799.9799999999814,9000.0,0.022076704700555325,-26.79541710000001,16.244851099999998,-23.871358055854493,-1.0652598615527542,-0.0005626564311253088,7.729536832085161e-07,0.9967288761318757,-0.10839633259270877,6,0.01516587987131024,2.678692400000002,0.0022464319849470867,1.37e-05,6389151.66782241,2.937635694974347e-17,2.937635694974347e-13,0.0027475156790178843,8.071200131184618e-16,6.8315347198526865e-15,6.831534719852686e-11,15.249660375188666,True,
2,55,lithiation,0.5459786136166463,0.5560891772990069,0.5510338954578267,4.41538e-05,1799.9799999999814,9000.0,0.02207665470111088,-19.689239499999996,12.409731699999996,-14.261639269022846,-1.0540367587373285,-0.00033615192878131843,1.2588645566573313e-06,0.9761920690512803,-0.10725456008596916,6,0.015165845523540777,2.6601553000000013,0.0022464319849470867,1.37e-05,2329310.8589267605,8.05774803653639e-17,8.05774803653639e-13,0.007489854728611585,6.03513622334128e-15,1.1169325655869114e-14,1.1169325655869113e-10,11.773528387061274,True,
2,56,lithiation,0.5560891772990069,0.5661997638798804,0.5611444705894436,4.41539e-05,1799.9799999999814,9000.0,0.022076704700555325,-10.179281299999996,13.140581600000006,-2.773039552384798,-1.055341787194098,-6.53615321869589e-05,1.072446806802449e-06,0.6811184967278179,-0.10738711134476552,6,0.01516587987131024,2.660162700000003,0.0022464319849470867,1.37e-05,87846.7965446662,2.1365605506692318e-15,2.1365605506692317e-11,0.0328158404773879,7.011303020104156e-13,3.312516961606045e-13,3.312516961606045e-09,12.451493686171261,False,sqrt(t) fit weak (R2=0.681)
2,57,lithiation,0.5661997638798804,0.576310373359267,0.5712550686195736,4.4154e-05,1799.9799999999814,9000.0,0.02207675469999977,-9.856112299999998,12.970842400000002,-2.5634095374962333,-1.0018453229122921,-6.0420477900983e-05,7.470515860995706e-07,0.7899846238300596,-0.10194330679227227,6,0.015165914219080034,2.462260399999999,0.0022464319849470867,1.37e-05,83298.02645730549,2.253234656119983e-15,2.253234656119983e-11,0.024728423609089546,5.571894106721615e-13,3.7769517546571575e-13,3.7769517546571576e-09,12.946951094500994,False,sqrt(t) fit weak (R2=0.790)
2,58,lithiation,0.576310373359267,0.58642102863568,0.5813657009974735,4.41542e-05,1799.9799999999814,9000.0,0.02207685469888866,-10.153338299999994,13.213962300000007,-2.9065081480983768,-0.8966781860592605,-6.850743463439386e-05,6.981653165065296e-07,0.8470200833245787,-0.0912415552324697,6,0.015165982914619458,2.2406354999999976,0.0022464319849470867,1.37e-05,133681.081621424,1.404013176161498e-15,1.404013176161498e-11,0.020382176627469824,2.861684454381856e-13,3.0490468753661907e-13,3.0490468753661905e-09,14.736571610014286,False,sqrt(t) fit weak (R2=0.847)
2,59,lithiation,0.58642102863568,0.5965317068106061,0.591476367723143,4.41543e-05,1799.9799999999814,9000.0,0.022076904698333105,-10.710738599999992,13.724669799999992,-3.147472491568161,-0.7545655966202377,-7.418705023095648e-05,7.198966492719718e-07,0.8592904247569746,-0.07678070427673535,7,0.015166017262389087,1.9782559000000033,0.0022464319849470867,1.37e-05,221375.7044201205,8.478346821826809e-16,8.478346821826808e-12,0.019407609469060037,1.6454444406126103e-13,2.8049232795153267e-13,2.8049232795153268e-09,18.188835883154404,False,sqrt(t) fit weak (R2=0.859)
2,60,lithiation,0.5965317068106061,0.606642362087019,0.6015870344488126,4.41542e-05,1799.9799999999814,9000.0,0.02207685469888866,-10.906420700000002,13.992249999999999,-3.2774297310431306,-0.6258010170649334,-7.72501887583412e-05,7.252683393089709e-07,0.867088821362302,-0.06367842883967761,7,0.015165982914619458,1.6172901000000017,0.0022464319849470867,1.37e-05,348975.0026838023,5.378322188023917e-16,5.378322188023917e-12,0.01877712795182417,1.0098944389066001e-13,2.6887436514922114e-13,2.6887436514922114e-09,22.358944166669758,False,sqrt(t) fit weak (R2=0.867)
2,61,lithiation,0.606642362087019,0.6167530402619451,0.6116977011744821,4.41543e-05,1799.9799999999814,9000.0,0.022076904698333105,-11.076904900000004,14.1857118,-3.406718565688988,-0.4999952787604958,-8.029757274529235e-05,7.334026509401714e-07,0.8733085237211388,-0.05087694139545383,8,0.015166017262389087,1.3104379000000028,0.0022464319849470867,1.37e-05,590664.3752041706,3.177608264170707e-16,3.177608264170707e-12,0.01826711881482542,5.804574770857746e-14,2.5578249190537327e-13,2.557824919053733e-09,28.371691499101406,False,sqrt(t) fit weak (R2=0.873)
2,62,lithiation,0.6167530402619451,0.6268636955383581,0.6218083679001516,4.41542e-05,1799.9799999999814,9000.0,0.02207685469888866,-10.938294200000003,14.047838800000005,-3.4343054693714685,-0.3681995136960086,-8.094780591323629e-05,6.997663925457681e-07,0.8849903889573104,-0.037466168785824115,7,0.015165982914619458,0.9190887000000009,0.0022464319849470867,1.37e-05,1106907.9133762568,1.6956243399463434e-16,1.6956243399463433e-12,0.017289323278158054,2.93161973716457e-14,2.4682108151822586e-13,2.4682108151822586e-09,38.15279020601348,False,sqrt(t) fit weak (R2=0.885)
2,63,lithiation,0.6268636955383581,0.6369743508147709,0.6319190231765646,4.41542e-05,1799.9799999999814,9000.0,0.02207685469888866,-10.939039299999994,14.081940000000001,-3.59221222857086,-0.26591773761394905,-8.466972459812247e-05,6.698799606779331e-07,0.9018334354335189,-0.027058479085375023,8,0.015165982914619291,0.7448942000000056,0.0022464319849470867,1.37e-05,2321824.715407704,8.083728231269271e-17,8.083728231269271e-13,0.015823364581790254,1.2791177898348416e-14,2.2669506667032707e-13,2.2669506667032706e-09,52.95600107896418,True,
2,64,lithiation,0.6369743508147709,0.6470850060911839,0.6420296784529774,4.41542e-05,1799.9799999999814,9000.0,0.02207685469888866,-10.9597892,14.163471799999993,-3.723685888307128,-0.1823504311436715,-8.776860569240731e-05,6.513118065304966e-07,0.9126058553212456,-0.018555081626308662,7,0.015165982914619458,0.5047545000000029,0.0022464319849470867,1.37e-05,5305576.235525917,3.537598776608572e-17,3.537598776608572e-13,0.014841566671642825,5.250350810055821e-15,2.1341966332776368e-13,2.134196633277637e-09,77.67172093407764,True,
2,65,lithiation,0.6470850060911839,0.6571956155705706,0.6521403108308772,4.4154e-05,1799.9799999999814,9000.0,0.02207675469999977,-11.234790100000003,14.385104200000013,-3.885204110078189,-0.10776918746764091,-9.157564783935055e-05,6.288845982426443e-07,0.9242035069460325,-0.010966111324282178,7,0.015165914219080034,0.3053694999999995,0.0022464319849470867,1.37e-05,16536307.226813195,1.1350176156358868e-17,1.1350176156358869e-13,0.01373475619513792,1.5589190227945669e-15,2.0222712567589554e-13,2.0222712567589555e-09,133.4806779008084,True,
2,66,lithiation,0.6571956155705706,0.6673062937454967,0.6622509546580336,4.41543e-05,1799.9799999999814,9000.0,0.022076904698333105,-11.491991500000006,14.689005899999996,-4.133319686781274,-0.07066315679453766,-9.742382055611468e-05,6.091965906891994e-07,0.9363329807348951,-0.007190318468538118,6,0.015166017262389087,0.17788260000000528,0.0022464319849470867,1.37e-05,43532338.07564235,4.311507451629807e-18,4.311507451629807e-14,0.012506111692433807,5.392019375284302e-16,1.8630644601358748e-13,1.8630644601358747e-09,207.87361570486007,True,
2,67,lithiation,0.6673062937454967,0.6774170406159621,0.6723616671807293,4.41546e-05,1799.9799999999814,9000.0,0.02207705469666644,-11.79145270000001,15.090756100000005,-4.33414325138389,-0.07028855423767967,-0.00010215730366506829,6.067271710945339e-07,0.9422046534278898,-0.00715215224968636,6,0.015166120305698139,0.1941994000000044,0.0022464319849470867,1.37e-05,48376826.16815422,3.879750179302867e-18,3.879750179302867e-14,0.01187829258069971,4.608480776978161e-16,1.7883665619329987e-13,1.7883665619329987e-09,214.69720445480849,True,
2,68,lithiation,0.6774170406159621,0.6875277645879142,0.6824724026019382,4.41545e-05,1799.9799999999814,9000.0,0.022077004697221993,-12.001961399999997,15.4079944,-4.5325652998921315,-0.05860058195147591,-0.00010683418218236903,5.920513012491203e-07,0.9493007398629588,-0.005962866042641796,6,0.015166085957928177,0.14008580000000187,0.0022464319849470867,1.37e-05,76117471.23022279,2.4657939493591164e-18,2.4657939493591166e-14,0.0110835556402439,2.7329764435098515e-16,1.7046889600027056e-13,1.7046889600027057e-09,262.93244686133926,True,
2,69,lithiation,0.6875277645879142,0.6976384427628403,0.6925831036753772,4.41543e-05,1799.9799999999814,9000.0,0.022076904698333105,-12.210987500000007,15.628881699999999,-4.6652041237773565,-0.07222242543621235,-0.00010996052661159248,5.775489689261305e-07,0.95422238261479,-0.007348981605315961,6,0.015166017262389087,0.2097637000000041,0.0022464319849470867,1.37e-05,53088106.26971418,3.535443495506145e-18,3.535443495506145e-14,0.010504659930670849,3.7138631624394286e-16,1.6556005804094252e-13,1.655600580409425e-09,216.39929157188993,True,
2,70,lithiation,0.6976384427628403,0.7077490980392532,0.7026937704010467,4.41542e-05,1799.9799999999814,9000.0,0.02207685469888866,-12.051619600000008,15.491016199999999,-4.67217139134823,-0.08853324902490257,-0.00011012474759545735,5.384779866458486e-07,0.9600815419111958,-0.009008707311501142,6,0.015165982914619458,0.21569429999999945,0.0022464319849470867,1.37e-05,35434376.650521636,5.296833689248403e-18,5.296833689248403e-14,0.00977941831247495,5.179995237877009e-16,1.621673233472331e-13,1.621673233472331e-09,174.9739941842945,True,
2,71,lithiation,0.7077490980392532,0.7178597991126925,0.7128044485759728,4.41544e-05,1799.9799999999814,9000.0,0.022076954697777547,-12.104988100000005,15.579216199999996,-4.825848556519203,-0.10663491747225576,-0.00011374697323918639,4.971167308592992e-07,0.9678525992348038,-0.010850594776370275,7,0.015166051610158882,0.28832260000000165,0.0022464319849470867,1.37e-05,26058449.652421903,7.202654129600371e-18,7.202654129600372e-14,0.008740746530704873,6.295657409517158e-16,1.537392983634731e-13,1.537392983634731e-09,146.09863794430555,True,
2,72,lithiation,0.7178597991126925,0.7279705230846446,0.7229151610986686,4.41545e-05,1799.9799999999814,9000.0,0.022077004697221993,-12.2576878,15.851251799999993,-4.995017078650441,-0.13265184122314347,-0.00011773433569667175,4.717306193647792e-07,0.9728404201991311,-0.013497906218377948,7,0.015166085957928177,0.32982969999999917,0.0022464319849470867,1.37e-05,18040453.91078736,1.040384022088103e-17,1.040384022088103e-13,0.008013475704829829,8.337092084696153e-16,1.4855738248295297e-13,1.4855738248295297e-09,119.49515101969398,True,
2,73,lithiation,0.7279705230846446,0.73808126995511,0.7330258965198773,4.41546e-05,1799.9799999999814,9000.0,0.02207705469666644,-12.4689266,16.167752399999998,-5.190440774387385,-0.1550779864031291,-0.00012234054196878205,4.357868731515131e-07,0.9784112008408808,-0.015779829039866522,7,0.015166120305698139,0.4084036000000027,0.0022464319849470867,1.37e-05,14253064.272023728,1.3168396382552109e-17,1.316839638255211e-13,0.007124161232875918,9.381377900772122e-16,1.4313039945417527e-13,1.4313039945417526e-09,104.25562502450555,True,
2,74,lithiation,0.73808126995511,0.7481920168255753,0.7431366433903427,4.41546e-05,1799.9799999999814,9000.0,0.02207705469666644,-12.805446999999997,16.592480199999997,-5.476257542798944,-0.18361985350817242,-0.00012907734523292546,4.0351365418898423e-07,0.9832891988421656,-0.018684082530915757,6,0.015166120305697972,0.45360619999999796,0.0022464319849470867,1.37e-05,11316927.299622308,1.6584890494636644e-17,1.6584890494636643e-13,0.006252276934590295,1.036933283023225e-15,1.3542409790481357e-13,1.3542409790481357e-09,90.36321445089003,True,
2,75,lithiation,0.7481920168255753,0.7583027865945537,0.7532474017100645,4.41547e-05,1799.9799999999814,9000.0,0.02207710469611088,-12.978151500000006,17.10243530000001,-5.729440680014952,-0.2081264200792507,-0.00013504496216002908,3.8564413162602554e-07,0.9860169902803317,-0.021177679474470436,6,0.0151661546534676,0.5284695999999978,0.0022464319849470867,1.37e-05,9642065.929930681,1.9465745345857566e-17,1.9465745345857567e-13,0.005711344213922396,1.1117557205075043e-15,1.3144150453548997e-13,1.3144150453548996e-09,82.17330261812855,True,
2,76,lithiation,0.7583027865945537,0.7684135792620453,0.7633581829282996,4.41548e-05,1799.9799999999814,9000.0,0.022077154695555327,-13.282798200000002,17.569407800000008,-5.900862358761521,-0.23885923697704023,-0.00013908543232328394,3.710213907764098e-07,0.9877765749695019,-0.02430480907729047,6,0.015166189001237396,0.5996301999999996,0.0022464319849470867,1.37e-05,7765098.305862307,2.4170975383312574e-17,2.417097538331257e-13,0.005335158176940117,1.2895597696089834e-15,1.3077488335581524e-13,1.3077488335581523e-09,73.55548825473649,True,
2,77,lithiation,0.7684135792620453,0.7785243261325108,0.773468952697278,4.41546e-05,1799.9799999999814,9000.0,0.02207705469666644,-13.55260609999999,17.912596399999995,-6.0420106551599,-0.2604446527372684,-0.0001424123480574079,3.51343247024815e-07,0.9895264259881762,-0.026501324848634832,7,0.015166120305698139,0.7597356999999999,0.0022464319849470867,1.37e-05,6847501.775828407,2.7409996542467976e-17,2.7409996542467976e-13,0.004934168305169505,1.3524553618465121e-15,1.2965676202604002e-13,1.2965676202604003e-09,68.77697895402704,True,
2,78,lithiation,0.7785243261325108,0.788635050104463,0.7835796881184869,4.41545e-05,1799.9799999999814,9000.0,0.022077004697221993,-13.207189700000011,17.798446100000003,-6.044283328730099,-0.2908042915611286,-0.00014246591578477092,3.062057827381171e-07,0.9920305298575094,-0.029590611175844897,7,0.015166085957928344,0.8390396999999952,0.0022464319849470867,1.37e-05,5496523.327649016,3.41470396488391e-17,3.41470396488391e-13,0.004298653204893087,1.4678628142409352e-15,1.2791327296928705e-13,1.2791327296928706e-09,61.204207147192946,True,
2,79,lithiation,0.788635050104463,0.7987457511779021,0.7936904006411826,4.41544e-05,1799.9799999999814,9000.0,0.022076954697777547,-13.313919300000004,17.991907900000008,-6.240838052733621,-0.35119052974300285,-0.00014709878079688607,2.6565712592247077e-07,0.9943601431169119,-0.035735256498243974,7,0.015166051610158715,1.0013505999999992,0.0022464319849470867,1.37e-05,4017910.9211656963,4.6713330305876074e-17,4.671333030587608e-13,0.0036119555102130997,1.6872647079871367e-15,1.2260542203170933e-13,1.2260542203170934e-09,51.23118756410167,True,
2,80,lithiation,0.7987457511779021,0.8088564751498544,0.8038011131638783,4.41545e-05,1799.9799999999814,9000.0,0.022077004697221993,-13.524435400000007,18.360301800000006,-6.4542501456412396,-0.39817601676348,-0.00015212898001192127,2.2920865030994926e-07,0.9960678813041011,-0.04051615479380964,6,0.015166085957928344,1.0020956999999968,0.0022464319849470867,1.37e-05,3343039.1406629863,5.614352453043e-17,5.614352453043e-13,0.0030133463103741024,1.6917988249516916e-15,1.1937382473249008e-13,1.193738247324901e-09,46.11101881333597,True,
2,81,lithiation,0.8088564751498544,0.8189672220203197,0.813911848585087,4.41546e-05,1799.9799999999814,9000.0,0.02207705469666644,-13.811290200000007,18.819115999999998,-6.668185927101267,-0.45016942461220316,-0.00015717152275308643,2.0264677147566182e-07,0.9971174453283003,-0.045806608172546615,7,0.015166120305697972,1.1584908000000018,0.0022464319849470867,1.37e-05,2791666.1631102385,6.723225093321747e-17,6.723225093321747e-13,0.002578670333225901,1.7336981091748727e-15,1.1749627575625048e-13,1.1749627575625048e-09,41.804518412621334,True,
2,82,lithiation,0.8189672220203197,0.8290779459922719,0.8240225840062958,4.41545e-05,1799.9799999999814,9000.0,0.022077004697221993,-14.287151400000003,19.470654399999994,-7.052705684344288,-0.5098018456968403,-0.00016623479069960642,1.768624213934287e-07,0.9980354059621621,-0.05187457211088737,7,0.015166085957928344,1.331195200000003,0.0022464319849470867,1.37e-05,2435055.055794938,7.7078339380186e-17,7.7078339380186e-13,0.002127862893791311,1.6401213828215131e-15,1.1243218191582539e-13,1.124321819158254e-09,38.1925929934323,True,
2,83,lithiation,0.8290779459922719,0.8391886928627372,0.8341333194275046,4.41546e-05,1799.9799999999814,9000.0,0.02207705469666644,-14.579199299999997,20.337894600000002,-7.3700433061979105,-0.5895113295638296,-0.0001737145517318935,1.8086844343670747e-07,0.9981183673874325,-0.05998522558449947,8,0.015166120305697972,1.501664600000001,0.0022464319849470867,1.37e-05,1988638.4760860628,9.438115688548976e-17,9.438115688548975e-13,0.0020823637586315177,1.9653590059605938e-15,1.1233445146856245e-13,1.1233445146856246e-09,34.49958224729574,True,
2,84,lithiation,0.8391886928627372,0.8492995084287419,0.8442441006457395,4.41549e-05,1799.9799999999814,9000.0,0.022077204694999773,-15.101023000000005,21.14138,-7.662054028050476,-0.6757274941270967,-0.0001805973486897982,1.8223606194282642e-07,0.9982324278132112,-0.06875761115985206,7,0.015166223349007024,1.7373710000000013,0.0022464319849470867,1.37e-05,1635864.4349023341,1.1473444620195904e-16,1.1473444620195904e-12,0.002018147700006858,2.3155105871404423e-15,1.1230971072790647e-13,1.1230971072790648e-09,31.286842971086134,True,
2,85,lithiation,0.8492995084287419,0.8594102781977204,0.8543548933132312,4.41547e-05,1799.9799999999814,9000.0,0.02207710469611088,-15.266314200000005,21.815896000000002,-8.014063663313895,-0.7883048385083146,-0.00018889434145558944,1.835193218337628e-07,0.9983612489144527,-0.08021310889672884,7,0.015166154653467767,1.9804834999999978,0.0022464319849470867,1.37e-05,1314974.2915254845,1.427328284739797e-16,1.427328284739797e-12,0.0019430896703373154,2.773426846258178e-15,1.0931546257091757e-13,1.0931546257091758e-09,27.674441325619114,True,
2,86,lithiation,0.8594102781977204,0.8695210479666989,0.8644656630822096,4.41547e-05,1799.9799999999814,9000.0,0.02207710469611088,-15.418998900000009,22.0856965,-8.178520005173068,-0.9265136625976976,-0.00019277063614187823,2.1623727186098748e-07,0.9978166183268767,-0.09427639877599499,6,0.015166154653467767,2.315498900000004,0.0022464319849470867,1.37e-05,991393.01618499,1.8931946961080648e-16,1.893194696108065e-12,0.0022434669116497383,4.247319658029225e-15,1.0757561136891046e-13,1.0757561136891046e-09,23.83742128321949,True,
