Repository: zhangjunhuan846-hash/fangzhen

# 🔋 Fangzhen · 电池数据—模型研究工作站
  <strong>让实验记录、物理仿真、诊断分析与下一轮实验建议接在同一条可追溯的研究链上。</strong><br>
  Battery data → model → simulation → evidence → experiment
  <a href="#项目能做什么">项目能力</a> ·
  <a href="#研究流程">研究流程</a> ·
  <a href="#快速开始">快速开始</a> ·
  <a href="#项目路线图">路线图</a> ·
  <a href="STATUS.md">验收状态</a>
> **当前软件：本地工作站 v0.3.10。** `v0.1.0-platform` 是保留的仿真平台冻结标签，两者用途不同。工作站增加了数据录入、参数探索、机器学习辅助研究，以及环境和经济筛选；这些工程能力不自动构成真实回收石墨的材料验证。详细判据与失败记录以 [STATUS.md](STATUS.md) 为准。

## 项目能做什么

| 研究环节 | 已有能力 | 关键约束 |
| --- | --- | --- |
| **实验数据** | 数据集适配、协议与单位核对；本地工作站的方案、样品、工艺、表征、极片与半电池记录；Excel/CSV 导入和版本归档 | 原始数据、来源和测试条件必须由研究者提供，软件不补造缺失实测值 |

File: outputs/analysis/graphite_phaseB16/v1/gitt_ds_app_pulses.csv (part 5 of 14)
cycle,pulse_id,branch,SOC_start,SOC_end,SOC_mid,I_A,pulse_time_s,relax_time_s,capacity_increment_mAh,delta_V_pulse_mV,delta_V_relax_mV,dE_s_mV,dE_tau_expected_mV,sqrt_t_slope_V_per_sqrt_s,sqrt_t_slope_stderr,sqrt_t_r2,u_prime_V_per_soc,u_prime_knots,u_prime_halfwidth_soc,u_prime_window_curvature_mV,Q_th_Ah,R_m,tau_d_s,Ds_app_m2_s,Ds_app_cm2_s,Ds_app_rel_uncertainty,Ds_app_cm2_s_uncertainty,Ds_app_relax_m2_s,Ds_app_relax_cm2_s,relax_over_pulse_sqrt_ratio,accepted,flags
2,87,lithiation,0.8695210479666989,0.8796318406341904,0.8745764443004447,4.41548e-05,1799.9799999999814,9000.0,0.022077154695555327,-15.803694699999996,22.65941349999999,-8.613708153161726,-1.0459956142224758,-0.00020302817614619643,2.776820913344581e-07,0.996757557853622,-0.10643391489107096,6,0.015166189001237229,2.593450300000001,0.0022464319849470867,1.37e-05,862820.8859547805,2.175306637278558e-16,2.175306637278558e-12,0.002735404480356509,5.950343521761018e-15,1.0208409599261908e-13,1.0208409599261908e-09,21.663010046981412,True,
2,88,lithiation,0.8796318406341904,0.8897426104031689,0.8846872255186797,4.41547e-05,1799.9799999999814,9000.0,0.02207710469611088,-16.5797658,23.6267038,-9.241391781822097,-1.1968585935271037,-0.00021782290334820462,3.421154929816151e-07,0.995728514609236,-0.12178505573838702,6,0.015166154653467767,3.008522100000001,0.0022464319849470867,1.37e-05,758558.6237226345,2.474297887207574e-16,2.4742978872075743e-12,0.0031412260852544086,7.772329065986303e-15,9.64212090559026e-14,9.64212090559026e-10,19.740597534060285,True,
2,89,lithiation,0.889742610403169,0.8998533572736344,0.8947979838384017,4.41546e-05,1799.9799999999814,9000.0,0.02207705469666644,-17.1616264,24.8801299,-10.05703008408432,-1.3827935456949585,-0.00023704778930426005,4.455067389752463e-07,0.9938951235598856,-0.1407049849859091,7,0.015166120305697972,3.6711469999999995,0.0022464319849470867,1.37e-05,673015.2132002998,2.788792828434036e-16,2.788792828434036e-12,0.003758792607033522,1.048249386606596e-14,9.028318099325843e-14,9.028318099325843e-10,17.992656949737096,True,
2,90,lithiation,0.8998533572736344,0.9099641957381521,0.9049087765058932,4.4155e-05,1799.9799999999814,9000.0,0.022077254694444215,-18.523257200000003,26.5656821,-11.176506442688934,-1.5427483809860218,-0.00026343424671434237,5.777432250411822e-07,0.9917051713948701,-0.15697963155919373,7,0.015166257696776653,4.168495500000001,0.0022464319849470867,1.37e-05,667762.486036038,2.810729921564816e-16,2.810729921564816e-12,0.004386242352670752,1.2328542623886536e-14,8.334333233746431e-14,8.334333233746432e-10,17.21971154040103,True,
2,91,lithiation,0.9099641957381521,0.9200750113041568,0.9150196035211544,4.41549e-05,1799.9799999999814,9000.0,0.022077204694999773,-20.4786099,28.892379199999997,-12.728052813825315,-1.7401160830329623,-0.0003000047485628921,7.204108110245134e-07,0.9900718013409833,-0.17706283383473095,7,0.015166223349007024,4.2537300999999985,0.0022464319849470867,1.37e-05,680718.5190086993,2.757233640026787e-16,2.757233640026787e-12,0.004802662721010155,1.3242063216071785e-14,7.601227638810643e-14,7.601227638810643e-10,16.603707925991685,True,
2,92,lithiation,0.9200750113041568,0.9301858497686746,0.9251304305364156,4.4155e-05,1799.9799999999814,9000.0,0.022077254694444215,-22.1804716,31.380671999999997,-14.430027247204896,-1.986106709640874,-0.0003401208935392779,9.350880767085455e-07,0.9870262153265479,-0.20209277375316326,6,0.015166257696776653,4.567988299999999,0.0022464319849470867,1.37e-05,671628.6526742876,2.794550221356056e-16,2.794550221356056e-12,0.00549856297846377,1.5366010388606145e-14,6.976397868092485e-14,6.976397868092486e-10,15.800093644351172,True,
2,93,lithiation,0.9301858497686746,0.9402966653346793,0.9352412575516769,4.41549e-05,1799.9799999999814,9000.0,0.022077204694999773,-24.3448354,33.7266512,-16.192576447080878,-2.3074843118349486,-0.0003816648073863483,1.1389777495945276e-06,0.9847492400995315,-0.23479451472602753,7,0.015166223349007024,6.048159699999999,0.0022464319849470867,1.37e-05,626548.173855804,2.9956196160456066e-16,2.9956196160456066e-12,0.005968471431224065,1.7879270097182606e-14,6.399640735313523e-14,6.399640735313523e-10,14.61619956721613,True,
2,94,lithiation,0.9402966653346793,0.9504074809006839,0.9453520731176817,4.41549e-05,1799.9799999999814,9000.0,0.022077204694999773,-25.609362799999992,35.2476351,-18.029462367932283,-2.645907007313058,-0.0004249608642840036,1.3326833172468651e-06,0.9831852282638531,-0.2692301952416055,7,0.015166223349007024,7.463103199999998,0.0022464319849470867,1.37e-05,590767.3298317496,3.1770544937455165e-16,3.1770544937455164e-12,0.006272028458395764,1.9926576198646026e-14,5.638135107484874e-14,5.638135107484875e-10,13.321569882304475,True,
2,95,lithiation,0.9504074809006839,0.9605182964666887,0.9554628886836863,4.41549e-05,1799.9799999999814,9000.0,0.022077204694999773,-27.449093800000004,36.605566800000005,-19.973266464297726,-2.9518562887751196,-0.0004707770207468532,1.4972828686000286e-06,0.9827136317239924,-0.3003615934934693,7,0.01516622334900719,7.200716100000005,0.0022464319849470867,1.37e-05,582515.9780872144,3.2220575410877225e-16,3.2220575410877225e-12,0.006360900394945782,2.049518708564293e-14,4.95492566694769e-14,4.95492566694769e-10,12.400863463170008,True,
2,96,lithiation,0.9605182964666887,0.9706291349312064,0.9655737156989476,4.4155e-05,1799.9799999999814,9000.0,0.022077254694444215,-29.882531600000004,37.8938056,-22.679457919337562,-3.5794492400153266,-0.0005345629194155335,1.7696646863998385e-06,0.9812981372481643,-0.364220523455233,7,0.015166257696776486,9.358339,0.0022464319849470867,1.37e-05,510778.9535551436,3.6745836666454774e-16,3.6745836666454774e-12,0.006620978081811991,2.4329337916644045e-14,4.118244904115232e-14,4.118244904115232e-10,10.586490562955362,True,
2,97,lithiation,0.9706291349312064,0.9807399504972112,0.9756845427142088,4.41549e-05,1799.9799999999814,9000.0,0.022077204694999773,-33.204685899999994,38.87294610000001,-26.646648256173872,-3.9825476137626756,-0.0006280710118875363,2.0488556179931155e-06,0.9818305683533559,-0.4052380029414436,7,0.01516622334900719,11.248383700000003,0.0022464319849470867,1.37e-05,569591.2317295285,3.295170106992183e-16,3.295170106992183e-12,0.006524280150538098,2.14986129216956e-14,3.139429956109706e-14,3.139429956109706e-10,9.760823942359147,True,
2,98,lithiation,0.9807399504972112,0.9908507431647028,0.985795346830957,4.41548e-05,1799.9799999999814,9000.0,0.022077154695555327,-37.301430499999995,38.16949760000001,-32.55560769094643,-4.6844018943462125,-0.0007673472951829459,2.3598799364007073e-06,0.9838188052725536,-0.4766551845525923,8,0.015166189001237396,13.881108699999999,0.0022464319849470867,1.37e-05,614530.4220941836,3.054201928041154e-16,3.054201928041154e-12,0.00615074804124534,1.878562652646687e-14,2.0277870183283736e-14,2.0277870183283735e-10,8.148211545655007,True,
2,99,lithiation,0.9908507431647028,0.9999999999999994,0.9954253715823511,4.41548e-05,1628.8020000001416,28800.0,0.019977618486001734,-41.1765063,36.758155599999995,-37.90834898245434,-4.659735316982291,-0.0009392922155437291,2.3360156456806618e-06,0.9903948428064581,-0.5239752908882165,5,0.01372388525294499,7.681748799999999,0.0022464319849470867,1.37e-05,761987.641731593,2.4631633076552314e-16,2.4631633076552315e-12,0.0049739912819961145,1.2251752818409835e-14,1.5327740286870845e-14,1.5327740286870844e-10,7.888464279513001,True,
2,100,delithiation,1.0,0.9898892760280478,0.9949446380140239,-4.41545e-05,1799.9799999999814,9000.0,0.022077004697221993,32.303772900000006,-20.988665500000003,24.16464480382237,6.577387768987794,0.0005695693044742752,1.7363200279895027e-06,0.9840961052688904,-0.6692780322465212,15,0.015166085957928344,18.66380120000001,0.0022464319849470867,1.37e-05,171733.09988602396,1.0929168583375383e-15,1.0929168583375383e-11,0.006096957874484348,6.663468045597749e-14,1.1128839642406955e-14,1.1128839642406955e-10,3.191033619602146,True,
2,101,delithiation,0.9898892760280478,0.9797785978531217,0.9848339369405847,-4.41543e-05,1799.9799999999814,9000.0,0.022076904698333105,19.172362999999997,-16.045346799999997,12.83325522914533,2.9187517481791274,0.0003024844070478104,1.532939995727922e-07,0.9995535734806117,-0.2969971276691193,16,0.015166017262389087,9.695462800000012,0.0022464319849470867,1.37e-05,245968.45749898208,7.630653210921434e-16,7.630653210921433e-12,0.001013566293012669,7.734172888258858e-15,2.3060335271219632e-14,2.306033527121963e-10,5.497331799461856,True,
2,102,delithiation,0.9797785978531217,0.9696678509826563,0.974723224417889,-4.41546e-05,1799.9799999999814,9000.0,0.02207705469666644,13.9519721,-14.432393000000001,7.4397022910779524,-0.9764740407237983,0.00017535643887282235,2.5807940273186007e-07,0.9962474192467023,0.09936028821288775,7,0.015166120305698139,2.2205859000000023,0.0022464319849470867,1.37e-05,738566.7978866991,2.541273186623708e-16,2.541273186623708e-12,0.0029434836198861535,7.480195998482772e-15,5.5514526834529156e-14,5.551452683452916e-10,14.780109248272677,False,sign: dV/dt direction disagrees with I*U'
2,103,delithiation,0.9696678509826563,0.9595571270107041,0.9646124889966802,-4.41545e-05,1799.9799999999814,9000.0,0.022077004697221993,11.158317299999998,-14.054350499999993,4.166429048650356,-0.6244532621605788,9.820422003495895e-05,4.269987179130163e-07,0.9681694745219007,0.06354085621943946,8,0.015166085957928344,1.9055902999999956,0.0022464319849470867,1.37e-05,566406.428710912,3.313698264816041e-16,3.3136982648160412e-12,0.008696137859676751,2.881637693621193e-14,1.6785513948170086e-13,1.6785513948170087e-09,22.50664917879139,False,sign: dV/dt direction disagrees with I*U'
2,104,delithiation,0.9595571270107041,0.9494464259372649,0.9545017764739845,-4.41544e-05,1799.9799999999814,9000.0,0.022076954697777547,10.123580699999996,-13.798609399999995,2.861098228585489,-0.4284925852579385,6.743710662075399e-05,5.087354235957566e-07,0.909946321759044,0.04360109725337257,8,0.015166051610158715,1.3126432999999993,0.0022464319849470867,1.37e-05,567255.8520573427,3.3087362487188024e-16,3.3087362487188024e-12,0.015087700202107769,4.992122056851597e-14,3.4312010751252573e-13,3.4312010751252573e-09,32.20267952056553,False,sign: dV/dt direction disagrees with I*U'
2,105,delithiation,0.9494464259372649,0.9393357019653127,0.9443910639512888,-4.41545e-05,1799.9799999999814,9000.0,0.022077004697221993,9.616583600000006,-13.554006800000003,2.4819284044592616,-0.2882706745332838,5.849993850764987e-05,5.231301920184725e-07,0.8779153711448475,0.029332804539165,7,0.015166085957928344,0.8857250000000039,0.0022464319849470867,1.37e-05,943143.2056718325,1.9900477347583931e-16,1.990047734758393e-12,0.017884811689163203,3.559162898859966e-14,4.399445717913348e-13,4.399445717913348e-09,47.01833380014885,False,sign: dV/dt direction disagrees with I*U'; sqrt(t) fit weak (R2=0.878)
2,106,delithiation,0.9393357019653127,0.9292249779933605,0.9342803399793366,-4.41545e-05,1799.9799999999814,9000.0,0.022077004697221993,9.321577799999995,-13.148561099999997,2.330909006247596,-0.1841872955561607,5.494035737993819e-05,5.182547536737511e-07,0.8659956434708946,0.018741864561469555,6,0.015166085957928344,0.4780590000000029,0.0022464319849470867,1.37e-05,2037658.3473455634,9.211063289608968e-17,9.211063289608968e-13,0.018866086002672967,1.7377671219782657e-14,4.694041033989217e-13,4.694041033989217e-09,71.38690570539845,False,sign: dV/dt direction disagrees with I*U'; sqrt(t) fit weak (R2=0.866)
2,107,delithiation,0.9292249779933605,0.9191142998184344,0.9241696389058974,-4.41543e-05,1799.9799999999814,9000.0,0.022076904698333105,9.108848799999999,-12.709751700000007,2.2738649958771537,-0.12336212558828398,5.359580969157421e-05,5.044768645655452e-07,0.866497943970884,0.012552693796495148,6,0.015166017262389087,0.3105550999999984,0.0022464319849470867,1.37e-05,4322805.893906994,4.341855836380475e-17,4.3418558363804747e-13,0.018825235311067758,8.173645780659535e-15,4.608778582386178e-13,4.608778582386179e-09,103.02798885306404,False,sign: dV/dt direction disagrees with I*U'; sqrt(t) fit weak (R2=0.866)
2,108,delithiation,0.9191142998184344,0.9090036674405346,0.9140589836294846,-4.41541e-05,1799.9799999999814,9000.0,0.022076804699444213,9.012490599999992,-12.48441639999999,2.3021864171952204,-0.07192540131203931,5.426335570240167e-05,4.963447219855263e-07,0.8729837560615883,0.0073187911129905464,6,0.015165948566849663,0.1882611999999978,0.0022464319849470867,1.37e-05,13035162.736236667,1.439874620653852e-17,1.439874620653852e-13,0.01829391918581837,2.634094994795245e-15,4.3380702477891336e-13,4.338070247789134e-09,173.57451153922545,False,sign: dV/dt direction disagrees with I*U'; sqrt(t) fit weak (R2=0.873)
2,109,delithiation,0.9090036674405346,0.8988930350626347,0.9039483512515847,-4.41541e-05,1799.9799999999814,9000.0,0.022076804699444213,9.016200899999994,-12.377686799999996,2.3392815198400183,-0.03515906114321028,5.5137700514184594e-05,5.053137630169284e-07,0.872556396572698,0.003577620973147724,6,0.01516594856684983,0.09487570000001055,0.0022464319849470867,1.37e-05,56323613.70103265,3.3323501044564334e-18,3.3323501044564334e-14,0.01832915621451905,6.107916562605084e-16,4.130047652853766e-13,4.130047652853766e-09,352.0482742580374,False,sign: dV/dt direction disagrees with I*U'; sqrt(t) fit weak (R2=0.873)
2,110,delithiation,0.8988930350626347,0.8887823339891956,0.8938376845259152,-4.41544e-05,1799.9799999999814,9000.0,0.022076954697777547,9.065114,-12.393996099999999,2.398145014430152,-0.005731258731104836,5.652513409513773e-05,5.241974014994174e-07,0.8699004843806992,0.0005831820150836859,6,0.015166051610158715,0.07708370000000797,0.0022464319849470867,1.37e-05,,,,,,3.940151238295416e-13,3.940151238295416e-09,,False,undefined: |U'| below threshold or no slope; sign: dV/dt direction disagrees with I*U'; sqrt(t) fit weak (R2=0.870)
2,111,delithiation,0.8887823339891956,0.8786716558142695,0.8837269949017326,-4.41543e-05,1799.9799999999814,9000.0,0.022076904698333105,9.16072720000001,-12.423627100000001,2.4711232514053614,0.03766229616126881,5.8245257192877356e-05,5.480413853433014e-07,0.8665818945298598,-0.0038323210558413204,6,0.015166017262389087,0.08969010000001165,0.0022464319849470867,1.37e-05,54774105.79177568,3.426619153099558e-18,3.426619153099558e-14,0.018818403823970743,6.448350297398011e-16,3.7286280681699206e-13,3.728628068169921e-09,329.86908304269105,False,sqrt(t) fit weak (R2=0.867)
2,112,delithiation,0.8786716558142695,0.8685609089438042,0.8736162823790369,-4.41546e-05,1799.9799999999814,9000.0,0.02207705469666644,9.385325,-12.591153300000006,2.6504613938280466,0.04994377299770206,6.24723212310477e-05,5.648416544091152e-07,0.8755339969762547,-0.005081986281798525,6,0.015166120305697972,0.13861060000000536,0.0022464319849470867,1.37e-05,35832766.5295365,5.237943317753305e-18,5.2379433177533047e-14,0.018082941157896288,9.471742080332907e-16,3.329117484039604e-13,3.329117484039604e-09,252.10656993373996,False,sqrt(t) fit weak (R2=0.876)
2,113,delithiation,0.8685609089438042,0.8584501391748257,0.863505524059315,-4.41547e-05,1799.9799999999814,9000.0,0.02207710469611088,9.633637900000005,-12.86540180000001,2.752784420712707,0.09627945165906271,6.488411150264234e-05,6.174735669080755e-07,0.863936558404466,-0.009796811795624008,6,0.015166154653467767,0.24087720000000312,0.0022464319849470867,1.37e-05,10401051.758209802,1.804529045361703e-17,1.8045290453617032e-13,0.019033120824438803,3.4345819351578506e-15,3.222132303088004e-13,3.2221323030880036e-09,133.6256239343569,False,sqrt(t) fit weak (R2=0.864)
2,114,delithiation,0.8584501391748257,0.8483395525939521,0.853394845884389,-4.41539e-05,1799.9799999999814,9000.0,0.022076704700555325,9.7848475,-13.141878000000009,3.089421740426032,0.16300738039607596,7.281877330321113e-05,6.563902605933325e-07,0.8761950729916915,-0.016586940762720378,6,0.015165879871310406,0.40394069999999394,0.0022464319849470867,1.37e-05,4570249.72100493,4.106777779283573e-17,4.106777779283573e-13,0.01802805048253641,7.403719712548303e-15,2.6693254647499765e-13,2.6693254647499767e-09,80.62136799001262,False,sqrt(t) fit weak (R2=0.876)
2,115,delithiation,0.8483395525939521,0.8382289660130785,0.8432842593035152,-4.41539e-05,1799.9799999999814,9000.0,0.022076704700555325,9.888619200000004,-13.25009760000001,3.029090415108571,0.20782667796569454,7.139674242801938e-05,6.8881417686981e-07,0.8606868506670488,-0.02114756269289095,6,0.015165879871310406,0.5017816999999952,0.0022464319849470867,1.37e-05,2702850.051677029,6.944151410972449e-17,6.944151410972449e-13,0.019295395096331106,1.3399014508345853e-14,2.8226351470400205e-13,2.8226351470400204e-09,63.75551844305172,False,sqrt(t) fit weak (R2=0.861)
2,116,delithiation,0.8382289660130785,0.8281184481277443,0.8331737070704114,-4.41536e-05,1799.9799999999814,9000.0,0.02207655470222199,9.856738200000006,-13.049222499999999,3.099450708880585,0.2651328148214508,7.305515966988972e-05,6.976092452645453e-07,0.8631326676582396,-0.026978975818813478,6,0.015165776828001354,0.6789266999999988,0.0022464319849470867,1.37e-05,1738771.7412196011,1.079440133230779e-16,1.079440133230779e-12,0.019098151271362444,2.061531095282105e-14,2.614814401870614e-13,2.614814401870614e-09,49.21768174485597,False,sqrt(t) fit weak (R2=0.863)
2,117,delithiation,0.8281184481277443,0.818007907343897,0.8230631777358206,-4.41537e-05,1799.9799999999814,9000.0,0.022076604701666436,9.94642820000001,-13.027727600000011,3.28503982248602,0.30942932548396007,7.742956133034881e-05,7.190183847159767e-07,0.8695979335564819,-0.03148636048165959,6,0.015165811175770982,0.7574855999999963,0.0022464319849470867,1.37e-05,1434030.5595938177,1.3088284537894526e-16,1.3088284537894526e-12,0.018572193161429024,2.4307814858952195e-14,2.3200488277050277e-13,2.320048827705028e-09,42.10243350278489,False,sqrt(t) fit weak (R2=0.870)
2,118,delithiation,0.818007907343897,0.8078973665600495,0.8129526369519733,-4.41537e-05,1799.9799999999814,9000.0,0.022076604701666436,10.144338000000003,-13.169303500000007,3.5366993921671974,0.37932635355166167,8.336126722676367e-05,7.430137244922479e-07,0.8786154350329934,-0.038598818290544346,7,0.015165811175771149,1.0947435999999895,0.0022464319849470867,1.37e-05,1106038.726685549,1.6969568557734685e-16,1.6969568557734685e-12,0.017826353874181477,3.0250553420236187e-14,2.0453629341666132e-13,2.045362934166613e-09,34.71760761332507,False,sqrt(t) fit weak (R2=0.879)
2,119,delithiation,0.8078973665600495,0.7977868257762022,0.8028420961681259,-4.41537e-05,1799.9799999999814,9000.0,0.022076604701666436,10.391160899999988,-13.3768321,3.777886501877369,0.45964989720010074,8.904613350313673e-05,7.848424613283236e-07,0.8809846996496209,-0.04677223897885003,7,0.015165811175770982,1.3096779000000003,0.0022464319849470867,1.37e-05,859495.3837774409,2.1837231885424613e-16,2.1837231885424614e-12,0.01762777181786735,3.849417408101223e-14,1.8494806982131441e-13,1.8494806982131442e-09,29.102219279245528,False,sqrt(t) fit weak (R2=0.881)
2,120,delithiation,0.7977868257762022,0.7876762620938417,0.792731543935022,-4.41538e-05,1799.9799999999814,9000.0,0.02207665470111088,10.6624439,-13.761527800000007,4.216334618768904,0.5353758330953946,9.938051213826013e-05,8.132602093282996e-07,0.8956925924784978,-0.05447770107002078,7,0.015165845523540777,1.4964491000000053,0.0022464319849470867,1.37e-05,789137.5051612807,2.378419461404773e-16,2.378419461404773e-12,0.01636659324509972,3.8926623891041074e-14,1.571463242307579e-13,1.571463242307579e-09,25.704424722413542,False,sqrt(t) fit weak (R2=0.896)
2,121,delithiation,0.7876762620938417,0.7775656755129681,0.7826209688034049,-4.41539e-05,1799.9799999999814,9000.0,0.022076704700555325,11.173151399999998,-14.325596400000002,4.589297320438391,0.6308826189309508,0.00010817137615920093,8.808583708431767e-07,0.8966074200110312,-0.06419594378494461,6,0.015165879871310406,1.513496000000003,0.0022464319849470867,1.37e-05,673279.411975825,2.787698489832023e-16,2.7876984898320227e-12,0.016286348609391373,4.5401429423278196e-14,1.4373882738376547e-13,1.4373882738376547e-09,22.7072294752313,False,sqrt(t) fit weak (R2=0.897)
2,122,delithiation,0.7775656755129681,0.7674550660335814,0.7725103707732748,-4.4154e-05,1799.9799999999814,9000.0,0.02207675469999977,11.583045100000009,-14.679156200000001,4.992467554111076,0.7488820147271771,0.0001176742424931335,9.267039294642239e-07,0.9026495550366255,-0.07620289003957466,6,0.015165914219080034,1.7669797000000043,0.0022464319849470867,1.37e-05,565462.4510081578,3.3192301215645564e-16,3.3192301215645564e-12,0.015750327511448375,5.2278961500506367e-14,1.2753011325356634e-13,1.2753011325356634e-09,19.601427075729305,True,
2,123,delithiation,0.7674550660335814,0.7573444336556816,0.7623997498446315,-4.41541e-05,1799.9799999999814,9000.0,0.022076804699444213,11.873602900000002,-15.126109100000008,5.480939044616127,0.879277992389739,0.00012918768990198868,9.56763355223098e-07,0.9129235355637811,-0.08947119987042769,6,0.015165948566849663,2.093866400000005,0.0022464319849470867,1.37e-05,494376.2605494583,3.7965010656336543e-16,3.796501065633654e-12,0.014811989531649172,5.6233734041060614e-14,1.1235323370169183e-13,1.1235323370169183e-09,17.202874666394898,True,
2,124,delithiation,0.7573444336556816,0.7472338699733211,0.7522891518145014,-4.41538e-05,1799.9799999999814,9000.0,0.02207665470111088,12.10042080000001,-15.215069000000012,5.795514407778055,1.02700785285541,0.00013660234351082386,9.757357126436269e-07,0.9185053026282501,-0.10450420685024044,7,0.015165845523540777,3.0092149999999958,0.0022464319849470867,1.37e-05,405169.2908633214,4.632384640999724e-16,4.632384640999724e-12,0.014285782916547302,6.617724136726997e-14,1.0167283576997894e-13,1.0167283576997894e-09,14.814949036365448,True,
2,125,delithiation,0.7472338699733211,0.7371233062909606,0.7421785881321408,-4.41538e-05,1799.9799999999814,9000.0,0.02207665470111088,12.4213695,-15.432983600000005,6.287856365527441,1.1956771005879763,0.00014820701921433197,9.84755682453597e-07,0.9286992462821289,-0.12166731412864228,7,0.015165845523540777,3.4828335000000044,0.0022464319849470867,1.37e-05,351866.13595362473,5.3341308191345e-16,5.3341308191345e-12,0.013288920965740181,7.088484287639731e-14,8.886599917829527e-14,8.886599917829527e-10,12.9073171949273,True,
2,126,delithiation,0.7371233062909606,0.7270127197100871,0.7320680130005238,-4.41539e-05,1799.9799999999814,9000.0,0.022076704700555325,12.732677100000005,-15.803590399999997,6.853952971171099,1.3884926890260305,0.00016155011829811007,9.93290110603387e-07,0.938314155789186,-0.1412871363639159,7,0.01516587987131024,3.6777705000000105,0.0022464319849470867,1.37e-05,310023.85770936345,6.054050207192531e-16,6.0540502071925315e-12,0.012296990198056789,7.444659605639023e-14,7.842785797029826e-14,7.842785797029826e-10,11.381831913775185,True,
2,127,delithiation,0.7270127197100871,0.7169021102307003,0.7219574149703937,-4.4154e-05,1799.9799999999814,9000.0,0.02207675469999977,13.269327599999992,-16.26834279999999,7.510967155559338,1.6747167277592532,0.00017703617716923197,1.0030048675240076e-06,0.9471320869573546,-0.17041169655992727,7,0.015165914219080201,3.9823949999999995,0.0022464319849470867,1.37e-05,255922.85951587767,7.333850534299595e-16,7.333850534299595e-12,0.01133107236681029,8.310039113151902e-14,6.920476024376523e-14,6.920476024376522e-10,9.714086287157826,True,
2,128,delithiation,0.7169021102307003,0.7067915236498268,0.7118468169402635,-4.41539e-05,1799.9799999999814,9000.0,0.022076704700555325,13.867482599999995,-16.753092499999998,8.281522153939974,1.8917353481163515,0.00019519843355867464,9.894021978286757e-07,0.9572328545769421,-0.19249497833599621,7,0.01516587987131024,5.003005300000002,0.0022464319849470867,1.37e-05,243837.0235863288,7.697354455835934e-16,7.697354455835933e-12,0.010137398951321723,7.803115298854278e-14,6.036854390634888e-14,6.036854390634888e-10,8.85593881653767,True,
2,129,delithiation,0.7067915236498268,0.6966809141704401,0.7017362189101335,-4.4154e-05,1799.9799999999814,9000.0,0.02207675469999977,14.60649809999999,-17.648495699999987,9.251710177427684,2.1652104214970747,0.00021806611161615463,9.895781572561386e-07,0.9654265543662794,-0.22032214476667814,8,0.015165914219080034,6.437197300000003,0.0022464319849470867,1.37e-05,232297.15544907295,8.079737336307921e-16,8.079737336307921e-12,0.009075946279979702,7.333126202067699e-14,5.3679988234264104e-14,5.367998823426411e-10,8.150937906440257,True,
2,130,delithiation,0.6966809141704401,0.6865701901984878,0.6916255521844639,-4.41545e-05,1799.9799999999814,9000.0,0.022077004697221993,15.414416799999998,-18.419355200000002,10.213120347686472,2.398653252701935,0.00024072689253945518,9.777696853333064e-07,0.9721105995750378,-0.24407348105266433,7,0.01516608595792851,6.731465499999992,0.0022464319849470867,1.37e-05,230665.17267937335,8.136902412263629e-16,8.136902412263629e-12,0.008123476982722649,6.609993945668398e-14,4.798141050948078e-14,4.798141050948078e-10,7.67904038620494,True,
2,131,delithiation,0.6865701901984878,0.6764594204295094,0.6815148053139986,-4.41547e-05,1799.9799999999814,9000.0,0.02207710469611088,16.070395699999988,-19.15538309999999,11.226290065944363,2.5181750848261726,0.0002646076644865464,9.728674781545412e-07,0.9770326343695215,-0.25623419067478004,7,0.0151661546534676,7.112428599999998,0.0022464319849470867,1.37e-05,252872.00021544137,7.422332240821136e-16,7.422332240821136e-12,0.007353282680169722,5.457850711289538e-14,4.2948720429096736e-14,4.2948720429096734e-10,7.60685117386199,True,
2,132,delithiation,0.6764594204295094,0.6663486735590439,0.6714040469942766,-4.41546e-05,1799.9799999999814,9000.0,0.02207705469666644,16.668558099999995,-19.618652799999996,12.12555426397864,2.5079705954780174,0.0002858036426592519,8.646145646090928e-07,0.9843342300554347,-0.2551964218233931,6,0.015166120305698139,6.297871400000016,0.0022464319849470867,1.37e-05,297411.9323707554,6.310775714473505e-16,6.3107757144735046e-12,0.006050409690823469,3.818277853946389e-14,3.861679508362082e-14,3.861679508362082e-10,7.822521059606242,True,
2,133,delithiation,0.6663486735590439,0.6562379266885785,0.6612933001238113,-4.41546e-05,1799.9799999999814,9000.0,0.02207705469666644,17.2956363,-20.260550099999996,13.215148336534687,2.3899708092532617,0.0003114857639196014,7.78255226259925e-07,0.9892606498413578,-0.24318945360981903,6,0.015166120305698139,5.061551900000016,0.0022464319849470867,1.37e-05,389008.384421309,4.824831739274942e-16,4.8248317392749425e-12,0.004997051656337032,2.4109933434291336e-14,3.467364072903811e-14,3.467364072903811e-10,8.477321154533405,True,
2,134,delithiation,0.6562379266885785,0.6461271569196001,0.6511825418040893,-4.41547e-05,1799.9799999999814,9000.0,0.02207710469611088,18.23402939999999,-21.097391899999998,14.512221419368633,2.0522355760840094,0.0003420582395193741,6.69679736312717e-07,0.9933786187671436,-0.20882301833598527,7,0.0151661546534676,5.400285199999994,0.0022464319849470867,1.37e-05,636228.9672164884,2.950038581568309e-16,2.950038581568309e-12,0.003915588978377973,1.1551138555778659e-14,3.1176747995709276e-14,3.1176747995709274e-10,10.280199868797308,True,
2,135,delithiation,0.6461271569196001,0.6360164100491348,0.6410717834843674,-4.41546e-05,1799.9799999999814,9000.0,0.02207705469666644,19.179090900000002,-22.100262400000002,15.975696167900583,1.7489177029954635,0.00037655286178277095,5.408212768975348e-07,0.9964256250892095,-0.177959638232107,7,0.015166120305697972,4.4367612,0.0022464319849470867,1.37e-05,1061648.8837843055,1.7679103031782853e-16,1.7679103031782853e-12,0.002872485283139494,5.0782963277903055e-15,2.8230355003564483e-14,2.823035500356448e-10,12.636536506061843,True,
2,136,delithiation,0.6360164100491348,0.6259056631786692,0.630961036613902,-4.41546e-05,1799.9799999999814,9000.0,0.02207705469666644,20.395435399999997,-23.1854096,17.605494818533405,1.4984617857933977,0.00041496779779404694,3.938240348675491e-07,0.9984361484641197,-0.15247470869995638,7,0.015166120305698305,4.296675299999997,0.0022464319849470867,1.37e-05,1756326.2737075347,1.0686510975195621e-16,1.0686510975195621e-12,0.0018980944399112543,2.0284007064069404e-15,2.558433526805047e-14,2.558433526805047e-10,15.472806727416076,True,
2,137,delithiation,0.6259056631786692,0.6157948934096908,0.62085027829418,-4.41547e-05,1799.9799999999814,9000.0,0.02207710469611088,21.769642800000003,-24.6374533,19.505795582755898,1.148074490503149,0.0004597585651881918,2.9508721833286997e-07,0.9992841373316886,-0.11682108193392021,6,0.0151661546534676,2.751305700000012,0.0022464319849470867,1.37e-05,3672715.373960414,5.1103878435754595e-17,5.110387843575459e-13,0.0012836616462472326,6.560008872245918e-16,2.3534520536623264e-14,2.353452053662326e-10,21.459803787820878,True,
2,138,delithiation,0.6157948934096908,0.6056841465392255,0.6107395199744582,-4.41546e-05,1799.9799999999814,9000.0,0.02207705469666644,23.197233600000004,-25.81227570000001,21.3583239097764,0.9556585276798498,0.0005034233191833781,3.235699068004586e-07,0.9992821110228332,-0.09724222332934739,6,0.015166120305697972,2.039745400000015,0.0022464319849470867,1.37e-05,6355195.696501903,2.953331556781334e-17,2.9533315567813337e-13,0.0012854784213227686,3.7964439872539833e-16,2.154563593712319e-14,2.1545635937123188e-10,27.009936030882415,True,
2,139,delithiation,0.6056841465392255,0.5955733538717338,0.6006287502054797,-4.41548e-05,1799.9799999999814,9000.0,0.022077154695555327,24.6418789,-26.963397900000004,23.34189463492933,0.7769748474973672,0.0005501767892828922,5.063111264896712e-07,0.9985294125425239,-0.07906005882492034,7,0.015166189001237562,2.1694748999999955,0.0022464319849470867,1.37e-05,11483079.17468112,1.6344919088761056e-17,1.6344919088761057e-13,0.0018405397550471147,3.0083473375893186e-16,1.9684214847814544e-14,1.9684214847814543e-10,34.70305118222166,True,
2,140,delithiation,0.5955733538717338,0.5854626527982947,0.5905180033350143,-4.41544e-05,1799.9799999999814,9000.0,0.022076954697777547,25.627702399999993,-27.3443684,25.122196123590502,0.6276063981747124,0.0005921391309139541,7.212601100037765e-07,0.9974265436446934,-0.06386184626084505,8,0.015166051610158715,1.7462521999999925,0.0022464319849470867,1.37e-05,20386400.369462986,9.20662778119196e-18,9.206627781191961e-14,0.002436117028410289,2.2428422711996976e-16,1.7476789422197778e-14,1.747678942219778e-10,43.569295149836734,True,
2,141,delithiation,0.5854626527982947,0.5753519975218818,0.5804073251600883,-4.41542e-05,1799.9799999999814,9000.0,0.02207685469888866,27.016758900000006,-26.560127700000006,27.194883753476017,0.5127452250790636,0.0006409931182715333,9.023574291678802e-07,0.9965655601144653,-0.052174428352988404,8,0.015165982914619291,1.5757680000000052,0.0022464319849470867,1.37e-05,35790785.8695219,5.2440871425466455e-18,5.244087142546645e-14,0.002815498024693705,1.4764716991161737e-16,1.4071064960366922e-14,1.4071064960366923e-10,51.79985380830123,True,
2,142,delithiation,0.5753519975218818,0.5652413193469558,0.5702966584344188,-4.41543e-05,1799.9799999999814,9000.0,0.022076904698333105,27.810618300000005,-21.887376900000007,28.272653784106815,0.43493213659875724,0.0006663965426426832,7.765485876240428e-07,0.997644153218808,-0.044256451540083626,7,0.015166017262389087,1.3141482999999843,0.0022464319849470867,1.37e-05,53763833.04006991,3.4910085346800994e-18,3.4910085346801e-14,0.0023305900854303273,8.136109879078096e-17,8.8408769695822e-15,8.840876969582201e-11,50.32365984993197,True,
2,143,delithiation,0.5652413193469558,0.5551306182735166,0.5601859688102362,-4.41544e-05,1799.9799999999814,9000.0,0.022076954697777547,24.45734290000001,-14.159254700000012,22.94779105662438,0.35878852185120125,0.0005408876272526492,1.1747374457709962e-06,0.9918638457630186,-0.03650838724598024,6,0.015166051610158715,0.9049922000000099,0.0022464319849470867,1.37e-05,52048085.863612846,3.6060884254576456e-18,3.6060884254576457e-14,0.004343739389040507,1.566390833402344e-16,5.616167838422371e-15,5.616167838422371e-11,39.46406821194858,True,
2,144,delithiation,0.5551306182735167,0.5450197798089988,0.5500751990412578,-4.4155e-05,1799.9799999999814,9000.0,0.022077254694444215,15.79766719999999,-11.830270199999992,10.384886455200427,0.321538878526783,0.0002447754810117137,1.2148510891042932e-06,0.9589234653896196,-0.03271761961003029,6,0.01516625769677682,0.8049159999999889,0.0022464319849470867,1.37e-05,13272006.629737996,1.4141795226311246e-17,1.4141795226311246e-13,0.009926248201682884,1.403749694337396e-15,1.914374438604506e-14,1.9143744386045058e-10,36.792658648943366,True,
2,145,delithiation,0.5450197798089988,0.5349089871415073,0.539964383475253,-4.41548e-05,1799.9799999999814,9000.0,0.022077154695555327,11.372566200000017,-11.985152900000017,4.720513064282875,0.30889291964035287,0.000111264178083844,9.156015741706572e-07,0.894645541974216,-0.03143099480765424,6,0.015166189001237396,0.7678717000000057,0.0022464319849470867,1.37e-05,2971409.9338184698,6.316530003613644e-17,6.316530003613644e-13,0.016458155534671698,1.0395843323889374e-14,9.509327701563628e-14,9.509327701563629e-10,38.80034839890293,False,sqrt(t) fit weak (R2=0.895)
2,146,delithiation,0.5349089871415073,0.5247981715755026,0.5298535793585049,-4.41549e-05,1799.9799999999814,9000.0,0.022077204694999773,10.030955000000008,-11.879146099999987,3.128325722546474,0.32928298539794654,7.373575404998026e-05,8.529987940080487e-07,0.8112119487406633,-0.03350568338320239,6,0.015166223349007024,0.8316188999999974,0.0022464319849470867,1.37e-05,1148379.471891475,1.6343900652530753e-16,1.6343900652530753e-12,0.023136639883817044,3.7814294369448643e-14,2.127098395465192e-13,2.127098395465192e-09,36.07579688833223,False,sqrt(t) fit weak (R2=0.811)
2,147,delithiation,0.5247981715755026,0.514687378908011,0.5197427752417567,-4.41548e-05,1799.9799999999814,9000.0,0.022077154695555327,9.2971325,-11.804252900000007,2.573647113432701,0.37848804516576146,6.066178122048034e-05,7.91638814097962e-07,0.7715108986006401,-0.03851255573036501,7,0.015166189001237396,0.9724349000000132,0.0022464319849470867,1.37e-05,588293.0716780531,3.1904166313676127e-16,3.1904166313676126e-12,0.02610008470475617,8.327014432215752e-14,3.1032736829809645e-13,3.1032736829809646e-09,31.187914785605066,False,sqrt(t) fit weak (R2=0.772)
2,148,delithiation,0.514687378908011,0.5045766778345717,0.5096320283712914,-4.41544e-05,1799.9799999999814,9000.0,0.022076954697777547,8.8427663,-11.398822099999983,2.2350207257245067,0.4207093670137318,5.268023637720236e-05,7.430023476362161e-07,0.7429823180791195,-0.042809118891820305,7,0.015166051610158882,1.0747164999999892,0.0022464319849470867,1.37e-05,359086.2839975921,5.226877448798867e-16,5.226877448798867e-12,0.028208011153030975,1.4743981737124453e-13,3.8370539526931874e-13,3.837053952693187e-09,27.09429119895952,False,sqrt(t) fit weak (R2=0.743)
2,149,delithiation,0.5045766778345717,0.4944659309641064,0.49952130439933906,-4.41546e-05,1799.9799999999814,9000.0,0.02207705469666644,8.68046290000002,-11.157184900000006,2.2239527500155964,0.5075668361844705,5.241936023862718e-05,7.013464908944459e-07,0.7626010452143,-0.05164703312871537,7,0.015166120305697972,1.2970865000000165,0.0022464319849470867,1.37e-05,244266.9480815289,7.683806649819636e-16,7.683806649819636e-12,0.02675906335757346,2.056114689698679e-13,3.712779971971663e-13,3.7127799719716633e-09,21.98170586532378,False,sqrt(t) fit weak (R2=0.763)
2,150,delithiation,0.4944659309641064,0.4843552069921542,0.4894105689781303,-4.41545e-05,1799.9799999999814,9000.0,0.022077004697221993,8.552938700000013,-11.131227100000002,2.2733596370768017,0.602476371119724,5.358389820424372e-05,6.833690063003378e-07,0.7795201625056868,-0.061304611237796396,6,0.015166085957928344,1.511275800000017,0.0022464319849470867,1.37e-05,181157.5017050227,1.0360597724824782e-15,1.0360597724824782e-11,0.025506505842317256,2.642626463981422e-13,3.536640050267604e-13,3.536640050267604e-09,18.475790310767238,False,sqrt(t) fit weak (R2=0.780)
2,151,delithiation,0.4843552069921542,0.47424448302020206,0.4792998450061781,-4.41545e-05,1799.9799999999814,9000.0,0.022077004697221993,8.65897530000001,-11.245369899999996,2.362862342160278,0.6799044054319404,5.5693508914304656e-05,6.800893118009042e-07,0.7940845002689308,-0.06918325307331816,6,0.015166085957928177,1.6936213000000033,0.0022464319849470867,1.37e-05,153667.2083865978,1.2214056724958992e-15,1.2214056724958992e-11,0.024422570064578063,2.9829865613804186e-13,3.3412710915650715e-13,3.3412710915650713e-09,16.53963382228103,False,sqrt(t) fit weak (R2=0.794)
2,152,delithiation,0.47424448302020206,0.46413373614973663,0.46918910958496934,-4.41546e-05,1799.9799999999814,9000.0,0.02207705469666644,8.718997299999975,-11.353611999999986,2.455415586921504,0.7987922461850161,5.787502193357115e-05,6.832158282558817e-07,0.804929742133089,-0.08128042783844264,6,0.015166120305698139,1.9767582999999922,0.0022464319849470867,1.37e-05,120221.5730097023,1.561200667245077e-15,1.561200667245077e-11,0.023610041272729906,3.6860012188669734e-13,3.1539815182220275e-13,3.1539815182220274e-09,14.213472970254976,False,sqrt(t) fit weak (R2=0.805)
2,153,delithiation,0.46413373614973663,0.4540230121777844,0.4590783741637605,-4.41545e-05,1799.9799999999814,9000.0,0.022077004697221993,8.852392399999992,-11.479586299999983,2.603308220503672,0.925059284300625,6.136090410275328e-05,6.800626055843033e-07,0.8239905108063833,-0.09412883643978547,6,0.015166085957928344,2.296224200000002,0.0022464319849470867,1.37e-05,100765.55873318361,1.8626403937974776e-15,1.8626403937974776e-11,0.022165990398234327,4.1287269084278294e-13,2.8684174706893525e-13,2.8684174706893525e-09,12.409568224245135,False,sqrt(t) fit weak (R2=0.824)
2,154,delithiation,0.4540230121777844,0.4439122653073191,0.44896763874255174,-4.41546e-05,1799.9799999999814,9000.0,0.02207705469666644,8.979171499999994,-11.567801199999977,2.7664110618859636,1.0544130602059572,6.52052962996208e-05,6.738199209207881e-07,0.8433807276498552,-0.10729090706788262,7,0.015166120305697972,2.9551238000000146,0.0022464319849470867,1.37e-05,87581.41192907386,2.1430346447485585e-15,2.1430346447485586e-11,0.02066764386207403,4.4291476821749547e-13,2.579344029701029e-13,2.579344029701029e-09,10.97084400466403,False,sqrt(t) fit weak (R2=0.843)
2,155,delithiation,0.4439122653073191,0.43380154133536686,0.438856903321343,-4.41545e-05,1799.9799999999814,9000.0,0.022077004697221993,8.896142199999984,-11.621147399999977,2.9719568358061337,1.17273433121556,7.005008356795337e-05,6.588179577304456e-07,0.8666862273757594,-0.11933085795011253,7,0.015166085957928344,3.2930970999999754,0.0022464319849470867,1.37e-05,81711.98997547124,2.296970127105481e-15,2.296970127105481e-11,0.01880991211356221,4.3205806218331914e-13,2.2555584631926287e-13,2.2555584631926287e-09,9.90944589125693,False,sqrt(t) fit weak (R2=0.867)
2,156,delithiation,0.43380154133536686,0.42369081736341463,0.42874617934939074,-4.41545e-05,1799.9799999999814,9000.0,0.022077004697221993,8.975475999999983,-11.532962300000005,3.233562221741855,1.3095467156358893,7.62162159040084e-05,6.300577313083426e-07,0.8937822204436388,-0.13325211767323872,7,0.015166085957928344,3.3731609999999854,0.0022464319849470867,1.37e-05,77574.77480928357,2.419472057269042e-15,2.419472057269042e-11,0.016533429896385246,4.0002171645120695e-13,1.8765509662022969e-13,1.876550966202297e-09,8.806835344090668,False,sqrt(t) fit weak (R2=0.894)
2,157,delithiation,0.42369081736341463,0.4135800933914625,0.41863545537743857,-4.41545e-05,1799.9799999999814,9000.0,0.022077004697221993,9.21487809999999,-11.710852399999998,3.6171867659590946,1.4863860895213163,8.525838335993192e-05,6.035428789211719e-07,0.9198406386812723,-0.1512462990009361,6,0.015166085957928177,3.416120999999994,0.0022464319849470867,1.37e-05,75349.20461949652,2.4909353847570062e-15,2.490935384757006e-11,0.014157971454213925,3.5266592071681075e-13,1.5462375366273212e-13,1.5462375366273212e-09,7.878741924832885,True,
