Repository: zhangjunhuan846-hash/fangzhen

# 🔋 Fangzhen · 电池数据—模型研究工作站
  <strong>让实验记录、物理仿真、诊断分析与下一轮实验建议接在同一条可追溯的研究链上。</strong><br>
  Battery data → model → simulation → evidence → experiment
  <a href="#项目能做什么">项目能力</a> ·
  <a href="#研究流程">研究流程</a> ·
  <a href="#快速开始">快速开始</a> ·
  <a href="#项目路线图">路线图</a> ·
  <a href="STATUS.md">验收状态</a>
> **当前软件：本地工作站 v0.3.10。** `v0.1.0-platform` 是保留的仿真平台冻结标签，两者用途不同。工作站增加了数据录入、参数探索、机器学习辅助研究，以及环境和经济筛选；这些工程能力不自动构成真实回收石墨的材料验证。详细判据与失败记录以 [STATUS.md](STATUS.md) 为准。

## 项目能做什么

| 研究环节 | 已有能力 | 关键约束 |
| --- | --- | --- |
| **实验数据** | 数据集适配、协议与单位核对；本地工作站的方案、样品、工艺、表征、极片与半电池记录；Excel/CSV 导入和版本归档 | 原始数据、来源和测试条件必须由研究者提供，软件不补造缺失实测值 |

File: outputs/analysis/graphite_phaseB16/v1/gitt_ds_app_pulses.csv (part 6 of 14)
cycle,pulse_id,branch,SOC_start,SOC_end,SOC_mid,I_A,pulse_time_s,relax_time_s,capacity_increment_mAh,delta_V_pulse_mV,delta_V_relax_mV,dE_s_mV,dE_tau_expected_mV,sqrt_t_slope_V_per_sqrt_s,sqrt_t_slope_stderr,sqrt_t_r2,u_prime_V_per_soc,u_prime_knots,u_prime_halfwidth_soc,u_prime_window_curvature_mV,Q_th_Ah,R_m,tau_d_s,Ds_app_m2_s,Ds_app_cm2_s,Ds_app_rel_uncertainty,Ds_app_cm2_s_uncertainty,Ds_app_relax_m2_s,Ds_app_relax_cm2_s,relax_over_pulse_sqrt_ratio,accepted,flags
2,158,delithiation,0.4135800933914625,0.4034693694195103,0.4085247314054864,-4.41545e-05,1799.9799999999814,9000.0,0.022077004697221993,9.512841699999996,-12.02142240000001,4.055640832912554,1.6485512694643178,9.559290224013897e-05,5.733205085803571e-07,0.9411301499980286,-0.16774731678232466,6,0.015166085957928344,3.7430078000000035,0.0022464319849470867,1.37e-05,77004.14942209174,2.4374011194019313e-15,2.4374011194019314e-11,0.011995043463375939,2.923673236490733e-13,1.2960859558129814e-13,1.2960859558129815e-09,7.292113155756606,True,
2,159,delithiation,0.4034693694195103,0.39335864544755805,0.39841400743353417,-4.41545e-05,1799.9799999999814,9000.0,0.022077004697221993,9.884208400000011,-12.392043999999991,4.52011975496985,1.8397641808998872,0.00010654083624566128,5.339750371151765e-07,0.9581456297590455,-0.18720406855072777,6,0.015166085957928344,4.563495499999987,0.0022464319849470867,1.37e-05,76802.54902251119,2.4437990976704063e-15,2.4437990976704063e-11,0.010023856690667226,2.4496291935830033e-13,1.1087332590043726e-13,1.1087332590043727e-09,6.7356697823840905,True,
2,160,delithiation,0.39335864544755805,0.38324789857709274,0.3883032720123254,-4.41546e-05,1799.9799999999814,9000.0,0.02207705469666644,10.263711199999998,-12.75524489999999,5.01689201916245,2.0774914914006413,0.00011824993585359484,4.85540586172382e-07,0.9715161394620266,-0.21139338552449752,7,0.015166120305697972,5.386963500000008,0.0022464319849470867,1.37e-05,74197.80711792597,2.529589583445447e-15,2.529589583445447e-11,0.008212107392151644,2.0773261317322153e-13,9.535624913012195e-14,9.535624913012195e-10,6.139733882327684,True,
2,161,delithiation,0.38324789857709274,0.3731371288081142,0.3781925136926035,-4.41547e-05,1799.9799999999814,9000.0,0.02207710469611088,10.6810034,-13.125836899999992,5.532242919715965,2.2684382435203188,0.00013039694055287461,4.2420763782112185e-07,0.9819281972720094,-0.23082248765251037,7,0.015166154653467767,5.964353699999981,0.0022464319849470867,1.37e-05,75674.33841452004,2.480233113792071e-15,2.4802331137920708e-11,0.0065064047672055625,1.6137400555357826e-13,8.304100328024875e-14,8.304100328024876e-10,5.786287961549446,True,
2,162,delithiation,0.3731371288081142,0.3630263819376489,0.36808175537288157,-4.41546e-05,1799.9799999999814,9000.0,0.02207705469666644,11.037528500000004,-13.43342660000002,6.058260111498455,2.419993967966255,0.00014279535354414164,3.4945462521155685e-07,0.9896925011392687,-0.24624443467267768,8,0.015166120305697972,6.395727399999995,0.0022464319849470867,1.37e-05,79738.3666025888,2.3538229838019584e-15,2.3538229838019586e-11,0.0048944817396111085,1.152074361249562e-13,7.253019509058702e-14,7.253019509058703e-10,5.551016563602997,True,
2,163,delithiation,0.3630263819376489,0.3529156121686704,0.35797099705315966,-4.41547e-05,1799.9799999999814,9000.0,0.02207710469611088,11.42445210000001,-13.7403012,6.60409205430673,2.5667868777327985,0.0001556608072906819,2.7040042128170974e-07,0.9947798529886488,-0.26118063124904184,7,0.015166154653467767,6.472066100000006,0.0022464319849470867,1.37e-05,84226.09894314523,2.228406662009783e-15,2.228406662009783e-11,0.0034742261200889496,7.741988631334616e-14,6.385682676172015e-14,6.385682676172014e-10,5.353113388259404,True,
2,164,delithiation,0.3529156121686704,0.34280488819671817,0.3478602501826943,-4.41545e-05,1799.9799999999814,9000.0,0.022077004697221993,11.873662499999993,-13.961941000000005,7.19163862159487,2.724015865960283,0.00016950948962776388,1.8806005895360473e-07,0.9978641237137529,-0.2771805529201398,8,0.015166085957928344,7.086515400000021,0.0022464319849470867,1.37e-05,88682.21195090054,2.116433452335579e-15,2.116433452335579e-11,0.0022188735199023626,4.6960981440229555e-14,5.560027616149918e-14,5.560027616149918e-10,5.125499147956715,True,
2,165,delithiation,0.34280488819671817,0.33269411842773977,0.33774950331222897,-4.41547e-05,1799.9799999999814,9000.0,0.02207710469611088,12.42884990000001,-14.374792599999992,7.828207978149905,2.930355525263092,0.00018451365660833278,1.3428943435638536e-07,0.9990797064516561,-0.298175166980889,7,0.0151661546534676,7.615730099999995,0.0022464319849470867,1.37e-05,90799.64541178684,2.067078556846827e-15,2.0670785568468272e-11,0.0014556042823588022,3.0088483993182944e-14,4.974157447796735e-14,4.974157447796735e-10,4.905477330676249,True,
2,166,delithiation,0.33269411842773977,0.3225833257602482,0.327638722093994,-4.41548e-05,1799.9799999999814,9000.0,0.022077154695555327,12.614875999999997,-14.320671499999992,8.27673866843222,3.3955721237620398,0.00019508568509761786,1.1347582697900654e-07,0.9994119692530911,-0.3455119978639929,8,0.015166189001237396,9.785190200000017,0.0022464319849470867,1.37e-05,75594.92440998633,2.4828386490880004e-15,2.4828386490880003e-11,0.001163343450056061,2.888394079962564e-14,4.416206202529806e-14,4.416206202529806e-10,4.2174546668541275,True,
2,167,delithiation,0.3225833257602482,0.3124725330927566,0.3175279294265024,-4.41548e-05,1799.9799999999814,9000.0,0.022077154695555327,12.912124400000003,-13.922601899999998,8.663857246488542,4.04839330354627,0.00020421020817845093,1.4771788891406122e-07,0.9990908911823245,-0.41193896270350794,8,0.015166189001237396,11.441752400000006,0.0022464319849470867,1.37e-05,58271.641258474905,3.2209492635957413e-15,3.2209492635957414e-11,0.0014467238462925087,4.6598241073422547e-14,3.809423868532581e-14,3.8094238685325805e-10,3.4390438023410965,True,
2,168,delithiation,0.3124725330927566,0.3023617175267519,0.30741712530975424,-4.41549e-05,1799.9799999999814,9000.0,0.022077204694999773,13.115942500000005,-13.149470100000006,8.773761622770794,4.591993689351539,0.00020680069356178495,2.0105183566840098e-07,0.9983590383196408,-0.4672512503709691,8,0.015166223349007024,13.1516904,0.0022464319849470867,1.37e-05,46448.229759574664,4.040842912023149e-15,4.040842912023149e-11,0.0019444019476494996,7.857022828283485e-14,3.313491846267034e-14,3.313491846267034e-10,2.8635644971578595,True,
2,169,delithiation,0.3023617175267519,0.29225085616372093,0.2973062868452364,-4.41551e-05,1799.9799999999814,9000.0,0.02207730469388866,12.75792719999999,-12.526810199999987,7.590591190822088,5.053949253967213,0.00017891294410506817,5.501165772805603e-07,0.9838250334639022,-0.5142544985373236,7,0.015166292044546448,13.226553800000012,0.0022464319849470867,1.37e-05,28700.503832549766,6.539606450641376e-15,6.539606450641375e-11,0.006149544741240182,4.0215602458322043e-13,4.017638473323478e-14,4.017638473323478e-10,2.478618120307952,True,
2,170,delithiation,0.29225085616372093,0.2821399490036638,0.28719540258369236,-4.41553e-05,1799.9799999999814,9000.0,0.02207740469277755,12.06266880000001,-12.313306299999994,6.101950533283606,5.103918781987717,0.00014382515238250154,6.490030691815314e-07,0.9658011794008371,-0.5193366955935844,6,0.015166360740085705,12.882664799999999,0.0022464319849470867,1.37e-05,18185.695953407594,1.0320748817140048e-14,1.0320748817140048e-10,0.00902488971408164,9.314361984142747e-13,6.006936825100902e-14,6.006936825100902e-10,2.412520031363936,True,
2,171,delithiation,0.2821399490036638,0.2720290876406328,0.2770845183221483,-4.41551e-05,1799.9799999999814,9000.0,0.02207730469388866,12.22202189999999,-12.336254200000008,6.142595495171632,5.218837929894628,0.00014478316864389862,5.272223680903843e-07,0.9774601945468023,-0.5310324159821761,7,0.015166292044546448,13.541564300000003,0.0022464319849470867,1.37e-05,17626.102201605514,1.0648412102302675e-14,1.0648412102302675e-10,0.007282923464496261,7.755157035948612e-13,5.949820309179092e-14,5.949820309179092e-10,2.3637933129395123,True,
2,172,delithiation,0.2720290876406328,0.26191829497314123,0.26697369130688703,-4.41548e-05,1799.9799999999814,9000.0,0.022077154695555327,12.551128899999986,-12.046426499999985,6.91713326632187,5.8151039465238235,0.0001630393004093163,4.229380645099847e-07,0.9884331310091524,-0.5917082921873578,7,0.015166189001237396,13.75430820000001,0.0022464319849470867,1.37e-05,18002.68952613571,1.0425664439056056e-14,1.0425664439056056e-10,0.005188173200549595,5.409015284063355e-13,4.4740954844097033e-14,4.4740954844097033e-10,2.071575437134043,True,
2,173,delithiation,0.26191829497314123,0.25180747940713655,0.2568628871901389,-4.41549e-05,1799.9799999999814,9000.0,0.022077204694999773,13.141155200000004,-11.681675900000021,7.718487702933565,6.81485026453197,0.00018192751055284384,3.3160142155730744e-07,0.9942557450795869,-0.693434600003372,8,0.015166223349007024,16.437426199999994,0.0022464319849470867,1.37e-05,16321.19176654734,1.1499772975200131e-14,1.1499772975200131e-10,0.00364542361459938,4.192154396632633e-13,3.3789902335214494e-14,3.3789902335214495e-10,1.7141500468172493,True,
2,174,delithiation,0.25180747940713655,0.24169668673964495,0.24675208307339075,-4.41548e-05,1799.9799999999814,9000.0,0.022077154695555327,13.262718899999998,-11.400699600000008,7.858028265989825,6.357182874916395,0.00018521653143815524,3.362342456840332e-07,0.9943017411035234,-0.6468668241585124,8,0.015166189001237396,14.626711600000009,0.0022464319849470867,1.37e-05,19440.070434381993,9.65480040998456e-15,9.654800409984559e-11,0.003630715283061043,3.5053831403434963e-13,3.105109325611105e-14,3.1051093256111046e-10,1.7933571873453371,True,
2,175,delithiation,0.24169668673964495,0.23158587117364027,0.2366412789566426,-4.41549e-05,1799.9799999999814,9000.0,0.022077204694999773,12.732744200000006,-11.555582300000006,7.0007704797708925,4.041475378118208,0.00016501065938765274,4.1129897243486133e-07,0.9893113264606285,-0.411234106908341,9,0.015166223349007024,10.647997199999981,0.0022464319849470867,1.37e-05,38177.88583153965,4.916196795919612e-15,4.916196795919612e-11,0.0049851200396528765,2.450783116621612e-13,4.019139263935089e-14,4.019139263935089e-10,2.8592484721212177,True,
2,176,delithiation,0.23158587117364027,0.2214750327091224,0.22653045194138133,-4.4155e-05,1799.9799999999814,9000.0,0.022077254694444215,13.121157899999986,-12.021034999999985,7.298457768892042,2.0925347253451343,0.00017202725506253497,3.932906878445391e-07,0.9909925311043547,-0.21292216816299744,8,0.01516625769677682,5.166858399999974,0.0022464319849470867,1.37e-05,154780.7410528277,1.2126185643208681e-15,1.212618564320868e-11,0.004572422988456927,5.5446049997303715e-14,4.0018664230616206e-14,4.0018664230616204e-10,5.744724259243671,True,
2,177,delithiation,0.2214750327091224,0.2113641942446045,0.21641961347686345,-4.4155e-05,1799.9799999999814,9000.0,0.022077254694444215,14.658450999999989,-12.404173599999984,9.037807382545385,1.463145951706432,0.00021302434638040228,3.650252957874668e-07,0.9949198665004902,-0.14887982722717416,8,0.01516625769677682,4.021003900000014,0.0022464319849470867,1.37e-05,485457.1845207101,3.866252390214506e-16,3.866252390214506e-12,0.003427075843581119,1.3249940171691895e-14,2.7787570197461373e-14,2.778757019746137e-10,8.477741803907731,True,
2,178,delithiation,0.2113641942446045,0.20125337867859983,0.20630878646160217,-4.41549e-05,1799.9799999999814,9000.0,0.022077204694999773,16.381829999999987,-12.438953000000003,11.18460603900648,1.7003674593035036,0.00026362515709099215,3.665128005838822e-07,0.9966499843380929,-0.17301827380382695,9,0.015166223349007024,4.737004699999991,0.0022464319849470867,1.37e-05,550498.1741491929,3.4094572664129003e-16,3.4094572664129003e-12,0.002780560130362503,9.480200941162437e-15,1.824598590301636e-14,1.824598590301636e-10,7.315449923450775,True,
2,179,delithiation,0.20125337867859983,0.19114254021408195,0.19619795944634089,-4.4155e-05,1799.9799999999814,9000.0,0.022077254694444215,16.894042499999983,-12.26022839999999,11.72672372533562,2.5476002454943383,0.0002764030644863804,2.8484461803465283e-07,0.9981565618248639,-0.2592265549111837,9,0.01516625769677682,7.1903616,0.0022464319849470867,1.37e-05,269582.0014843001,6.962260053215409e-16,6.962260053215409e-12,0.002061081475807504,1.4349785225436846e-14,1.6124445866525097e-14,1.6124445866525097e-10,4.812461618216326,True,
2,180,delithiation,0.19114254021408195,0.18103174754659046,0.1860871438803362,-4.41548e-05,1799.9799999999814,9000.0,0.022077154695555327,15.762895400000005,-12.441754400000004,9.771213643250709,5.308311578169289,0.00023031099376124586,3.9061670514735186e-07,0.9950225741144028,-0.5401402979553875,9,0.015166189001237229,15.685901000000001,0.0022464319849470867,1.37e-05,43110.62068481826,4.353683547546242e-15,4.353683547546242e-11,0.003392080410649337,1.476804467579792e-13,2.3917032522692772e-14,2.391703252269277e-10,2.3438251912655943,True,
2,181,delithiation,0.18103174754659046,0.17092095487909886,0.17597635121284466,-4.41548e-05,1799.9799999999814,8999.999999999534,0.022077154695555327,16.379624600000003,-12.707084399999985,10.70164555444709,11.442921467111729,0.00025224160605963005,5.24685537187375e-07,0.992531922671891,-1.1643594991945512,10,0.015166189001237396,30.386015800000028,0.0022464319849470867,1.37e-05,11128.26249073248,1.6866065134274697e-14,1.6866065134274698e-10,0.004160182337749142,7.016590627893621e-13,2.0798488165887302e-14,2.0798488165887302e-10,1.1104755404047475,True,
2,182,delithiation,0.17092095487909886,0.1608101851101229,0.16586556999461088,-4.41547e-05,1799.9799999995157,9000.0,0.02207710469610517,19.10364619999999,-12.188076900000011,14.30964514707276,18.906739635759106,0.00033728344446444145,7.040127906755694e-07,0.9924804372551568,-1.9238349065006288,11,0.015166154653463937,50.9164483,0.0022464319849470867,1.37e-05,7288.270982277182,2.575233556167216e-14,2.5752335561672163e-10,0.004174606267991852,1.0750586145118608e-12,1.0701723033012146e-14,1.0701723033012146e-10,0.6446419178983241,True,
2,183,delithiation,0.1608101851101229,0.15069941534114706,0.15575480022563498,-4.41547e-05,1799.9799999995157,9000.0,0.02207710469610517,15.942335199999992,-11.634320100000012,10.075388992309097,29.427421466770586,0.00023748051532502832,8.178523722229594e-07,0.9797918172723614,-2.994355542877616,12,0.01516615465346377,83.32768079999997,0.0022464319849470867,1.37e-05,1491.4863962636346,1.2584090640731796e-13,1.2584090640731796e-09,0.0068877429468569545,8.667598155330903e-12,1.9669776993936303e-14,1.9669776993936303e-10,0.395356423366467,True,
2,184,delithiation,0.15069941534114706,0.1405886455721712,0.14564403045665913,-4.41547e-05,1799.9799999995157,9000.0,0.02207710469610517,10.718166799999985,-11.967867599999988,2.67117022175301,38.052771367852046,6.296043569801599e-05,5.432166006082369e-07,0.885384789561224,-3.8720187222603695,10,0.01516615465346377,103.11716789999997,0.0022464319849470867,1.37e-05,62.694669310857215,2.993715447630514e-12,2.993715447630514e-08,0.01725580817813034,5.165897950421776e-10,2.9612255421894976e-13,2.9612255421894976e-09,0.3145071218153311,False,sqrt(t) fit weak (R2=0.885); OCP not locally linear over the pulse step (103 mV across the window)
2,185,delithiation,0.1405886455721712,0.13047785290468217,0.1355332492384267,-4.41548e-05,1799.9799999995157,9000.0,0.022077154695549613,10.721117199999991,-12.868404400000005,2.3989044422401196,46.18392549411282,5.654303407973134e-05,5.731505055146914e-07,0.8484058689443369,-4.69938490041483,33,0.015166189001233565,137.54642009999995,0.0022464319849470867,1.37e-05,34.32766631704441,5.467601504469528e-12,5.467601504469528e-08,0.02027307217743186,1.1084507993754578e-09,4.244871692611459e-13,4.244871692611459e-09,0.2786338376897038,False,sqrt(t) fit weak (R2=0.848); OCP not locally linear over the pulse step (138 mV across the window)
2,186,delithiation,0.13047785290468217,0.12036701444016706,0.12542243367242462,-4.4155e-05,1799.9799999995157,9000.0,0.022077254694438504,11.884123100000005,-14.022529100000014,3.307386560038012,57.188321989914954,7.79562819119395e-05,6.884597785694613e-07,0.880568802322733,-5.819096507318941,82,0.015166257696772656,148.13530440000005,0.0022464319849470867,1.37e-05,42.555458832157264,4.410479998353843e-12,4.410479998353843e-08,0.017662714580132362,7.790104937230658e-10,2.651696707006353e-13,2.651696707006353e-09,0.24519917025145202,False,sqrt(t) fit weak (R2=0.881); OCP not locally linear over the pulse step (148 mV across the window)
2,187,delithiation,0.12036701444016706,0.11025615307713876,0.11531158375865291,-4.41551e-05,1799.9799999995157,9000.0,0.022077304693882947,13.872832000000002,-15.956371999999996,5.501641683550255,68.73766656169948,0.00012967565849224223,8.261218798144144e-07,0.9340746430734387,-6.994263786992703,160,0.015166292044542451,189.84338640000004,0.0022464319849470867,1.37e-05,81.50703667077369,2.3027459672975786e-12,2.3027459672975785e-08,0.012741356233233806,2.9340106683981013e-10,1.2408656593386554e-13,1.2408656593386554e-09,0.23213432748226084,False,OCP not locally linear over the pulse step (190 mV across the window)
2,188,delithiation,0.11025615307713876,0.10014536040964972,0.10520075674339424,-4.41548e-05,1799.9799999995157,9000.0,0.022077154695549613,17.315834799999983,-18.309772099999982,9.733905539771847,95.72409186262271,0.00022943162844379531,8.584803216529763e-07,0.9762312468573613,-9.740279698885146,256,0.015166189001233565,291.4323211,0.0022464319849470867,1.37e-05,131.56240850702065,1.4266233199127253e-12,1.4266233199127253e-08,0.007483539453352059,1.0676191899638976e-10,5.219545484531318e-14,5.219545484531318e-10,0.19127652969826062,False,OCP not locally linear over the pulse step (291 mV across the window)
2,189,delithiation,0.10014536040964972,0.09003454484364759,0.09508995262664865,-4.41549e-05,1799.9799999995157,9000.0,0.02207720469499406,26.6627371,-17.8322494,21.499840197389982,161.61367840907238,0.0005067589086018778,1.4040837027214016e-06,0.9868258288034728,-16.44475110861358,345,0.015166223349003194,496.4827895,0.0022464319849470867,1.37e-05,225.17195784080613,8.335407383751335e-13,8.335407383751335e-09,0.005541426816137076,4.619004999974663e-11,1.014805609261441e-14,1.0148056092614411e-10,0.11033873849998932,False,OCP not locally linear over the pulse step (496 mV across the window)
2,190,delithiation,0.09003454484364759,0.07992375217615866,0.08497914850990312,-4.41548e-05,1799.9799999995157,9000.0,0.022077154695549613,50.843954099999976,-12.038379899999951,54.68009104947692,208.0957214646964,0.0012888292660820848,5.782523206266817e-06,0.9661778923041417,-21.174507814776,264,0.015166189001233399,409.4531536,0.0022464319849470867,1.37e-05,878.480703732299,2.1365295697740798e-13,2.13652956977408e-09,0.008973295933673393,1.9171712100626715e-11,7.15020831284127e-16,7.15020831284127e-12,0.05785020381614273,False,OCP not locally linear over the pulse step (409 mV across the window)
2,191,delithiation,0.07992375217615866,0.06981293661015653,0.0748683443931576,-4.41549e-05,1799.9799999995157,9000.0,0.02207720469499406,65.62733649999997,-13.375669699999982,72.69550789555858,,0.0017134590724020645,7.337856929327875e-06,0.9690930554965468,,0,,,0.0022464319849470867,1.37e-05,,,,,,4.994097134627085e-16,4.994097134627085e-12,,False,"undefined: |U'| below threshold or no slope; SOC_mid outside the branch OCP table ([0.0812458240123724, 1.0]) - no U' available"
2,192,delithiation,0.06981293661015653,0.059702098145641425,0.06475751737789898,-4.4155e-05,1799.9799999995157,9000.0,0.022077254694438504,85.03258230000004,-15.591919400000043,95.68968716073641,,0.0022554400862903456,1.0076420771774861e-05,0.9664547445390489,,0,,,0.0022464319849470867,1.37e-05,,,,,,3.916606647034742e-16,3.916606647034742e-12,,False,"undefined: |U'| below threshold or no slope; SOC_mid outside the branch OCP table ([0.0812458240123724, 1.0]) - no U' available"
2,193,delithiation,0.059702098145641425,0.04959121388410004,0.05464665601487073,-4.41552e-05,1799.9799999995157,9000.0,0.022077354693327392,118.33956829999998,-19.282936999999944,135.1978999929724,,0.0031866627666386916,1.5286352638907982e-05,0.9615235458890555,,0,,,0.0022464319849470867,1.37e-05,,,,,,3.0008724537186776e-16,3.000872453718678e-12,,False,"undefined: |U'| below threshold or no slope; SOC_mid outside the branch OCP table ([0.0812458240123724, 1.0]) - no U' available"
2,194,delithiation,0.04959121388410004,0.03948035252107163,0.04453578320258583,-4.41551e-05,1799.9799999995157,9000.0,0.022077304693882947,198.28885789999995,-28.070926699999998,229.52628888833803,,0.005410016566849355,3.123647159457599e-05,0.9452036389092464,,0,,,0.0022464319849470867,1.37e-05,,,,,,2.2064276669047638e-16,2.2064276669047636e-12,,False,"undefined: |U'| below threshold or no slope; SOC_mid outside the branch OCP table ([0.0812458240123724, 1.0]) - no U' available"
2,195,delithiation,0.03948035252107163,0.03331340564830476,0.036396879084688194,-4.41551e-05,1097.86699999962,19800.0,0.01346567421435645,321.05660439999997,-121.11163140000004,401.18790550628205,,0.012108015449501157,0.00010167197173102923,0.9318623602923791,,0,,,0.0022464319849470867,1.37e-05,,,,,,2.2041190939258323e-15,2.2041190939258323e-11,,False,"undefined: |U'| below threshold or no slope; SOC_mid outside the branch OCP table ([0.0812458240123724, 1.0]) - no U' available"
3,1,lithiation,0.0,0.010052994319579294,0.005026497159789647,4.41549e-05,1799.9799999995157,9000.0,0.02207720469499406,-325.46204329999995,22.30608469999995,-357.2330867706883,-295.9578903447253,-0.008420111382519512,7.907225165647486e-06,0.9984687482534177,-30.11473962637155,314,0.01507949147936894,2554.1169047999997,0.0022464319849470867,1.37e-05,18537.17615865353,1.0125058875937934e-14,1.0125058875937935e-10,0.0018781759068088343,1.9016641635807568e-13,5.751543454512262e-17,5.751543454512262e-13,0.07536911644429653,False,OCP not locally linear over the pulse step (2554 mV across the window)
3,2,lithiation,0.010052994319579294,0.020106011406720786,0.015079502863150039,4.4155e-05,1799.9799999995157,9000.0,0.022077254694438504,-139.47227590000006,18.870860300000015,-156.98662327095522,-193.5802581848901,-0.003700230752577459,7.87850244588469e-06,0.9921779804276957,-19.69741662446823,470,0.015079525630712236,2627.6245118,0.0022464319849470867,1.37e-05,8367.644809388754,2.243044539718106e-14,2.243044539718106e-10,0.0042583843942147585,9.55174586346421e-13,2.1315678783820593e-16,2.131567878382059e-12,0.09748339255739757,False,OCP not locally linear over the pulse step (2628 mV across the window)
3,3,lithiation,0.020106011406720786,0.030159051261424465,0.025132531334072623,4.41551e-05,1799.9799999995157,9000.0,0.022077304693882947,-95.62692050000004,16.430527000000026,-105.47669222707422,-81.67518827931474,-0.002486123289531107,6.297413221797006e-06,0.9889653209934629,-8.310695434577436,465,0.015079559782055519,265.1473582000001,0.0022464319849470867,1.37e-05,21219.38464355684,8.845214088571182e-15,8.845214088571182e-11,0.005066050624532563,4.4810302357530257e-13,3.579571546060973e-16,3.579571546060973e-12,0.2011691352802338,False,OCP not locally linear over the pulse step (265 mV across the window)
3,4,lithiation,0.030159051261424465,0.04021211388369035,0.03518558257255741,4.41552e-05,1799.9799999995157,9000.0,0.022077354693327392,-73.1251538,15.4030919,-79.01247685993445,-58.97598686218569,-0.0018623522859640737,4.9026649635134796e-06,0.9880920298665836,-6.000970001676659,403,0.01507959393339883,175.39572709999996,0.0022464319849470867,1.37e-05,22837.101866181205,8.218643552050035e-15,8.218643552050034e-11,0.005265024238929687,4.327135751266661e-13,5.606160469838252e-16,5.6061604698382515e-12,0.26117565333826026,False,OCP not locally linear over the pulse step (175 mV across the window)
3,5,lithiation,0.04021211388369035,0.05026519927351843,0.04523865657860439,4.41553e-05,1799.9799999995157,9000.0,0.02207740469277184,-58.85297059999997,14.586210199999977,-62.07109049009221,-51.29824006381347,-0.0014630377613832721,3.8281938467825474e-06,0.9882338045451796,-5.219726179525698,250,0.015079628084742114,140.7735347,0.0022464319849470867,1.37e-05,18628.32858154941,1.0075514782678848e-14,1.0075514782678848e-10,0.005233212631727385,5.272731123187094e-13,8.146053329958977e-16,8.146053329958976e-12,0.2843413376726993,False,OCP not locally linear over the pulse step (141 mV across the window)
3,6,lithiation,0.05026519927351843,0.060318261895784306,0.055291730584651366,4.41552e-05,1799.9799999995157,9000.0,0.022077354693327392,-45.66094280000002,13.32381370000002,-47.61197422389807,-41.3656392220613,-0.0011222312292819912,2.270084825083315e-06,0.9929345524504476,-4.209068356106345,106,0.015079593933398819,118.98431179999999,0.0022464319849470867,1.37e-05,16855.939751375976,1.1134947251142053e-14,1.1134947251142053e-10,0.0040456632570022594,4.5048246962603716e-13,1.1552228948523147e-15,1.1552228948523147e-11,0.3220985811067585,False,OCP not locally linear over the pulse step (119 mV across the window)
3,7,lithiation,0.060318261895784306,0.0703712789829258,0.06534477043935505,4.4155e-05,1799.9799999995157,9000.0,0.022077254694438504,-17.275243999999994,13.322323600000018,-9.172626210472734,-30.87029356129756,-0.0002162020742831583,1.569652134314205e-06,0.9160349159857921,-3.1411520952500696,10,0.01507952563071225,77.73864269999997,0.0022464319849470867,1.37e-05,1123.326343512038,1.6708412571648072e-13,1.6708412571648072e-09,0.014520231959092519,2.4261002620854757e-11,3.111813987707197e-14,3.111813987707197e-10,0.4315580470119782,True,
3,8,lithiation,0.0703712789829258,0.08042431883762949,0.07539779891027765,4.41551e-05,1799.9799999995157,9000.0,0.022077304693882947,-12.106597400000002,13.500213600000006,-3.516645734212184,-22.848072536336343,-8.288859534989271e-05,7.911716151989312e-07,0.863233508080628,-2.3248599252352737,11,0.015079559782055524,64.5701886,0.0022464319849470867,1.37e-05,301.4103576593788,6.227058733399825e-13,6.227058733399825e-09,0.019089999338490544,1.1887454710134443e-10,2.1740278545754706e-13,2.1740278545754705e-09,0.5908688174256271,False,sqrt(t) fit weak (R2=0.863)
3,9,lithiation,0.08042431883762949,0.09047733592477099,0.08545082738120025,4.4155e-05,1799.9799999995157,9000.0,0.022077254694438504,-12.802630699999984,14.160692700000006,-4.279923284337409,-17.030019045034777,-0.00010087931968600803,8.9777589108593e-07,0.8789425162789821,-1.732859452704573,10,0.01507952563071225,46.987950799999986,0.0022464319849470867,1.37e-05,803.6034123086224,2.3356048160721095e-13,2.3356048160721093e-09,0.0177990076435944,4.1571447973683366e-11,1.6148719515750698e-13,1.6148719515750698e-09,0.8315136150202165,False,sqrt(t) fit weak (R2=0.879)
3,10,lithiation,0.09047733592477099,0.10053037577947467,0.09550385585212283,4.41551e-05,1799.9799999995157,9000.0,0.022077304693882947,-14.127939899999998,15.01306890000001,-5.839515113174167,-13.22505236928734,-0.00013763945584467895,9.864192610567718e-07,0.9180059615567793,-1.3456887539899278,10,0.015079559782055524,35.3754312,0.0022464319849470867,1.37e-05,2480.6120156477323,7.566277951410743e-14,7.566277951410743e-10,0.014333379262555491,1.084503314834816e-11,9.750490103542582e-14,9.750490103542583e-10,1.135199202300703,True,
3,11,lithiation,0.10053037577947467,0.11058341563417835,0.10555689570682651,4.41551e-05,1799.9799999995157,9000.0,0.022077304693882947,-15.840172800000024,15.660166800000013,-8.041219390258565,-10.000031874420817,-0.00018953441163392353,9.72411804489525e-07,0.9562290649951385,-1.0175332435129,8,0.015079559782055524,22.264257000000008,0.0022464319849470867,1.37e-05,8226.992933319427,2.2813925029624503e-14,2.2813925029624504e-10,0.010261058096064275,2.340950101282319e-12,5.594870110883624e-14,5.594870110883624e-10,1.5660116884284452,True,
3,12,lithiation,0.11058341563417834,0.12063647825644423,0.11560994694531129,4.41552e-05,1799.9799999995157,9000.0,0.022077354693327392,-17.416059900000004,15.437811600000018,-10.550512542593774,-6.635586528468094,-0.0002486793470178584,7.87031639634758e-07,0.9828799509195505,-0.6751893070296144,8,0.01507959393339884,16.546584699999993,0.0022464319849470867,1.37e-05,32165.370118403698,5.835157478651598e-15,5.835157478651598e-11,0.006329690415169371,3.693474036362489e-13,3.158387563083373e-14,3.158387563083373e-10,2.326518015215156,True,
3,13,lithiation,0.12063647825644423,0.13068949534358573,0.12566298680001498,4.4155e-05,1799.9799999995157,9000.0,0.022077254694438504,-18.631696700000006,14.179915200000003,-12.485928332995048,-4.523529249415439,-0.0002942977881146278,5.352794563892288e-07,0.994280007694725,-0.46028371422876213,8,0.01507952563071225,12.802042,0.0022464319849470867,1.37e-05,96936.41192099516,1.9362177357355723e-15,1.9362177357355723e-11,0.0036376723034067765,7.043325630650272e-14,1.902596333855732e-14,1.9025963338557322e-10,3.1347017822052177,True,
3,14,lithiation,0.13068949534358573,0.14074251243072722,0.1357160038871565,4.4155e-05,1799.9799999995157,9000.0,0.022077254694438504,-18.7050104,13.119906099999994,-12.889900603841374,-3.4819215505965313,-0.00030381955875106065,4.044513406918186e-07,0.9969276948815282,-0.3542967659972245,8,0.015079525630712229,10.221913400000005,0.0022464319849470867,1.37e-05,174365.77452186434,1.0764153717360678e-15,1.0764153717360678e-11,0.0026624443953143398,2.865896073508895e-14,1.5282815866231474e-14,1.5282815866231474e-10,3.768007380221493,True,
3,15,lithiation,0.14074251243072722,0.1507955067503065,0.14576900959051686,4.41549e-05,1799.9799999995157,9000.0,0.02207720469499406,-17.943799499999997,12.486934700000008,-12.31395591162558,-2.946061438935614,-0.0002902443367511431,3.7270823737934944e-07,0.9971406555252604,-0.29977194746692015,7,0.015079491479368934,8.446738200000011,0.0022464319849470867,1.37e-05,222285.76911655883,8.443635449356272e-16,8.443635449356271e-12,0.002568237792690586,2.1685263668738734e-14,1.5169021135757458e-14,1.5169021135757459e-10,4.238518088920585,True,
3,16,lithiation,0.1507955067503065,0.1608484783023236,0.15582199252631507,4.41548e-05,1799.9799999995157,9000.0,0.022077154695549613,-17.19883080000001,12.161493299999993,-11.774945093034507,-2.7937284230700015,-0.00027753965933744883,3.9880603995655445e-07,0.9964221977863064,-0.2842721796982905,6,0.015079457328025639,7.065132299999998,0.0022464319849470867,1.37e-05,226021.3575918663,8.304082499093628e-16,8.304082499093627e-12,0.0028738670423434,2.3864829011045795e-14,1.5736099476639427e-14,1.5736099476639427e-10,4.353140842027819,True,
3,17,lithiation,0.1608484783023236,0.1709014726219029,0.16587497546211324,4.41549e-05,1799.9799999995157,9000.0,0.02207720469499406,-16.77632330000001,11.90575960000001,-11.497220933073141,-2.864138640291077,-0.00027099360174342627,3.3248264075475587e-07,0.9973891369493257,-0.29143601917735745,7,0.015079491479368934,7.403865400000001,0.0022464319849470867,1.37e-05,205020.71861344678,9.15468452502487e-16,9.15468452502487e-12,0.0024538043600715468,2.246380480258554e-14,1.5818654048080222e-14,1.581865404808022e-10,4.156837742599657,True,
3,18,lithiation,0.1709014726219029,0.18095444417391998,0.17592795839791142,4.41548e-05,1799.9799999995157,9000.0,0.022077154695549613,-15.585154300000015,11.640399699999998,-10.111156597100962,-2.9506343687323473,-0.00023832357053851915,3.290541502496458e-07,0.9966958255149223,-0.3002379388654044,7,0.015079457328025639,7.681816799999991,0.0022464319849470867,1.37e-05,149407.0016010669,1.2562329608966577e-15,1.2562329608966577e-11,0.0027614066834103787,3.4689700941404395e-14,1.9551279164635905e-14,1.9551279164635905e-10,3.9450498588888028,True,
3,19,lithiation,0.18095444417391998,0.19100734742325048,0.18598089579858523,4.41545e-05,1799.9799999995157,9000.0,0.02207700469721628,-14.151603000000012,11.93910840000001,-8.111274277036525,-3.0400106798475717,-0.00019118563032391808,4.501805394551754e-07,0.9904501806213377,-0.3093344101453864,7,0.015079354873995754,7.891565500000003,0.0022464319849470867,1.37e-05,90579.10512301189,2.0721114405480783e-15,2.0721114405480783e-11,0.004709355391327818,9.758309183977144e-14,3.19599933740721e-14,3.1959993374072105e-10,3.927324492359561,True,
3,20,lithiation,0.19100734742325048,0.20106025067258101,0.19603379904791574,4.41545e-05,1799.9799999995157,9000.0,0.02207700469721628,-14.90321750000001,11.905014500000005,-9.324355791274263,-3.064179518125025,-0.00021977839466803895,3.661943593044232e-07,0.99519535582818,-0.31179369536501267,6,0.015079354873995796,7.712930499999993,0.0022464319849470867,1.37e-05,117817.37248305618,1.5930587827953171e-15,1.593058782795317e-11,0.0033323963427573135,5.308703261584532e-14,2.4047129826710766e-14,2.4047129826710764e-10,3.885220963582675,True,
3,21,lithiation,0.20106025067258101,0.2111132222245981,0.20608673644858955,4.41548e-05,1799.9799999995157,9000.0,0.022077154695549613,-15.34643770000002,11.481016900000002,-10.243864712758157,-3.0312422595241397,-0.00024145154819954455,2.640697213174897e-07,0.9979242531621911,-0.3084400893060274,6,0.015079457328025639,7.6328814,0.0022464319849470867,1.37e-05,145306.9694037732,1.2916792688618706e-15,1.2916792688618706e-11,0.0021873516511830577,2.8253567815439375e-14,1.8529944044366596e-14,1.8529944044366596e-10,3.787561638772598,True,
3,22,lithiation,0.2111132222245981,0.2211661482414908,0.21613968523304444,4.41546e-05,1799.9799999995157,9000.0,0.022077054696660724,-13.66459569999999,10.927312000000008,-8.388742929822682,-2.9547323367538243,-0.00019772566552260834,4.3462971048799847e-07,0.9916674416056879,-0.3006562840669689,6,0.015079389025339049,7.0554837000000035,0.0022464319849470867,1.37e-05,102555.16830871091,1.8301369213789083e-15,1.8301369213789084e-11,0.004396290277635223,8.045813154199353e-14,2.5030756710775235e-14,2.5030756710775236e-10,3.698240908008997,True,
3,23,lithiation,0.2211661482414908,0.23121907425838353,0.22619261124993717,4.41546e-05,1799.9799999995157,9000.0,0.022077054696660724,-10.523967499999994,11.001430500000007,-4.068495391905399,-2.777350111024001,-9.589588878451475e-05,7.489374723720136e-07,0.9041022782717103,-0.2826069060627168,6,0.01507938902533909,6.655238499999994,0.0022464319849470867,1.37e-05,27302.754691547045,6.87439791773498e-15,6.87439791773498e-11,0.015619803557062436,1.0737674504809945e-12,1.0786280898135568e-13,1.0786280898135568e-09,3.9611248349038033,True,
3,24,lithiation,0.23121907425838353,0.24127202304283846,0.23624554865061098,4.41547e-05,1799.9799999995157,9000.0,0.02207710469610517,-10.257147199999997,11.203043100000018,-3.8621156494320874,-2.593060680272907,-9.103144457966859e-05,7.022787393197956e-07,0.906208420864507,-0.2638540936983179,6,0.015079423176682386,6.111934799999997,0.0022464319849470867,1.37e-05,28224.435170395325,6.649911640990727e-15,6.649911640990727e-11,0.015429366029782768,1.0260392077455931e-12,1.2412593378895518e-13,1.2412593378895517e-09,4.3203937282412355,True,
3,25,lithiation,0.24127202304283846,0.2513249490597312,0.24629848605128482,4.41546e-05,1799.9799999995157,9000.0,0.022077054696660724,-10.77453040000001,11.417247299999989,-4.722054563837173,-2.344310794703273,-0.00011130051177864748,6.657843317781625e-07,0.9414191805095321,-0.23854335753739458,7,0.01507938902533909,5.996309300000002,0.0022464319849470867,1.37e-05,51621.62812720322,3.635879122942508e-15,3.635879122942508e-11,0.011963724535288081,4.3498656270488995e-13,8.62386358081957e-14,8.62386358081957e-10,4.870193545069227,True,
3,26,lithiation,0.2513249490597312,0.2613778523090617,0.25635140068439644,4.41545e-05,1799.9799999995157,9000.0,0.02207700469721628,-11.073224300000003,11.313490599999989,-5.250018343178543,-2.1362044168189627,-0.00012374480653358407,6.521377455815906e-07,0.9539277139569958,-0.217368161765733,7,0.015079354873995754,5.732439499999992,0.0022464319849470867,1.37e-05,76848.6238077907,2.442333911787923e-15,2.442333911787923e-11,0.01054004226681791,2.574230265992743e-13,6.850348452053094e-14,6.850348452053095e-10,5.296071158230722,True,
3,27,lithiation,0.2613778523090617,0.27143082386107875,0.26640433808507025,4.41548e-05,1799.9799999995157,9000.0,0.022077154695549613,-10.547712399999993,11.626303199999994,-4.685849406522244,-1.8861871763332776,-0.00011044714329598775,7.357251082699371e-07,0.9283626638066533,-0.19192650778346235,7,0.015079457328025597,5.011990600000002,0.0022464319849470867,1.37e-05,78524.85605366701,2.390198587205625e-15,2.390198587205625e-11,0.013322664331810999,3.184381346370942e-13,9.081293227048645e-14,9.081293227048645e-10,6.163918059607091,True,
3,28,lithiation,0.27143082386107875,0.28148384094822027,0.27645733240464954,4.4155e-05,1799.9799999995157,9000.0,0.022077254694438504,-10.108888199999999,12.621015299999996,-3.6280089162060003,-1.546983832024601,-8.551346530462241e-05,9.628040749032688e-07,0.819371163291015,-0.15741060238488408,7,0.01507952563071227,3.995813400000006,0.0022464319849470867,1.37e-05,69978.59396620508,2.6821059035659038e-15,2.6821059035659037e-11,0.022518186380904966,6.039616062982254e-13,1.785224995610601e-13,1.7852249956106011e-09,8.15846619643229,False,sqrt(t) fit weak (R2=0.819)
3,29,lithiation,0.28148384094822027,0.2915368352677995,0.28651033810800985,4.41549e-05,1799.9799999995157,9000.0,0.02207720469499406,-10.331273099999997,12.899726599999994,-3.8066782284897833,-1.3173575729774691,-8.972476477765614e-05,9.89265575153442e-07,0.8254925818427618,-0.13404569230722752,7,0.01507949147936885,3.355413700000004,0.0022464319849470867,1.37e-05,106239.26615125575,1.7666725947897698e-15,1.76667259478977e-11,0.02205111548868157,3.8957101418397954e-13,1.693985697146314e-13,1.693985697146314e-09,9.792122400635881,False,sqrt(t) fit weak (R2=0.825)
3,30,lithiation,0.2915368352677995,0.3015898295873788,0.29656333242758914,4.41549e-05,1799.9799999995157,9000.0,0.02207720469499406,-10.5410368,12.813001899999996,-3.9594608603220522,-1.1245309199502582,-9.332590595125621e-05,9.718500076511633e-07,0.8413406992303772,-0.11442491300590403,7,0.015079491479368934,2.9106809999999985,0.0022464319849470867,1.37e-05,157735.4744622341,1.1899035435109923e-15,1.1899035435109923e-11,0.02082701470176474,2.47821385943854e-13,1.5447945779981638e-13,1.544794577998164e-09,11.3940859007832,False,sqrt(t) fit weak (R2=0.841)
3,31,lithiation,0.3015898295873788,0.31164277837183374,0.30661630397960626,4.41547e-05,1799.9799999995157,9000.0,0.02207710469610517,-10.205998999999993,12.343064,-3.885535279069628,-0.9633991535174791,-9.158345361071344e-05,9.788736678883073e-07,0.8342622518691298,-0.09802964213484128,7,0.015079423176682427,2.7743130999999948,0.0022464319849470867,1.37e-05,206961.3567036756,9.068842753516151e-16,9.068842753516151e-12,0.02137664893156636,1.9386146775749435e-13,1.488625014779623e-13,1.488625014779623e-09,12.811993818900588,False,sqrt(t) fit weak (R2=0.834)
3,32,lithiation,0.31164277837183374,0.32169563608603985,0.31666920722893677,4.41543e-05,1799.9799999995157,9000.0,0.022076904698327394,-10.061457799999992,12.069538199999993,-3.9373841323465237,-0.8674607948229179,-9.280554959178256e-05,9.729865558532477e-07,0.8395276007554748,-0.0882683375140657,7,0.015079286571309164,2.526015100000001,0.0022464319849470867,1.37e-05,262129.520001648,7.160200804503818e-16,7.160200804503818e-12,0.020968283903991893,1.501371232784272e-13,1.3861390470959733e-13,1.3861390470959732e-09,13.913641137480859,False,sqrt(t) fit weak (R2=0.840)
3,33,lithiation,0.32169563608603985,0.3317485165678082,0.326722076326924,4.41544e-05,1799.9799999995157,9000.0,0.02207695469777184,-10.090380999999995,12.168869400000004,-4.021163764829627,-0.7742364482865022,-9.47802654375942e-05,1.004178288195846e-06,0.8366782973677295,-0.0787821302871165,7,0.0150793207226525,2.2362023000000035,0.0022464319849470867,1.37e-05,343207.1811007912,5.468708416823021e-16,5.468708416823021e-12,0.021189607004361538,1.1587978217392397e-13,1.3509460423751576e-13,1.3509460423751576e-09,15.71725204481329,False,sqrt(t) fit weak (R2=0.837)
3,34,lithiation,0.3317485165678082,0.34180139704957646,0.3367749568086923,4.41544e-05,1799.9799999995157,9000.0,0.02207695469777184,-10.265290800000008,12.418657600000008,-4.121209248277666,-0.6663736340370318,-9.713837319733606e-05,1.0505252521593657e-06,0.8309853695156831,-0.06780659134918174,7,0.015079320722652417,1.7662718999999911,0.0022464319849470867,1.37e-05,486646.7095796309,3.856801994246052e-16,3.856801994246052e-12,0.021629459452141113,8.342054234948197e-14,1.3394948207237543e-13,1.3394948207237544e-09,18.636177912329995,False,sqrt(t) fit weak (R2=0.831)
