Repository: zhangjunhuan846-hash/fangzhen

# 🔋 Fangzhen · 电池数据—模型研究工作站
  <strong>让实验记录、物理仿真、诊断分析与下一轮实验建议接在同一条可追溯的研究链上。</strong><br>
  Battery data → model → simulation → evidence → experiment
  <a href="#项目能做什么">项目能力</a> ·
  <a href="#研究流程">研究流程</a> ·
  <a href="#快速开始">快速开始</a> ·
  <a href="#项目路线图">路线图</a> ·
  <a href="STATUS.md">验收状态</a>
> **当前软件：本地工作站 v0.3.10。** `v0.1.0-platform` 是保留的仿真平台冻结标签，两者用途不同。工作站增加了数据录入、参数探索、机器学习辅助研究，以及环境和经济筛选；这些工程能力不自动构成真实回收石墨的材料验证。详细判据与失败记录以 [STATUS.md](STATUS.md) 为准。

## 项目能做什么

| 研究环节 | 已有能力 | 关键约束 |
| --- | --- | --- |
| **实验数据** | 数据集适配、协议与单位核对；本地工作站的方案、样品、工艺、表征、极片与半电池记录；Excel/CSV 导入和版本归档 | 原始数据、来源和测试条件必须由研究者提供，软件不补造缺失实测值 |

File: outputs/analysis/graphite_phaseB16/v1/gitt_ds_app_pulses.csv (part 8 of 14)
cycle,pulse_id,branch,SOC_start,SOC_end,SOC_mid,I_A,pulse_time_s,relax_time_s,capacity_increment_mAh,delta_V_pulse_mV,delta_V_relax_mV,dE_s_mV,dE_tau_expected_mV,sqrt_t_slope_V_per_sqrt_s,sqrt_t_slope_stderr,sqrt_t_r2,u_prime_V_per_soc,u_prime_knots,u_prime_halfwidth_soc,u_prime_window_curvature_mV,Q_th_Ah,R_m,tau_d_s,Ds_app_m2_s,Ds_app_cm2_s,Ds_app_rel_uncertainty,Ds_app_cm2_s_uncertainty,Ds_app_relax_m2_s,Ds_app_relax_cm2_s,relax_over_pulse_sqrt_ratio,accepted,flags
3,107,delithiation,0.9396834912064735,0.9296306790273866,0.93465708511693,-4.41541e-05,1799.980000000447,9000.0,0.022076804699449927,7.986642399999994,-10.980494299999991,2.4002845959311663,-0.21149779973320249,5.657556479491069e-05,4.0190705251946284e-07,0.9193210488467017,0.021521023016452995,7,0.015079218268630401,0.6425976000000028,0.0022464319849470867,1.37e-05,1638754.2804957663,1.1453211883798639e-16,1.1453211883798638e-12,0.014207796386174717,1.627249024127276e-14,3.087161642662221e-13,3.087161642662221e-09,51.91777084135873,False,sign: dV/dt direction disagrees with I*U'
3,108,delithiation,0.9296306790273866,0.9195778213131752,0.9246042501702809,-4.41543e-05,1799.980000000447,9000.0,0.022076904698338815,7.856920399999995,-10.991595699999996,2.2741129611072806,-0.13658433437596673,5.360165432056156e-05,4.126294970446838e-07,0.9065741481601481,0.013898117583846202,7,0.015079286571317074,0.4143268000000033,0.0022464319849470867,1.37e-05,3527137.222899087,5.321312671972839e-17,5.321312671972838e-13,0.01539614783442978,8.192771657091836e-15,3.446184209019047e-13,3.446184209019047e-09,80.47479054035693,False,sign: dV/dt direction disagrees with I*U'
3,109,delithiation,0.9195778213131752,0.9095251229718992,0.9145514721425372,-4.41536e-05,1799.980000000447,9000.0,0.0220765547022277,7.6345726,-10.643973899999992,2.0615650478209666,-0.07192458683048868,4.859182412770149e-05,4.197225982454809e-07,0.8851538023187538,0.0073187911129905464,6,0.015079047511913968,0.1882611999999978,0.0022464319849470867,1.37e-05,10452962.775777573,1.7955674771456185e-17,1.7955674771456185e-13,0.017275441117107732,3.1019220223222816e-15,3.932371870940762e-13,3.932371870940762e-09,147.98797419699648,False,sign: dV/dt direction disagrees with I*U'; sqrt(t) fit weak (R2=0.885)
3,110,delithiation,0.9095251229718992,0.8994724701657477,0.9044987965688235,-4.41534e-05,1799.980000000447,9000.0,0.022076454703338817,7.282488099999998,-9.929440900000003,2.0834555423958827,-0.03515850374667409,4.9107790899439794e-05,3.8392835892744125e-07,0.9039207654268177,0.003577620973147724,6,0.015078979209227295,0.09487570000001055,0.0022464319849470867,1.37e-05,44679445.76071339,4.2008130764467915e-18,4.2008130764467917e-14,0.015636148639372863,6.568453766954323e-16,3.3505968734696645e-13,3.3505968734696644e-09,282.4193251096273,False,sign: dV/dt direction disagrees with I*U'
3,111,delithiation,0.8994724701657477,0.8894198173595962,0.894446143762672,-4.41534e-05,1799.980000000447,9000.0,0.022076454703338817,7.255054999999996,-9.755246299999992,2.1735546688974834,-0.005731128930707466,5.1231459475239944e-05,3.756826648154556e-07,0.9144845095892971,0.0005831820150836859,6,0.015078979209227295,0.07708370000000797,0.0022464319849470867,1.37e-05,,,,,,2.971504592603666e-13,2.971504592603666e-09,,False,undefined: |U'| below threshold or no slope; sign: dV/dt direction disagrees with I*U'
3,112,delithiation,0.8894198173595962,0.8793671645534445,0.8843934909565203,-4.41534e-05,1799.980000000447,9000.0,0.022076454703338817,7.25951050000001,-9.766370100000005,2.2098777048468268,0.037661528488219645,5.208760639939363e-05,3.9137864465704886e-07,0.910597158645481,-0.0038323210558413204,6,0.015078979209227461,0.08969010000001165,0.0022464319849470867,1.37e-05,43806713.00458567,4.2845031532119894e-18,4.2845031532119895e-14,0.015027707038640387,6.438625819260075e-16,2.8811836337178536e-13,2.8811836337178534e-09,259.319536196065,True,
3,113,delithiation,0.8793671645534445,0.8693144662121686,0.8743408153828065,-4.41536e-05,1799.980000000447,9000.0,0.0220765547022277,7.289148799999992,-9.730040999999995,2.275480390735159,0.049942641886279296,5.363388512504436e-05,4.0642043925286116e-07,0.9092103161983882,-0.005081986281798525,6,0.015079047511913968,0.13861060000000536,0.0022464319849470867,1.37e-05,26412118.718900934,7.106207646480326e-18,7.106207646480326e-14,0.015155360768861512,1.0769714058085163e-15,2.6972686828597446e-13,2.6972686828597446e-09,194.8243151044262,True,
3,114,delithiation,0.8693144662121686,0.8592616768006438,0.8642880715064062,-4.4154e-05,1799.980000000447,9000.0,0.02207675470000548,7.7776164000000065,-10.308183800000009,2.51608328717155,0.09627792530705347,5.9304981285997514e-05,4.4186344727049597e-07,0.9119620068516807,-0.009796811795624008,6,0.015079184117287148,0.24087720000000312,0.0022464319849470867,1.37e-05,8689537.26811673,2.159953910188796e-17,2.159953910188796e-13,0.014901394037698626,3.2186324318991155e-15,2.476026823513664e-13,2.476026823513664e-09,107.06694984467862,True,
3,115,delithiation,0.8592616768006438,0.849208864621557,0.8542352707111004,-4.41541e-05,1799.980000000447,9000.0,0.022076804699449927,8.0755874,-10.698810199999992,2.577745230694779,0.16300811875617416,6.0758375307311565e-05,4.887920232771074e-07,0.8988381014865714,-0.016586940762720378,6,0.015079218268630235,0.40394069999999394,0.0022464319849470867,1.37e-05,3181717.2586245616,5.899015680643393e-17,5.899015680643393e-13,0.016089700253004855,9.49133940893276e-15,2.5411602078027594e-13,2.5411602078027596e-09,65.63360329311672,False,sqrt(t) fit weak (R2=0.899)
3,116,delithiation,0.849208864621557,0.8391560524424699,0.8441824585320135,-4.41541e-05,1799.980000000447,9000.0,0.022076804699449927,8.191213000000003,-10.9434053,2.6636450398089746,0.20782761933979663,6.278306447319162e-05,5.305231460638166e-07,0.889543692858259,-0.02114756269289095,6,0.015079218268630568,0.5017816999999952,0.0022464319849470867,1.37e-05,2089999.799211015,8.980383637876609e-17,8.980383637876609e-13,0.01690019913858617,1.517702718210156e-14,2.489965515454472e-13,2.489965515454472e-09,52.65616444418589,False,sqrt(t) fit weak (R2=0.890)
3,117,delithiation,0.8391560524424699,0.8291033313336318,0.8341296918880509,-4.41537e-05,1799.980000000447,9000.0,0.022076604701672147,7.921420100000007,-10.612830599999997,2.5534075962138383,0.2651334152998832,6.0184728574392737e-05,5.518808665408659e-07,0.8724300819651076,-0.026978975818813478,6,0.015079081663257221,0.6789266999999988,0.0022464319849470867,1.37e-05,1180079.9458974325,1.590485463739193e-16,1.5904854637391931e-12,0.018339564856845725,2.9168811316115286e-14,2.5483744145366543e-13,2.5483744145366542e-09,40.02826496990655,False,sqrt(t) fit weak (R2=0.872)
3,118,delithiation,0.8291033313336318,0.8190506557599181,0.8240769935467749,-4.41535e-05,1799.980000000447,9000.0,0.02207650470278326,7.761307100000003,-10.189585400000006,2.6698870459898223,0.3094279238831527,6.293019078718515e-05,5.271219932028222e-07,0.8912557943914782,-0.03148636048165959,6,0.015079013360570548,0.7574855999999963,0.0022464319849470867,1.37e-05,947254.8552091168,1.9814097438282897e-16,1.98140974382829e-12,0.016752594791438747,3.3193754554163793e-14,2.148663045711686e-13,2.148663045711686e-09,32.93040030817591,False,sqrt(t) fit weak (R2=0.891)
3,119,delithiation,0.8190506557599181,0.8089979346510799,0.814024295205499,-4.41537e-05,1799.980000000447,9000.0,0.022076604701672147,7.852487199999994,-10.164402399999995,2.8548873233304533,0.3793263535517598,6.729071336667574e-05,5.408726354190861e-07,0.8989963089145246,-0.038598818290544346,7,0.015079081663257221,1.0947435999999895,0.0022464319849470867,1.37e-05,720695.7854853392,2.6042888522458005e-16,2.6042888522458004e-12,0.016075699256502207,4.18657643657648e-14,1.8699363313265757e-13,1.869936331326576e-09,26.79592995537296,False,sqrt(t) fit weak (R2=0.899)
3,120,delithiation,0.8089979346510799,0.7989452135422418,0.8039715740966609,-4.41537e-05,1799.980000000447,9000.0,0.022076604701672147,7.982939499999994,-10.297074899999995,3.047070312317705,0.45964989720021976,7.182053502380715e-05,5.657666049632448e-07,0.9025973075843027,-0.04677223897885003,7,0.015079081663257221,1.3096779000000003,0.0022464319849470867,1.37e-05,559127.286820716,3.3568384949916193e-16,3.3568384949916193e-12,0.01575500947676605,5.288702230056605e-14,1.684627383228513e-13,1.6846273832285131e-09,22.401995437659533,True,
3,121,delithiation,0.7989452135422418,0.7888924924334035,0.7939188529878227,-4.41537e-05,1799.980000000447,9000.0,0.022076604701672147,8.22605189999999,-10.515727099999998,3.27308554364914,0.5353746205706019,7.71477947106393e-05,6.057379587621376e-07,0.9031736848596905,-0.05447770107002078,7,0.015079081663257388,1.4964491000000053,0.0022464319849470867,1.37e-05,475553.32556518365,3.946770843773092e-16,3.946770843773092e-12,0.01570331235089994,6.197737533719378e-14,1.5226671062967503e-13,1.5226671062967503e-09,19.641810978623422,True,
3,122,delithiation,0.7888924924334035,0.7788397940921277,0.7838661432627656,-4.41536e-05,1799.980000000447,9000.0,0.0220765547022277,8.471399500000004,-10.7180848,3.496020640179773,0.6308783324516484,8.24024545206505e-05,6.441624365387176e-07,0.9039385804642979,-0.06419594378494461,6,0.015079047511913801,1.513496000000003,0.0022464319849470867,1.37e-05,390712.06551092333,4.803793293523274e-16,4.803793293523274e-12,0.015634544875778842,7.510512182155507e-14,1.3865242366570426e-13,1.3865242366570426e-09,16.989147112326055,True,
3,123,delithiation,0.7788397940921277,0.7687870729832895,0.7738134335377086,-4.41537e-05,1799.980000000447,9000.0,0.022076604701672147,8.560344600000006,-10.870777100000007,3.735732513987115,0.7488769265223515,8.805254896015407e-05,6.72356411508367e-07,0.9079398080513987,-0.07620289003957466,6,0.015079081663257221,1.7669797000000043,0.0022464319849470867,1.37e-05,316614.43798896146,5.928030357432521e-16,5.92803035743252e-12,0.015271708075427203,9.053114908097982e-14,1.2491388075438082e-13,1.2491388075438081e-09,14.516106338703638,True,
3,124,delithiation,0.7687870729832895,0.7587344201771379,0.7637607465802136,-4.41534e-05,1799.980000000447,9000.0,0.022076454703338817,8.711554100000004,-11.000484200000008,3.998570027913858,0.8792640526970575,9.424772299280954e-05,7.007341987964561e-07,0.9122995288795319,-0.08947119987042769,6,0.015078979209227461,2.093866400000005,0.0022464319849470867,1.37e-05,263130.2915085878,7.132968193206837e-16,7.132968193206837e-12,0.014870050470076977,1.0606759703443945e-13,1.116491071658281e-13,1.116491071658281e-09,12.511013234598964,True,
3,125,delithiation,0.7587344201771379,0.7486818356736729,0.7537081279254054,-4.41531e-05,1799.980000000447,9000.0,0.022076304705005483,8.8271796,-11.065714000000003,4.239757989153128,0.9928365720370995,9.993260934002671e-05,7.26790500779719e-07,0.9157658751664686,-0.10102867581564341,6,0.015078876755197534,2.5096684999999925,0.0022464319849470867,1.37e-05,232020.6675520752,8.089365571619797e-16,8.089365571619797e-12,0.014545612399787754,1.1766477616496907e-13,1.0048883523371254e-13,1.0048883523371253e-09,11.145554375878197,True,
3,126,delithiation,0.7486818356736729,0.7386292739377702,0.7436555548057215,-4.4153e-05,1799.980000000447,9000.0,0.022076254705561037,9.114034500000006,-11.15465160000001,4.567542186081806,1.147162116302867,0.00010765859987611645,7.44403233613953e-07,0.923240281416934,-0.11673273860774921,6,0.015078842603853948,2.773523300000011,0.0022464319849470867,1.37e-05,201704.51136067856,9.305195939042807e-16,9.305195939042807e-12,0.013828959961778126,1.2868118207752338e-13,8.79808087812867e-14,8.798080878128671e-10,9.723692441962601,True,
3,127,delithiation,0.7386292739377702,0.728576666666743,0.7336029703022566,-4.41532e-05,1799.980000000447,9000.0,0.02207635470444993,9.460926100000004,-11.5467608,5.0808935583798425,1.3884706763642622,0.00011975847498060875,7.6996667013927e-07,0.9329369625002571,-0.1412871363639159,7,0.015078910906540788,3.6777705000000105,0.0022464319849470867,1.37e-05,170375.38086342704,1.1016262974663712e-15,1.1016262974663712e-11,0.01285865856698564,1.4165436427532624e-13,7.61870589202069e-14,7.61870589202069e-10,8.316171883611844,True,
3,128,delithiation,0.728576666666743,0.7185240366281536,0.7235503516474483,-4.41533e-05,1799.980000000447,9000.0,0.02207640470389437,9.941980200000005,-12.033738200000005,5.64690291568829,1.6173974505999493,0.0001330995175899778,8.004736190134783e-07,0.9408235579625563,-0.1645817520621308,8,0.015078945057884208,4.663556900000004,0.0022464319849470867,1.37e-05,155091.2171564909,1.2101910310666792e-15,1.2101910310666793e-11,0.012028197149134565,1.455641630978445e-13,6.699178341278318e-14,6.699178341278318e-10,7.4401862050272625,True,
3,129,delithiation,0.7185240366281536,0.7084713610544398,0.7134976988412967,-4.41535e-05,1799.980000000447,9000.0,0.02207650470278326,10.497160199999994,-12.654885599999998,6.3131236873474545,1.8562424295368045,0.00014880257900969925,8.25287040566404e-07,0.9492241175044858,-0.18888508039054072,8,0.015079013360570714,5.380272899999997,0.0022464319849470867,1.37e-05,147169.99522874606,1.2753278934899314e-15,1.2753278934899314e-11,0.011092375495892584,1.4146415874976022e-13,5.92746385818482e-14,5.92746385818482e-10,6.817474592021811,True,
3,130,delithiation,0.7084713610544398,0.6984187082482882,0.703445034651364,-4.41534e-05,1799.980000000447,9000.0,0.022076454703338817,10.995261399999997,-13.195976599999993,6.995511654429612,2.1183054141629727,0.00016488670699700862,8.438489028491807e-07,0.9564373586882934,-0.21555222974921773,7,0.015078979209227295,5.237951900000009,0.0022464319849470867,1.37e-05,138759.2318048895,1.3526307227176958e-15,1.3526307227176958e-11,0.010235499491957104,1.3844851075182545e-13,5.249103891599844e-14,5.249103891599844e-10,6.229496706080154,True,
3,131,delithiation,0.6984187082482882,0.6883660554421367,0.6933923818452125,-4.41534e-05,1799.980000000447,9000.0,0.022076454703338817,11.497803099999995,-13.651825499999992,7.696677320420803,2.3562102752834013,0.00018141343205098587,8.440100419625354e-07,0.9637248684157542,-0.2397606951290551,6,0.015078979209227295,5.4365992999999975,0.0022464319849470867,1.37e-05,135762.0971171376,1.3824919030092633e-15,1.3824919030092633e-11,0.009304824151337682,1.2863844048149386e-13,4.641046951951027e-14,4.6410469519510265e-10,5.793975878641803,True,
3,132,delithiation,0.6883660554421367,0.6783134254035472,0.683339740422842,-4.41533e-05,1799.980000000447,9000.0,0.02207640470389437,11.969223599999996,-14.117315399999997,8.442575142472673,2.503905530508565,0.00019899450999208207,8.2869105061614e-07,0.9707248691020426,-0.2547902861206425,6,0.015078945057884208,5.810916499999985,0.0022464319849470867,1.37e-05,144648.54217582053,1.297558877377848e-15,1.297558877377848e-11,0.008328783046819868,1.080708638015524e-13,4.124729089768141e-14,4.124729089768141e-10,5.638118222907813,True,
3,133,delithiation,0.6783134254035472,0.6682608409000823,0.6732871331518148,-4.41531e-05,1799.980000000447,9000.0,0.022076304705005483,12.442126800000008,-14.533139700000003,9.230829532080598,2.5394987710950536,0.00021757394735119045,8.017571185085011e-07,0.9769306590147797,-0.25841332330533856,6,0.015078876755197368,6.374225000000012,0.0022464319849470867,1.37e-05,168106.8916659065,1.1164920018449494e-15,1.1164920018449495e-11,0.007369973549400829,8.22851652171486e-14,3.6566087886171025e-14,3.6566087886171024e-10,5.722837855020181,True,
3,134,delithiation,0.6682608409000823,0.6582082563966174,0.6632345486483499,-4.41531e-05,1799.980000000447,9000.0,0.022076304705005483,13.1351725,-15.08387180000001,10.21780871309911,2.4240092815000884,0.00024083739898588238,7.403007718238567e-07,0.9838344620681393,-0.24666138896586917,7,0.015078876755197368,6.340846400000016,0.0022464319849470867,1.37e-05,226072.14221976386,8.302217078013409e-16,8.302217078013409e-12,0.006147722695404565,5.1039728352678406e-14,3.214779521129455e-14,3.214779521129455e-10,6.222695562727143,True,
3,135,delithiation,0.6582082563966174,0.6481556491255902,0.6531819527611038,-4.41532e-05,1799.980000000447,9000.0,0.02207635470444993,14.06615230000001,-16.04895290000001,11.5191309723249,2.1973332162260437,0.00027151002919010485,6.681336340456523e-07,0.9895791051107852,-0.22359486811116763,7,0.015078910906540788,5.726411900000006,0.0022464319849470867,1.37e-05,349661.3751183819,5.367764739140986e-16,5.367764739140986e-12,0.004921612921914137,2.641806030195134e-14,2.8634858176569243e-14,2.8634858176569243e-10,7.3038321095260885,True,
3,136,delithiation,0.6481556491255902,0.6381029963194386,0.6431293227225143,-4.41534e-05,1799.980000000447,9000.0,0.022076454703338817,15.157222799999994,-17.142996199999995,13.017320029845298,1.8956635447838222,0.00030682288010888903,5.715963615865355e-07,0.9940008494011959,-0.19289687936426245,7,0.015078979209227461,4.904434099999993,0.0022464319849470867,1.37e-05,599957.8193212727,3.128386595783219e-16,3.1283865957832192e-12,0.003725904413541001,1.1656069424491203e-14,2.5584171492119686e-14,2.558417149211969e-10,9.043269438382827,True,
3,137,delithiation,0.6381029963194386,0.6280502979781626,0.6330766471488005,-4.41536e-05,1799.980000000447,9000.0,0.0220765547022277,16.403205700000008,-18.31485340000001,14.730254351547902,1.5646431882796232,0.0003471973535655738,4.498017795653195e-07,0.9970897963559557,-0.15921254700246562,6,0.015079047511913968,3.9001404999999822,0.0022464319849470867,1.37e-05,1127690.5339060582,1.6643750599722195e-16,1.6643750599722195e-12,0.0025910438253404903,4.312468722191728e-15,2.2804862886420914e-14,2.2804862886420913e-10,11.705450506027383,True,
3,138,delithiation,0.6280502979781626,0.6179975996368867,0.6230239488075247,-4.41536e-05,1799.980000000447,9000.0,0.0220765547022277,18.6290964,-20.603731200000002,17.42309754955134,1.2072604043144222,0.00041066862905075256,3.323544452684182e-07,0.9988623068745921,-0.12284654118327638,7,0.015079047511913801,3.448754500000012,0.0022464319849470867,1.37e-05,2650018.4218022395,7.082592273919164e-17,7.082592273919164e-13,0.0016186015768316412,1.1463895022621158e-15,2.062918536553688e-14,2.062918536553688e-10,17.0665178170077,True,
3,139,delithiation,0.6179975996368867,0.6079448557604863,0.6129712276986865,-4.41538e-05,1799.980000000447,9000.0,0.022076654701116593,20.6659585,-22.616140499999993,19.86137877120142,1.0100736233260579,0.00046813978787813433,3.8245861209473083e-07,0.998840652651468,-0.1027810474598893,7,0.015079115814600641,2.713486500000001,0.0022464319849470867,1.37e-05,4919407.483818525,3.815296875027557e-17,3.815296875027557e-13,0.0016339504652157107,6.234006103887324e-16,1.9127546362187688e-14,1.9127546362187687e-10,22.390586168885,True,
3,140,delithiation,0.6079448557604863,0.5978920435813994,0.6029184496709428,-4.41541e-05,1799.980000000447,9000.0,0.022076804699449927,22.420436099999996,-24.240881199999993,22.168688540728432,0.8583772140570972,0.0005225239028239562,5.770596280100924e-07,0.9978835476107244,-0.08734443480653163,7,0.015079218268630401,2.395510699999992,0.0022464319849470867,1.37e-05,8486404.196110716,2.211655203578655e-17,2.2116552035786548e-13,0.0022087396380965556,4.884970513946682e-16,1.7638346367203508e-14,1.7638346367203509e-10,28.240359603007295,True,
3,141,delithiation,0.5978920435813994,0.5878393680076857,0.5928657057945426,-4.41535e-05,1799.980000000447,9000.0,0.02207650470278326,23.6604884,-24.999141699999992,23.995595592883195,0.6508987631806776,0.0005655847542241062,7.825909347345653e-07,0.9966815883836022,-0.0662333018862007,7,0.015079013360570548,1.4638602999999806,0.0022464319849470867,1.37e-05,17291642.409317646,1.0854376672678746e-17,1.0854376672678746e-13,0.0027673692718544283,3.0038068469104676e-16,1.6011358895771375e-14,1.6011358895771375e-10,38.40711200285487,True,
3,142,delithiation,0.5878393680076857,0.577786715201534,0.5828130416046098,-4.41534e-05,1799.980000000447,9000.0,0.022076454703338817,24.7708485,-23.81761369999999,25.991209333887358,0.5382553419078661,0.0006126220825064199,1.0312538669086947e-06,0.9950964495910986,-0.054771204542529615,7,0.015078979209227461,1.3749003999999898,0.0022464319849470867,1.37e-05,29667185.504749972,6.32651856947971e-18,6.32651856947971e-14,0.0033666885225211835,2.1299417455384475e-16,1.2387526142296415e-14,1.2387526142296416e-10,44.249655963613066,True,
3,143,delithiation,0.577786715201534,0.5677340623953825,0.5727603887984583,-4.41534e-05,1799.980000000447,9000.0,0.022076454703338817,25.7967115,-17.9433301,27.54796581187261,0.45854708364161634,0.0006493153884333299,9.347858399072616e-07,0.9964087142837311,-0.046660337863984276,7,0.015078979209227295,1.1607260000000008,0.0022464319849470867,1.37e-05,45920992.89286016,4.087237408779596e-18,4.0872374087795955e-14,0.0028792967379464565,1.1768369338311817e-16,6.258468733964922e-15,6.258468733964922e-11,39.130834629893435,True,
3,144,delithiation,0.5677340623953825,0.5576814095892308,0.5627077359923067,-4.41534e-05,1799.980000000447,9000.0,0.022076454703338817,21.69405669999999,-10.11808959999999,21.044704896804102,0.3778682421220463,0.0004960312070898524,1.1194374711651404e-06,0.9912208656159567,-0.03845070762518381,6,0.015078979209227461,0.9509473999999851,0.0022464319849470867,1.37e-05,39464350.91706848,4.755937843610228e-18,4.7559378436102276e-14,0.004513576787769979,2.146629065499593e-16,3.4099846617525395e-15,3.40998466175254e-11,26.77676626958236,True,
3,145,delithiation,0.557681409589231,0.5476287795506416,0.5526550945699362,-4.41533e-05,1799.980000000447,9000.0,0.02207640470389437,12.220524300000008,-8.854985300000006,7.814913439550818,0.3385540805249513,0.00018420029958755976,7.630225265101807e-07,0.9710249608862813,-0.03445029774216088,6,0.015078945057884041,0.8612573000000012,0.0022464319849470867,1.37e-05,6779416.392227458,2.7685273944108954e-17,2.7685273944108956e-13,0.008284704511541549,2.2936431394802315e-15,1.8939495619093922e-14,1.8939495619093923e-10,26.155305191624766,True,
3,146,delithiation,0.5476287795506416,0.5375760584418035,0.5426024189962225,-4.41537e-05,1799.980000000447,9000.0,0.022076604701672147,9.097755000000014,-9.254485400000013,3.8389939943574993,0.32186985317668443,9.048645891542198e-05,6.720642451366875e-07,0.9124671229352527,-0.03275226163340054,6,0.015079081663257221,0.82345310000001,0.0022464319849470867,1.37e-05,1809982.3172226236,1.0369714566493996e-16,1.0369714566493996e-12,0.014854471115172456,1.5403662550056812e-14,8.572564229247878e-14,8.572564229247878e-10,28.752259053350784,True,
3,147,delithiation,0.5375760584418035,0.527523314565403,0.5325496865036032,-4.41538e-05,1799.980000000447,9000.0,0.022076654701116593,8.1423521,-9.526520900000001,2.6901259171664935,0.3193561987372091,6.340722820581984e-05,6.773293495045943e-07,0.8344204262125297,-0.03249640804492448,6,0.015079115814600641,0.8182823000000006,0.0022464319849470867,1.37e-05,902806.3123659698,2.0789619814257154e-16,2.0789619814257153e-12,0.021364420703140766,4.44158183970141e-14,1.8499691915786992e-13,1.8499691915786993e-09,29.830392952037727,False,sqrt(t) fit weak (R2=0.834)
3,148,delithiation,0.527523314565403,0.5174705934565649,0.522496954010984,-4.41537e-05,1799.980000000447,9000.0,0.022076604701672147,7.715374200000014,-9.737014799999999,2.258352027059449,0.35205273542102017,5.323016347861601e-05,6.480499986985558e-07,0.7950696860128701,-0.03582355783079232,6,0.015079081663257221,0.8975713999999912,0.0022464319849470867,1.37e-05,523561.741606799,3.5848685089934887e-16,3.5848685089934887e-12,0.02434897645801501,8.728787893056182e-14,2.7422651511402285e-13,2.7422651511402283e-09,27.65783026328568,False,sqrt(t) fit weak (R2=0.795)
3,149,delithiation,0.5174705934565649,0.5074179861855377,0.5124442898210513,-4.41532e-05,1799.980000000447,9000.0,0.02207635470444993,7.112771200000006,-9.433120400000023,1.836330079308703,0.40461101908544406,4.328295551406036e-05,6.198035524621552e-07,0.7371402844737154,-0.041172156676408375,7,0.015078910906540788,1.0495185999999934,0.0022464319849470867,1.37e-05,262075.33788252596,7.161681122553055e-16,7.161681122553055e-12,0.028639613219610827,2.0510777735210779e-13,3.8926945136260326e-13,3.892694513626033e-09,23.314047208407775,False,sqrt(t) fit weak (R2=0.737)
3,150,delithiation,0.5074179861855377,0.4973654472171971,0.5023917167013674,-4.41529e-05,1799.980000000447,9000.0,0.022076204706116594,6.752520799999995,-8.776366699999983,1.8300316876031555,0.46814866222291374,4.31345001731208e-05,5.539883469144996e-07,0.7770927642775312,-0.0476379043648006,7,0.015078808452510861,1.2288839000000051,0.0022464319849470867,1.37e-05,194423.92954717547,9.653647081259019e-16,9.653647081259019e-12,0.02568655459973159,2.479689328392993e-13,3.3927617737531477e-13,3.3927617737531476e-09,18.746965244602208,False,sqrt(t) fit weak (R2=0.777)
3,151,delithiation,0.4973654472171971,0.4873129082488564,0.49233917773302677,-4.41529e-05,1799.980000000447,9000.0,0.022076204706116594,6.624311199999982,-8.544355599999998,1.909804842857272,0.5458380961203938,4.501478192038706e-05,5.339585361492413e-07,0.8034172156097168,-0.05554343122156945,7,0.015078808452511028,1.431241599999994,0.0022464319849470867,1.37e-05,155758.00072465334,1.205010330941494e-15,1.205010330941494e-11,0.023723697566439307,2.8587300655690944e-13,2.9527162388380573e-13,2.9527162388380572e-09,15.653644662638929,False,sqrt(t) fit weak (R2=0.803)
3,152,delithiation,0.4873129082488564,0.4772603237453914,0.4822866159971239,-4.41531e-05,1799.980000000447,9000.0,0.022076304705005483,6.693989099999992,-8.5910857,1.9908004005082989,0.6421382408783566,4.692387612852945e-05,5.29179828552877e-07,0.8188894801333464,-0.06534245211517335,6,0.015078876755197534,1.6283840000000105,0.0022464319849470867,1.37e-05,122292.11086098415,1.534767849525118e-15,1.534767849525118e-11,0.022554821647870586,3.4616415116924916e-13,2.747145915538036e-13,2.747145915538036e-09,13.378872574616612,False,sqrt(t) fit weak (R2=0.819)
3,153,delithiation,0.4772603237453914,0.46720769370680204,0.4722340087260967,-4.41533e-05,1799.980000000447,9000.0,0.02207640470389437,6.786614600000018,-8.484333700000013,2.0809807568932,0.741691788852378,4.904945932167695e-05,5.313977576694857e-07,0.8304868714042057,-0.07547244126923824,6,0.015078945057884041,1.8470435999999868,0.0022464319849470867,1.37e-05,100158.8332542019,1.8739235861868022e-15,1.8739235861868024e-11,0.021667833448864925,4.060386416139531e-13,2.452112654212841e-13,2.452112654212841e-09,11.439163581853652,False,sqrt(t) fit weak (R2=0.830)
3,154,delithiation,0.46720769370680204,0.4571549725979639,0.46218133315238297,-4.41537e-05,1799.980000000447,9000.0,0.022076604701672147,7.335126400000003,-9.141027900000015,2.4546660086285934,0.8637924818567224,5.7857354105610535e-05,5.465860939042153e-07,0.8656488582985503,-0.08789626329871239,6,0.015079081663257221,2.1398216000000083,0.0022464319849470867,1.37e-05,102746.26611201646,1.8267330493098e-15,1.8267330493097997e-11,0.018894265123375626,3.451477854329176e-13,2.045720586225205e-13,2.045720586225205e-09,10.582435124176317,False,sqrt(t) fit weak (R2=0.866)
3,155,delithiation,0.4571549725979639,0.44710225148912575,0.4521286120435448,-4.41537e-05,1799.980000000447,9000.0,0.022076604701672147,7.586419600000005,-9.669512500000005,2.5814998691564464,0.9768854989687463,6.0846873476207704e-05,5.763967357563783e-07,0.8650138708403254,-0.09940418194597504,6,0.015079081663257221,2.462968199999999,0.0022464319849470867,1.37e-05,88849.90326179523,2.1124389910360795e-15,2.1124389910360794e-11,0.01894581275344445,4.002187357724468e-13,2.0696933654417303e-13,2.0696933654417303e-09,9.898306925640384,False,sqrt(t) fit weak (R2=0.865)
3,156,delithiation,0.44710225148912575,0.43704955314784977,0.44207590231848776,-4.41536e-05,1799.980000000447,9000.0,0.0220765547022277,7.801353999999982,-10.150581599999986,2.7940268954282894,1.1101104569787952,6.585621135468033e-05,5.822054097095881e-07,0.8803497003436084,-0.11296090676366946,7,0.015079047511913968,3.1196624000000006,0.0022464319849470867,1.37e-05,80598.850475238,2.3286932616695703e-15,2.32869326166957e-11,0.01768110851606745,4.1173878260214725e-13,1.946981177118764e-13,1.946981177118764e-09,9.143758205489886,False,sqrt(t) fit weak (R2=0.880)
3,157,delithiation,0.43704955314784977,0.4269969458768226,0.43202324951233617,-4.41532e-05,1799.980000000447,9000.0,0.02207635470444993,7.566422199999979,-10.106891399999984,2.68196420387183,1.246628367701062,6.321485370984446e-05,5.98489618243814e-07,0.8651459674032445,-0.12685363485220472,7,0.015078910906540788,3.493949800000007,0.0022464319849470867,1.37e-05,58888.706341637735,3.187198559111363e-15,3.187198559111363e-11,0.01893509462161774,6.034990629465738e-13,2.094933821233324e-13,2.0949338212333238e-09,8.107381206668954,False,sqrt(t) fit weak (R2=0.865)
3,158,delithiation,0.4269969458768226,0.4169443841409197,0.42197066500887115,-4.4153e-05,1799.980000000447,9000.0,0.022076254705561037,7.407039400000009,-9.53760740000001,2.9998883435393195,1.3792233126941116,7.070843917638223e-05,5.285056893367282e-07,0.9114498702836682,-0.14034678460383299,7,0.015078842603854281,3.586605200000009,0.0022464319849470867,1.37e-05,60192.31861559645,3.1181719580971176e-15,3.1181719580971175e-11,0.01494887160550583,4.661315224548252e-13,1.4911102851647882e-13,1.4911102851647882e-09,6.915201702449246,True,
3,159,delithiation,0.4169443841409197,0.40689177686989264,0.4119180805054062,-4.41532e-05,1799.980000000447,9000.0,0.02207635470444993,7.680565100000009,-9.544283100000023,3.5276341543454457,1.6095175524734702,8.314759633512814e-05,4.825436280010342e-07,0.944670865604168,-0.16378028703630784,7,0.015078910906540621,4.4478774000000225,0.0022464319849470867,1.37e-05,61118.9259167091,3.0708982068136774e-15,3.070898206813678e-11,0.011606917079265455,3.5643660845351333e-13,1.079842986597958e-13,1.0798429865979579e-09,5.92990308514038,True,
3,160,delithiation,0.40689177686989264,0.39683916959886545,0.40186547323437904,-4.41532e-05,1799.980000000447,9000.0,0.02207635470444993,8.064508400000003,-9.919345299999993,4.039725954854518,1.7848571029326448,9.521778288290462e-05,4.501349479627657e-07,0.9625897881867973,-0.18162238006529588,7,0.015078910906540788,5.338773099999999,0.0022464319849470867,1.37e-05,65177.3915825931,2.8796795244890753e-15,2.8796795244890754e-11,0.00945485043516137,2.722693920524082e-13,8.894125883269413e-14,8.894125883269413e-10,5.557501092777576,True,
3,161,delithiation,0.39683916959886545,0.3867865395602761,0.39181285457957077,-4.41533e-05,1799.980000000447,9000.0,0.02207640470389437,8.501052799999991,-10.133534599999994,4.587685186838393,1.9795378650451172,0.0001081333775947253,4.00286085692278e-07,0.9767248091000282,-0.2014321278802598,7,0.015078945057884041,5.097910700000013,0.0022464319849470867,1.37e-05,68337.59021710645,2.7465118305125267e-15,2.7465118305125265e-11,0.0074035620563433465,2.033397077568065e-13,7.197401939151671e-14,7.197401939151672e-10,5.119141582961855,True,
3,162,delithiation,0.3867865395602761,0.3767337729163135,0.3817601562382948,-4.41539e-05,1799.980000000447,9000.0,0.022076704700561035,9.430587299999987,-11.20758059999999,5.557716139406388,2.2308330200479527,0.0001309973534345525,3.2413377395635886e-07,0.9894652638487563,-0.22700012149840781,6,0.015079149965943894,4.7502815999999894,0.0022464319849470867,1.37e-05,78969.36846584656,2.376744345893737e-15,2.3767443458937368e-11,0.004948707213665948,1.176181188956409e-13,5.998906358227121e-14,5.998906358227121e-10,5.023944194513975,True,
3,163,delithiation,0.3767337729163135,0.3666810062723509,0.3717073895943322,-4.41539e-05,1799.980000000447,9000.0,0.022076704700561035,9.9701881,-12.025892699999986,6.0901312057065145,2.37894890135904,0.00014354656661215242,2.6397807347630326e-07,0.9941534041057448,-0.24207176637335137,6,0.015079149965943894,5.094945399999995,0.0022464319849470867,1.37e-05,83384.07997725286,2.2509092868950733e-15,2.2509092868950733e-11,0.0036779433978319244,8.2787169508543e-14,5.752046850598594e-14,5.752046850598595e-10,5.055128629761599,True,
3,164,delithiation,0.3666810062723509,0.3566281940932641,0.3616546001828075,-4.41541e-05,1799.980000000447,9000.0,0.022076804699449927,10.553538800000013,-12.609958700000007,6.66908778993198,2.4971972087901992,0.00015719277998193872,1.8202517744848563e-07,0.9976735924640329,-0.25410306241856945,7,0.015079218268630235,6.3238293,0.0022464319849470867,1.37e-05,90745.9512431447,2.068301642429241e-15,2.068301642429241e-11,0.0023159483211557187,4.790079716427617e-14,5.27394411510349e-14,5.273944115103491e-10,5.049644719933461,True,
3,165,delithiation,0.3566281940932641,0.34657551851955026,0.35160185630640717,-4.41535e-05,1799.980000000447,9000.0,0.02207650470278326,10.643213900000003,-12.718915899999988,6.967803156535867,2.6339449712573018,0.00016423360781009778,1.1035361446495685e-07,0.9992154731879808,-0.26802151471364777,7,0.015079013360570714,6.6381097000000056,0.0022464319849470867,1.37e-05,89038.62034089149,2.1079616831596646e-15,2.1079616831596647e-11,0.001343861538894743,2.8328086314621e-14,4.9152941068402216e-14,4.915294106840221e-10,4.82884647887259,True,
3,166,delithiation,0.34657551851955026,0.33652284294583645,0.34154918073269336,-4.41535e-05,1799.980000000447,9000.0,0.02207650470278326,10.789990400000004,-12.437224400000002,7.610738885904697,2.7963075233206216,0.00017938783247059404,7.919117836650813e-08,0.9996612181993845,-0.2845429901475146,8,0.015079013360570714,7.368907300000005,0.0022464319849470867,1.37e-05,94250.54114039989,1.991394401867767e-15,1.9913944018677668e-11,0.0008829046794964699,1.758211436132125e-14,3.939438818451545e-14,3.939438818451545e-10,4.447731265705271,True,
3,167,delithiation,0.33652284294583645,0.32647016737212275,0.3314965051589796,-4.41535e-05,1799.980000000447,9000.0,0.02207650470278326,11.233240300000002,-12.200802499999996,8.299652097533134,3.1926624395030276,0.0001956257628012824,1.8940890532803405e-07,0.9983724255966531,-0.32487475339946287,8,0.015079013360570548,9.138137099999998,0.0022464319849470867,1.37e-05,85983.24685511811,2.1828670917284373e-15,2.1828670917284374e-11,0.001936441321590516,4.2269940359630615e-14,3.187851495424598e-14,3.1878514954245983e-10,3.821513464448558,True,
3,168,delithiation,0.32647016737212275,0.3164174690308468,0.32144381820148477,-4.41536e-05,1799.980000000447,9000.0,0.0220765547022277,11.538595000000013,-11.357963100000006,8.848516518675632,3.612883228435414,0.000208562693144712,2.7285396412450055e-07,0.9970324628528863,-0.36763419617360965,8,0.015079047511913968,10.312929799999981,0.0022464319849470867,1.37e-05,76319.08454409907,2.459280023092363e-15,2.459280023092363e-11,0.0026165174606292583,6.434749120997893e-14,2.4305302957175193e-14,2.430530295717519e-10,3.143739330019437,True,
3,169,delithiation,0.3164174690308468,0.30636479345713297,0.31139113124398987,-4.41535e-05,1799.980000000447,9000.0,0.02207650470278326,11.396288899999995,-9.636074299999992,8.684226664822674,4.323229243270725,0.00020469032264016412,2.1636496761827903e-07,0.9980607409725653,-0.4399174860827286,8,0.015079013360570714,12.315616099999982,0.0022464319849470867,1.37e-05,51338.8151127733,3.65590829448851e-15,3.65590829448851e-11,0.002114071293918847,7.728850778577969e-14,1.8162642858560707e-14,1.8162642858560707e-10,2.2289066246021805,True,
3,170,delithiation,0.30636479345713297,0.29631202681317037,0.30133841013515167,-4.41539e-05,1799.980000000447,9000.0,0.022076704700561035,10.338574699999992,-9.386986499999999,6.296815246480551,4.936676559088168,0.00014841818323657572,4.540760971927659e-07,0.9839833969530027,-0.5023353019435169,7,0.015079149965943894,12.698084199999988,0.0022464319849470867,1.37e-05,20700.108610497464,9.067102184421312e-15,9.067102184421312e-11,0.006118874214609909,5.548045775748875e-13,3.2783215503578026e-14,3.2783215503578024e-10,1.9014789378329915,True,
3,171,delithiation,0.29631202681317037,0.28625921463408355,0.29128562072362696,-4.41541e-05,1799.980000000447,9000.0,0.022076804699449927,9.950935800000005,-9.876161800000006,4.968857777190649,5.1087298322108055,0.00011711775162273596,3.632156718664237e-07,0.9835494848507993,-0.5198403597698932,7,0.015079218268630235,13.490408600000004,0.0022464319849470867,1.37e-05,12036.142760151117,1.559386621945015e-14,1.559386621945015e-10,0.006202572485107595,9.67220855492103e-13,5.827795773913499e-14,5.827795773913499e-10,1.9331932054285377,True,
3,172,delithiation,0.28625921463408355,0.27620637968743433,0.28123279716075894,-4.41542e-05,1799.980000000447,9000.0,0.02207685469889437,10.551303600000006,-10.2252662,5.741174408065681,5.125605524994513,0.00013532153031894792,3.309999074022716e-07,0.9897026315938251,-0.5215563698095919,7,0.015079252419973821,13.259902599999984,0.0022464319849470867,1.37e-05,15962.877934750293,1.1757904856956234e-14,1.1757904856956233e-10,0.004892050904569537,5.752026909131529e-13,4.679385548688769e-14,4.679385548688769e-10,1.994938188305263,True,
3,173,delithiation,0.27620637968743433,0.26615361304347185,0.2711799963654531,-4.41539e-05,1799.980000000447,9000.0,0.022076704700561035,11.271029799999999,-10.076940099999987,6.694753935134945,5.479988083380034,0.00015779774018683584,2.851376710526222e-07,0.9943539047195664,-0.5576203819640232,7,0.015079149965943728,14.236077699999989,0.0022464319849470867,1.37e-05,18989.349187167456,9.883961696108908e-15,9.883961696108908e-11,0.0036139639352884673,3.5720281107510227e-13,3.3421749480093236e-14,3.3421749480093233e-10,1.8388616812072647,True,
3,174,delithiation,0.26615361304347185,0.25610084639950925,0.26112722972149055,-4.41539e-05,1799.980000000447,9000.0,0.022076704700561035,11.746913199999987,-9.536564400000003,7.502723743091589,6.3235184440796415,0.00017684187699455858,2.235615650010333e-07,0.997228478162193,-0.6434544594792873,7,0.015079149965943894,14.987632600000023,0.0022464319849470867,1.37e-05,17911.02344729745,1.0479021511655719e-14,1.0479021511655719e-10,0.0025283781059156287,2.6494928561489213e-13,2.3833457213344608e-14,2.3833457213344607e-10,1.5081104743085798,True,
3,175,delithiation,0.25610084639950925,0.24604803422042232,0.2510744403099658,-4.41541e-05,1799.980000000447,9000.0,0.022076804699449927,11.436373,-9.260058399999993,7.187117855646806,6.843604847276871,0.00016940293356049437,2.475662975468356e-07,0.9962997523271268,-0.6963730952262642,8,0.015079218268630401,16.0364509,0.0022464319849470867,1.37e-05,14032.651931232835,1.3375233770478801e-14,1.33752337704788e-10,0.0029228100404581105,3.9093267557829826e-13,2.4488319455319765e-14,2.4488319455319767e-10,1.353096592607133,True,
3,176,delithiation,0.24604803422042232,0.23599524480889755,0.24102163951465994,-4.4154e-05,1799.980000000447,9000.0,0.02207675470000548,10.992377999999997,-9.466052000000003,6.461248851708539,5.1458558029017825,0.00015229394201235033,2.919714707686941e-07,0.9936489121197334,-0.5236193101136041,9,0.015079184117287148,13.545304600000001,0.0022464319849470867,1.37e-05,20059.392759802136,9.356713946801017e-15,9.356713946801017e-11,0.0038343149689436316,3.5876588346342787e-13,3.166255080427837e-14,3.166255080427837e-10,1.8395486314758434,True,
3,177,delithiation,0.23599524480889755,0.22594243262981073,0.23096883871935414,-4.41541e-05,1799.980000000447,9000.0,0.022076804699449927,11.651307299999997,-9.815871700000006,7.251695187243171,3.0369312470532868,0.00017092504431944598,3.1846376152660503e-07,0.9939994045989485,-0.30902386384002994,9,0.015079218268630235,7.675036800000007,0.0022464319849470867,1.37e-05,72545.29185103657,2.5872113160065556e-15,2.5872113160065557e-11,0.0037263557578071514,9.640869784064847e-14,2.702836209395977e-14,2.702836209395977e-10,3.2321679028869275,True,
3,178,delithiation,0.22594243262981073,0.21588964321828596,0.22091603792404835,-4.4154e-05,1799.980000000447,9000.0,0.02207675470000548,13.2998228,-9.812861700000008,9.271699820231834,1.575454265845175,0.0002185372746330497,3.768834257221315e-07,0.9948545636447357,-0.1603111916451675,7,0.015079184117287148,3.9831549000000077,0.0022464319849470867,1.37e-05,440663.61657777656,4.259257922349324e-16,4.259257922349324e-12,0.003449145472825759,1.469080018046842e-14,1.6523943259941023e-14,1.6523943259941022e-10,6.22859191328906,True,
