Repository: zhangjunhuan846-hash/fangzhen

# 🔋 Fangzhen · 电池数据—模型研究工作站
  <strong>让实验记录、物理仿真、诊断分析与下一轮实验建议接在同一条可追溯的研究链上。</strong><br>
  Battery data → model → simulation → evidence → experiment
  <a href="#项目能做什么">项目能力</a> ·
  <a href="#研究流程">研究流程</a> ·
  <a href="#快速开始">快速开始</a> ·
  <a href="#项目路线图">路线图</a> ·
  <a href="STATUS.md">验收状态</a>
> **当前软件：本地工作站 v0.3.10。** `v0.1.0-platform` 是保留的仿真平台冻结标签，两者用途不同。工作站增加了数据录入、参数探索、机器学习辅助研究，以及环境和经济筛选；这些工程能力不自动构成真实回收石墨的材料验证。详细判据与失败记录以 [STATUS.md](STATUS.md) 为准。

## 项目能做什么

| 研究环节 | 已有能力 | 关键约束 |
| --- | --- | --- |
| **实验数据** | 数据集适配、协议与单位核对；本地工作站的方案、样品、工艺、表征、极片与半电池记录；Excel/CSV 导入和版本归档 | 原始数据、来源和测试条件必须由研究者提供，软件不补造缺失实测值 |

File: outputs/analysis/graphite_phaseB16/v1/gitt_ds_app_pulses.csv (part 9 of 14)
cycle,pulse_id,branch,SOC_start,SOC_end,SOC_mid,I_A,pulse_time_s,relax_time_s,capacity_increment_mAh,delta_V_pulse_mV,delta_V_relax_mV,dE_s_mV,dE_tau_expected_mV,sqrt_t_slope_V_per_sqrt_s,sqrt_t_slope_stderr,sqrt_t_r2,u_prime_V_per_soc,u_prime_knots,u_prime_halfwidth_soc,u_prime_window_curvature_mV,Q_th_Ah,R_m,tau_d_s,Ds_app_m2_s,Ds_app_cm2_s,Ds_app_rel_uncertainty,Ds_app_cm2_s_uncertainty,Ds_app_relax_m2_s,Ds_app_relax_cm2_s,relax_over_pulse_sqrt_ratio,accepted,flags
3,179,delithiation,0.21588964321828596,0.20583683103919903,0.2108632371287425,-4.41541e-05,1799.980000000447,9000.0,0.022076804699449927,14.666616900000012,-9.551078099999998,11.103445580404113,1.488761142382943,0.0002617121761085252,4.5721744049335804e-07,0.9947204325820355,-0.1514893433957287,8,0.015079218268630401,4.20406470000001,0.0022464319849470867,1.37e-05,707726.6625455506,2.652012562659668e-16,2.652012562659668e-12,0.003494047906305757,9.266258942057579e-15,1.0915165370261747e-14,1.0915165370261747e-10,6.415453646722898,True,
3,180,delithiation,0.20583683103919903,0.19578404162767438,0.2008104363334367,-4.4154e-05,1799.980000000447,9000.0,0.02207675470000548,14.278233000000002,-9.46354869999999,10.557886635729115,2.001801887417729,0.00024885315702544457,2.600130458154581e-07,0.9981051281809481,-0.20369442196236914,9,0.015079184117286981,5.751684300000004,0.0022464319849470867,1.37e-05,353925.51329921425,5.303093248361665e-16,5.303093248361665e-12,0.0020896905542482024,1.1081823869398787e-14,1.1852094830476344e-14,1.1852094830476343e-10,4.727515124989575,True,
3,181,delithiation,0.19578404162767438,0.18573127498371178,0.19075765830569308,-4.41539e-05,1799.980000000447,9000.0,0.022076704700561035,13.514757099999997,-9.923040899999986,9.21673899831815,3.258714529612703,0.00021724182844028145,4.380074886533155e-07,0.9929803347483139,-0.33159299127408903,9,0.015079149965943894,8.908435699999995,0.0022464319849470867,1.37e-05,101779.89882251491,1.8440772900285172e-15,1.844077290028517e-11,0.004032441558773948,7.43613390190223e-14,1.7099210089042723e-14,1.7099210089042722e-10,3.045078299994364,True,
3,182,delithiation,0.18573127498371178,0.17567846280462485,0.1807048688941683,-4.41541e-05,1799.980000000447,9000.0,0.022076804699449927,15.451610099999986,-10.082334299999996,11.450881540643076,7.5722130225902395,0.00026990136572124947,6.99924321728356e-07,0.9884404192209888,-0.7705128419785953,9,0.015079218268630401,21.019503400000026,0.0022464319849470867,1.37e-05,29095.931662531813,6.450730025658437e-15,6.450730025658437e-11,0.00518651930387954,3.3456835802192843e-13,1.1436296503526192e-14,1.1436296503526191e-10,1.331491107014725,True,
3,183,delithiation,0.17567846280462485,0.1656256506255379,0.17065205671508138,-4.41541e-05,1799.980000000447,9000.0,0.022076804699449927,17.378091900000005,-9.333580800000018,14.474682832063719,13.926476557171789,0.0003411734416157902,5.695000242657141e-07,0.9951778872548706,-1.417092862918971,10,0.015079218268630401,34.80948510000001,0.0022464319849470867,1.37e-05,13744.713069669755,1.3655432386884276e-14,1.3655432386884276e-10,0.00333847805719328,4.558836138509961e-13,6.133657680113142e-15,6.133657680113142e-11,0.6702040362961339,True,
3,184,delithiation,0.1656256506255379,0.15557286121401326,0.16059925591977559,-4.4154e-05,1799.980000000447,9000.0,0.02207675470000548,10.635137500000003,-9.267538800000002,4.817304409368793,23.98422234984078,0.00011354558464069271,6.370740129326594e-07,0.9480970938271944,-2.44052737609807,12,0.015079184117286981,69.94082029999998,0.0022464319849470867,1.37e-05,513.2831034543713,3.6566565066501324e-13,3.6566565066501324e-09,0.011221466954415477,4.10330501530228e-11,5.4596111069383095e-14,5.45961110693831e-10,0.38640147113469053,True,
3,185,delithiation,0.15557286121401326,0.1455200718024886,0.15054646650825093,-4.4154e-05,1799.980000000447,9000.0,0.02207675470000548,8.240967999999988,-9.698182399999977,1.909335329023291,32.92113524075279,4.500371531171011e-05,3.092624852507718e-07,0.9241105741067834,-3.349907728311961,11,0.015079184117286981,95.117271,0.0022464319849470867,1.37e-05,42.79715323250868,4.385572072523526e-12,4.3855720725235257e-08,0.013743864616897562,6.02747088324102e-10,3.805899734496253e-13,3.805899734496253e-09,0.29458833448716193,True,
3,186,delithiation,0.1455200718024886,0.13546728239096384,0.14049367709672622,-4.4154e-05,1799.980000000447,9000.0,0.02207675470000548,8.666425899999997,-10.39642099999999,2.1733046546651056,42.41004654042955,5.122556655053114e-05,3.6991266179290905e-07,0.9168569386171075,-4.315456973913464,15,0.015079184117287148,125.40605660000004,0.0022464319849470867,1.37e-05,33.41210154191506,5.617425763074054e-12,5.617425763074054e-08,0.01444250153594733,8.112968021126713e-10,3.3757288802923807e-13,3.3757288802923805e-09,0.24514052325052435,False,OCP not locally linear over the pulse step (125 mV across the window)
3,187,delithiation,0.13546728239096384,0.12541449297943918,0.1304408876852015,-4.4154e-05,1799.980000000447,9000.0,0.02207675470000548,9.881317599999996,-11.556446499999984,3.3202409830979405,50.980548432805904,7.825926525229528e-05,4.795186595771032e-07,0.9387125307783252,-5.187552978951694,53,0.015079184117286981,141.4358914,0.0022464319849470867,1.37e-05,53.96724845770677,3.4778500917475803e-12,3.47785009174758e-08,0.01225461695893035,4.261972071494737e-10,1.7871066802351195e-13,1.7871066802351194e-09,0.22668344800628765,False,OCP not locally linear over the pulse step (141 mV across the window)
3,188,delithiation,0.12541449297943918,0.11536168080035225,0.12038808688989572,-4.41541e-05,1799.980000000447,9000.0,0.022076804699449927,12.414097699999987,-13.557761899999992,5.925006657216017,62.030027361479156,0.00013965452205702317,6.284324105566061e-07,0.9659844980903558,-6.311884323343301,115,0.015079218268630401,175.92358589999995,0.0022464319849470867,1.37e-05,116.08438642485453,1.6168410393545755e-12,1.6168410393545756e-08,0.008999814704174164,1.4551269760295547e-10,7.723948756408567e-14,7.723948756408567e-10,0.21856772399909347,False,OCP not locally linear over the pulse step (176 mV across the window)
3,189,delithiation,0.11536168080035214,0.1053088686212652,0.11033527471080867,-4.41541e-05,1799.980000000447,9000.0,0.022076804699449927,17.690151900000007,-16.441077,12.160814183567423,77.6566006468053,0.0002866347315512322,7.390607705805413e-07,0.9885709508057678,-7.901971046543375,206,0.015079218268630401,235.02534630000005,0.0022464319849470867,1.37e-05,312.0100793688992,6.015510793101279e-13,6.015510793101279e-09,0.005156812411258291,3.102086071792288e-11,2.696350126175032e-14,2.696350126175032e-10,0.21171512612014348,False,OCP not locally linear over the pulse step (235 mV across the window)
3,190,delithiation,0.1053088686212652,0.09525607920974055,0.10028247391550288,-4.4154e-05,1799.980000000447,9000.0,0.02207675470000548,34.475296699999994,-10.338991899999982,33.36782619069178,121.83899400080193,0.0007864915751727542,3.849187444128703e-06,0.9600123065943813,-12.397792015015218,311,0.015079184117286981,384.82883569999996,0.0022464319849470867,1.37e-05,954.296411584668,1.9667893300398056e-13,1.9667893300398057e-09,0.009788248382147572,1.9251422477787233e-11,1.416255550012147e-15,1.4162555500121469e-11,0.08485782392402166,False,OCP not locally linear over the pulse step (385 mV across the window)
3,191,delithiation,0.09525607920974055,0.08520328979821579,0.09022968450397817,-4.4154e-05,1799.980000000447,9000.0,0.02207675470000548,55.76357249999997,-10.027140399999968,62.72264522244828,179.33113900049577,0.0014783951390206654,6.44375307994035e-06,0.9680198445037762,-18.247935986153145,311,0.015079184117287148,458.116889,0.0022464319849470867,1.37e-05,1556.4579356621352,1.20587903919263e-13,1.20587903919263e-09,0.00871722709289871,1.051192143120866e-11,3.770044916693955e-16,3.770044916693955e-12,0.05591410647301051,False,OCP not locally linear over the pulse step (458 mV across the window)
3,192,delithiation,0.08520328979821579,0.07515047761912885,0.08017688370867232,-4.41541e-05,1799.980000000447,9000.0,0.022076804699449927,71.07037310000003,-11.293947700000029,81.20897992028281,,0.0019141246472175908,8.498354473016914e-06,0.9668570543182191,,0,,,0.0022464319849470867,1.37e-05,,,,,,2.8531492989772827e-16,2.8531492989772827e-12,,False,"undefined: |U'| below threshold or no slope; SOC_mid outside the branch OCP table ([0.0812458240123724, 1.0]) - no U' available"
3,193,delithiation,0.07515047761912885,0.06509761990491736,0.0701240487620231,-4.41543e-05,1799.980000000447,9000.0,0.022076904698338815,94.65411299999998,-13.457387599999981,109.68545850558384,,0.0025853254131870053,1.2117112068514739e-05,0.963205218554319,,0,,,0.0022464319849470867,1.37e-05,,,,,,2.2205700409351214e-16,2.2205700409351213e-12,,False,"undefined: |U'| below threshold or no slope; SOC_mid outside the branch OCP table ([0.0812458240123724, 1.0]) - no U' available"
3,194,delithiation,0.06509761990491736,0.05504473942314392,0.06007117966403064,-4.41544e-05,1799.980000000447,9000.0,0.02207695469778326,140.93926550000003,-18.025815500000043,165.10352414009773,,0.003891549003684924,2.02683954908071e-05,0.9549520650789955,,0,,,0.0022464319849470867,1.37e-05,,,,,,1.7584022077761867e-16,1.7584022077761867e-12,,False,"undefined: |U'| below threshold or no slope; SOC_mid outside the branch OCP table ([0.0812458240123724, 1.0]) - no U' available"
3,195,delithiation,0.05504473942314392,0.044991881708932424,0.05001831056603817,-4.41543e-05,1799.980000000447,9000.0,0.022076904698338815,326.21276380000006,-66.27374890000004,371.42429988801933,,0.008754603341762058,7.183475363906655e-05,0.8951881962193196,,0,,,0.0022464319849470867,1.37e-05,,,,,,4.696599343417214e-16,4.696599343417215e-12,,False,"undefined: |U'| below threshold or no slope; SOC_mid outside the branch OCP table ([0.0812458240123724, 1.0]) - no U' available; sqrt(t) fit weak (R2=0.895)"
4,1,lithiation,0.0,0.010046367679708165,0.005023183839854083,4.41544e-05,1799.980000000447,9000.0,0.02207695469778326,-323.5638141999999,20.232856299999934,-356.0946974624929,-295.9545389853426,-0.008393279140133734,7.480013758184634e-06,0.9986207543299248,-30.11473962637155,314,0.015069551519562248,2554.1169047999997,0.0022464319849470867,1.37e-05,18419.637278832666,1.0189668621525359e-14,1.0189668621525358e-10,0.0017823817445598387,1.8161879334121016e-13,4.762384373903406e-17,4.762384373903406e-13,0.06836474402239862,False,OCP not locally linear over the pulse step (2554 mV across the window)
4,2,lithiation,0.010046367679708167,0.020092780865040592,0.015069574272374379,4.41546e-05,1799.980000000447,9000.0,0.02207705469667215,-137.39684230000003,16.919881100000033,-157.61252900099385,-193.57850454206707,-0.003714983574073307,8.297667410187541e-06,0.9913990517996614,-19.69741662446823,470,0.015069619777998637,2627.6245118,0.0022464319849470867,1.37e-05,8434.654247657463,2.22522458525347e-14,2.22522458525347e-10,0.004467135450125038,9.94037962927556e-13,1.7000206716762815e-16,1.7000206716762815e-12,0.08740578474880784,False,OCP not locally linear over the pulse step (2628 mV across the window)
4,3,lithiation,0.020092780865040592,0.03013919405037302,0.025115987457706806,4.41546e-05,1799.980000000447,9000.0,0.02207705469667215,-93.75381460000004,14.796137800000054,-105.90429726161706,-81.67426341237358,-0.0024962020928437946,6.608226934765044e-06,0.9879593736400211,-8.310695434577436,465,0.01506961977799864,265.1473582000001,0.0022464319849470867,1.37e-05,21392.265650116762,8.773731734159516e-15,8.773731734159515e-11,0.005294624945399858,4.645361890392732e-13,2.8794572364964654e-16,2.8794572364964655e-12,0.18116034576638074,False,OCP not locally linear over the pulse step (265 mV across the window)
4,4,lithiation,0.030139194050373026,0.04018562998851758,0.035162412019445304,4.41547e-05,1799.980000000447,9000.0,0.022077104696116595,-71.64117689999999,13.475120100000016,-79.4472057860458,-58.97531903615197,-0.0018725990019443244,5.178016743714397e-06,0.9868779898061202,-6.000970001676659,403,0.015069653907216832,175.39572709999996,0.0022464319849470867,1.37e-05,23089.61690084561,8.128761980157679e-15,8.128761980157679e-11,0.005530299587191971,4.49544890232478e-13,4.243743226370136e-16,4.243743226370136e-12,0.22848744729536344,False,OCP not locally linear over the pulse step (175 mV across the window)
4,5,lithiation,0.04018562998851758,0.05023208867947427,0.045208859333995925,4.41548e-05,1799.980000000447,9000.0,0.02207715469556104,-57.65366560000002,12.910246899999978,-62.479521691566866,-51.297659179551324,-0.001472664630606011,4.043798238304917e-06,0.9870576439637838,-5.219726179525698,250,0.015069688036435033,140.7735347,0.0022464319849470867,1.37e-05,18874.713454765937,9.943992021378609e-15,9.94399202137861e-11,0.005491811447445259,5.461052921631137e-13,6.298465683296843e-16,6.298465683296843e-12,0.251673216799459,False,OCP not locally linear over the pulse step (141 mV across the window)
4,6,lithiation,0.05023208867947427,0.06027854737043096,0.055255318024952614,4.41548e-05,1799.980000000447,9000.0,0.02207715469556104,-45.121371800000006,11.9518042,-48.31469503757814,-41.365264492590164,-0.0011387946097218713,2.5549490746643625e-06,0.991322626491913,-4.209068356106345,106,0.015069688036435033,118.98431179999999,0.0022464319849470867,1.37e-05,17357.490828560756,1.0813198857703951e-14,1.081319885770395e-10,0.0044871112891697994,4.852002666644138e-13,9.027126286202747e-16,9.027126286202747e-12,0.2889333441138989,False,OCP not locally linear over the pulse step (119 mV across the window)
4,7,lithiation,0.06027854737043096,0.07032496055576339,0.06530175396309718,4.41546e-05,1799.980000000447,9000.0,0.02207705469667215,-16.903162,11.968851099999982,-9.859603866317938,-30.870013907425534,-0.00023239438287301286,1.599135034106332e-06,0.9239228373879598,-3.1411520952500696,10,0.01506961977799864,77.73864269999997,0.0022464319849470867,1.37e-05,1297.9123145067097,1.4460915263858505e-13,1.4460915263858505e-09,0.013762252033261462,1.9901476049285844e-11,2.173837414597792e-14,2.1738374145977918e-10,0.38771771000469074,True,
4,8,lithiation,0.07032496055576339,0.08037135098828367,0.07534815577202353,4.41545e-05,1799.980000000447,9000.0,0.022077004697227703,-11.040717300000003,12.067437099999994,-3.2374755207404418,-22.847762066130187,-7.630845375838953e-05,6.405517624187948e-07,0.8908402422459542,-2.3248599252352737,11,0.015069585648780429,64.5701886,0.0022464319849470867,1.37e-05,255.4616554303896,7.347090884688303e-13,7.347090884688303e-09,0.016788487536307104,1.2334654374570513e-10,2.0495483352285517e-13,2.0495483352285516e-09,0.5281671379924302,False,sqrt(t) fit weak (R2=0.891)
4,9,lithiation,0.08037135098828367,0.09041774142080397,0.08539454620454381,4.41545e-05,1799.980000000447,9000.0,0.022077004697227703,-11.464714999999986,12.632965999999996,-3.9304039675418037,-17.029826201435334,-9.26410246154878e-05,7.288011631734081e-07,0.9028330752702648,-1.732859452704573,10,0.01506958564878045,46.987950799999986,0.0022464319849470867,1.37e-05,677.7257984321433,2.7694091096163617e-13,2.7694091096163617e-09,0.015733875271745787,4.357353750714039e-11,1.5239732341282456e-13,1.5239732341282456e-09,0.7418141471658263,True,
4,10,lithiation,0.09041774142080397,0.10046415460613639,0.09544094801347018,4.41546e-05,1799.980000000447,9000.0,0.02207705469667215,-12.677341699999984,13.427555600000002,-5.459436890031497,-13.224902612500863,-0.00012868087644243677,8.304386977448127e-07,0.9324663986238833,-1.3456887539899278,10,0.01506961977799863,35.3754312,0.0022464319849470867,1.37e-05,2168.257239918276,8.656260730718197e-14,8.656260730718197e-10,0.012906948113868272,1.1172590811149522e-11,8.923583311665744e-14,8.923583311665744e-10,1.0153235901569195,True,
4,11,lithiation,0.10046415460613639,0.11051065880271735,0.10548740670442687,4.4155e-05,1799.980000000447,9000.0,0.02207725469444993,-14.39180969999998,14.189571200000001,-7.699805966342737,-10.000009226913305,-0.00018148717535224973,8.561061772260466e-07,0.962745853549441,-1.0175332435129,8,0.015069756294871436,22.264257000000008,0.0022464319849470867,1.37e-05,7543.255729275107,2.4881829111477922e-14,2.488182911147792e-10,0.009434343507351681,2.347437229289058e-12,5.009796034795859e-14,5.00979603479586e-10,1.4189558107417752,True,
4,12,lithiation,0.11051065880271735,0.12055711749367404,0.1155338881481957,4.41548e-05,1799.980000000447,9000.0,0.02207715469556104,-16.422092900000017,14.279991400000025,-10.436019628138869,-6.635526416987231,-0.00024598070815168543,7.052332847120184e-07,0.9859071411498276,-0.6751893070296144,8,0.015069688036435033,16.546584699999993,0.0022464319849470867,1.37e-05,31471.61863155658,5.9637860447318486e-15,5.963786044731849e-11,0.005734053617547375,3.4196668944073203e-13,2.7620223034222327e-14,2.762022303422233e-10,2.15205102091714,True,
4,13,lithiation,0.12055711749367404,0.13060359893744286,0.12558035821555846,4.41549e-05,1799.980000000447,9000.0,0.022077204695005483,-18.023133299999994,13.556540099999987,-12.585096757690195,-4.523519004758626,-0.0002966352232863893,4.868646294593996e-07,0.9953372636847199,-0.46028371422876213,8,0.015069722165653235,12.802042,0.0022464319849470867,1.37e-05,98482.79136408356,1.9058151926880707e-15,1.9058151926880707e-11,0.003282581374291829,6.255993454360253e-14,1.711692202453561e-14,1.711692202453561e-10,2.9969013252158008,True,
4,14,lithiation,0.13060359893744286,0.14065008038121168,0.13562683965932726,4.41549e-05,1799.980000000447,9000.0,0.022077204695005483,-18.56940980000002,12.918323199999998,-13.209437639751762,-3.4819136649193596,-0.00031135116075774687,3.764475401343796e-07,0.9974642591092643,-0.3542967659972245,8,0.015069722165653235,10.221913400000005,0.0022464319849470867,1.37e-05,183118.71470275082,1.0249635068958928e-15,1.0249635068958929e-11,0.002418154081829695,2.478519687926782e-14,1.4108625240068927e-14,1.4108625240068927e-10,3.710121629422763,True,
4,15,lithiation,0.14065008038121168,0.1506965618249805,0.1456733211030961,4.41549e-05,1799.980000000447,9000.0,0.022077204695005483,-17.90302989999998,12.513607699999984,-12.6360374839093,-2.9460614389371385,-0.000297835914388517,3.483089538507863e-07,0.9976272987844591,-0.29977194746692015,7,0.015069722165653235,8.446738200000011,0.0022464319849470867,1.37e-05,234065.9723690909,8.018679438976197e-16,8.018679438976197e-12,0.002338931854916791,1.8755144774187727e-14,1.4467194638444455e-14,1.4467194638444455e-10,4.247571871588179,True,
4,16,lithiation,0.1506965618249805,0.1607430205159372,0.15571979117045887,4.41548e-05,1799.980000000447,9000.0,0.02207715469556104,-16.95349810000002,11.868000000000018,-11.853493357340533,-2.793728423071447,-0.0002793910699677274,3.7146130003986923e-07,0.9969354358125316,-0.2842721796982905,6,0.015069688036435033,7.065132299999998,0.0022464319849470867,1.37e-05,229046.9004665553,8.194391612271823e-16,8.194391612271824e-12,0.0026590778301022787,2.1789525067368073e-14,1.4787794880129924e-14,1.4787794880129923e-10,4.24808650045957,True,
4,17,lithiation,0.1607430205159372,0.17078947920689388,0.16576624986141553,4.41548e-05,1799.980000000447,9000.0,0.02207715469556104,-16.406446699999993,11.3468766,-11.572386114743738,-2.8641321537222346,-0.00027276527190827526,3.0759666859954777e-07,0.9977933913879342,-0.29143601917735745,7,0.015069688036435033,7.403865400000001,0.0022464319849470867,1.37e-05,207711.1430772557,9.03610645145749e-16,9.036106451457489e-12,0.002255394658180573,2.0379986221368232e-14,1.4182340124566985e-14,1.4182340124566985e-10,3.961715448518521,True,
4,18,lithiation,0.17078947920689388,0.18083600615628698,0.17581274268159042,4.41551e-05,1799.980000000447,9000.0,0.022077304693894375,-15.049248900000006,10.93250509999999,-10.261432955039895,-2.9506544161649715,-0.00024186563794168517,2.734401953292382e-07,0.99778225440836,-0.3002379388654044,7,0.015069790424089638,7.681816799999991,0.0022464319849470867,1.37e-05,153879.01561496357,1.2197244650280213e-15,1.2197244650280214e-11,0.0022610917173374236,2.757908885308679e-14,1.6744200558958184e-14,1.6744200558958183e-10,3.7051120050206356,True,
4,19,lithiation,0.18083600615628698,0.19088251035286793,0.18585925825457744,4.4155e-05,1799.980000000447,9000.0,0.02207725469444993,-13.584554199999987,11.174172099999991,-8.199591802269552,-3.0400451045474184,-0.00019326730592176118,3.9912463896184316e-07,0.9926380848490901,-0.3093344101453864,7,0.015069756294871436,7.891565500000003,0.0022464319849470867,1.37e-05,92560.2419419337,2.027760473203436e-15,2.027760473203436e-11,0.004130286155315038,8.375231008767222e-14,2.7396009653943152e-14,2.739600965394315e-10,3.675659970730443,True,
4,20,lithiation,0.19088251035286793,0.20092903730226103,0.19590577382756447,4.41551e-05,1799.980000000447,9000.0,0.022077304693894375,-14.446586399999989,11.469155600000002,-9.316874400177472,-3.0642211561863975,-0.00021960205560907632,3.495950792646748e-07,0.9956121920740049,-0.31179369536501267,6,0.015069790424089638,7.712930499999993,0.0022464319849470867,1.37e-05,117625.19018133573,1.5956616070983565e-15,1.5956616070983564e-11,0.003183896237173709,5.0804209866430104e-14,2.2354423370415655e-14,2.2354423370415654e-10,3.742926837002208,True,
4,21,lithiation,0.20092903730226103,0.21097554149884198,0.2059522894005515,4.4155e-05,1799.980000000447,9000.0,0.02207725469444993,-15.095889500000014,11.306822300000018,-10.434361485277998,-3.031255989594736,-0.00024594162513252036,2.4629456769741767e-07,0.9982590414802095,-0.3084400893060274,6,0.015069756294871436,7.6328814,0.0022464319849470867,1.37e-05,150760.16311796644,1.244957528025071e-15,1.244957528025071e-11,0.0020028701328187706,2.4934882495093025e-14,1.7321697142924007e-14,1.7321697142924006e-10,3.7300783367727663,True,
4,22,lithiation,0.21097554149884198,0.2210220912010472,0.2159988163499446,4.41552e-05,1799.980000000447,9000.0,0.022077354693338814,-13.872869300000007,10.822065200000008,-8.958814505915214,-2.9547724874848824,-0.0002111624560788237,3.9346602623906883e-07,0.9939984097595095,-0.3006562840669689,6,0.01506982455330784,7.0554837000000035,0.0022464319849470867,1.37e-05,116964.23005636058,1.604678626188189e-15,1.604678626188189e-11,0.003726666506400115,5.980102089751675e-14,2.152584789165157e-14,2.152584789165157e-10,3.662571397912198,True,
4,23,lithiation,0.2210220912010472,0.2310686181504403,0.22604535467574377,4.41551e-05,1799.980000000447,9000.0,0.022077304693894375,-10.7908174,10.888777599999996,-4.677869222453467,-2.7773815613172657,-0.0001102590475086414,7.779816211583829e-07,0.9203201150472687,-0.2826069060627168,6,0.015069790424089638,6.655238499999994,0.0022464319849470867,1.37e-05,36093.17830054635,5.200151630790544e-15,5.200151630790544e-11,0.01411188720993458,7.338395328827352e-13,7.992877677460923e-14,7.992877677460923e-10,3.9205191507196555,True,
4,24,lithiation,0.2310686181504403,0.24111509959420913,0.2360918588723247,4.41549e-05,1799.980000000447,9000.0,0.022077204695005483,-9.832434299999997,10.847262999999996,-3.6599751998230197,-2.5930724256181423,-8.626692202098002e-05,6.602859282018024e-07,0.9075425220347565,-0.2638540936983179,6,0.015069722165653235,6.111934799999997,0.0022464319849470867,1.37e-05,25347.02899653135,7.404812612384854e-15,7.404812612384854e-11,0.01530797466127797,1.1335268384189887e-12,1.295761640065875e-13,1.295761640065875e-09,4.183170085353169,True,
4,25,lithiation,0.24111509959420913,0.2511615355323537,0.24613831756328142,4.41547e-05,1799.980000000447,9000.0,0.022077104696116595,-10.212667300000005,10.812439000000007,-4.555095198409266,-2.3443161040285307,-0.0001073652199332701,6.17045746792781e-07,0.9456810035962866,-0.23854335753739458,7,0.015069653907216873,5.996309300000002,0.0022464319849470867,1.37e-05,48035.536355171556,3.9073155884475325e-15,3.907315588447532e-11,0.011494332097047607,4.4911982981586926e-13,8.311769460077088e-14,8.311769460077088e-10,4.612193288021032,True,
4,26,lithiation,0.2511615355323537,0.26120799422331037,0.25618476487783204,4.41548e-05,1799.980000000447,9000.0,0.02207715469556104,-10.458759999999998,10.71088760000001,-5.220253927501082,-2.1362189308860198,-0.00012304324863054446,6.208942864532592e-07,0.9575964835415395,-0.217368161765733,7,0.015069688036434992,5.732439499999992,0.0022464319849470867,1.37e-05,75978.6913721216,2.4702978770817305e-15,2.4702978770817304e-11,0.010092293455573267,2.4930971098188483e-13,6.210244945647206e-14,6.210244945647206e-10,5.013946578760799,True,
4,27,lithiation,0.26120799422331037,0.2712544074086428,0.2662312008159766,4.41546e-05,1799.980000000447,9000.0,0.02207705469667215,-9.916186400000013,10.8050108,-4.633020999964402,-1.8861786328138372,-0.00010920195889437135,7.495068484578621e-07,0.9242827579571936,-0.19192650778346235,7,0.015069619777998672,5.011990600000002,0.0022464319849470867,1.37e-05,76764.9491142138,2.4449960843554742e-15,2.4449960843554743e-11,0.013726985413930965,3.356242558706592e-13,8.02348300607877e-14,8.023483006078769e-10,5.72851935231653,True,
4,28,lithiation,0.2712544074086428,0.28130084334678734,0.27627762537771505,4.41547e-05,1799.980000000447,9000.0,0.022077104696116595,-9.381756099999999,11.454328900000005,-3.6840742231873476,-1.5469733214343107,-8.683494460469938e-05,8.829917833231255e-07,0.8475911289655537,-0.15741060238488408,7,0.01506965390721679,3.995813400000006,0.0022464319849470867,1.37e-05,72159.10948893402,2.6010575979846763e-15,2.6010575979846764e-11,0.02033724527246003,5.28983463380101e-13,1.4260134436216112e-13,1.4260134436216113e-09,7.404348052608864,False,sqrt(t) fit weak (R2=0.848)
4,29,lithiation,0.28130084334678734,0.29134734754336833,0.28632409544507786,4.4155e-05,1799.980000000447,9000.0,0.02207725469444993,-9.360998799999992,11.73302529999999,-3.6213490276898197,-1.3173605564693895,-8.535648935478468e-05,9.342906059631033e-07,0.8275757934305727,-0.13404569230722752,7,0.015069756294871478,3.355413700000004,0.0022464319849470867,1.37e-05,96146.06784161429,1.9521339167940812e-15,1.952133916794081e-11,0.021891495609190757,4.273513106804998e-13,1.5485324459894923e-13,1.5485324459894923e-09,8.90646470503508,False,sqrt(t) fit weak (R2=0.828)
4,30,lithiation,0.29134734754336833,0.30139378348151286,0.29637056551244056,4.41547e-05,1799.980000000447,9000.0,0.022077104696116595,-9.402513500000001,11.519566199999998,-3.717383281375078,-1.1245258263783484,-8.762005099706295e-05,9.015129006299954e-07,0.8445285024427682,-0.11442491300590403,7,0.01506965390721679,2.9106809999999985,0.0022464319849470867,1.37e-05,139038.75970809243,1.3499113512954899e-15,1.34991135129549e-11,0.020577776213807828,2.777817369543752e-13,1.4165719269430806e-13,1.4165719269430805e-09,10.243932091004034,False,sqrt(t) fit weak (R2=0.845)
4,31,lithiation,0.30139378348151286,0.31144019666684525,0.30641699007417905,4.41546e-05,1799.980000000447,9000.0,0.02207705469667215,-9.2883557,11.2312138,-3.768592275274993,-0.9861682718394343,-8.882706526419526e-05,8.938173616806613e-07,0.8502833204405371,-0.10034671648179762,6,0.015069619777998589,2.3629441999999945,0.0022464319849470867,1.37e-05,185804.54193567383,1.010147534848631e-15,1.0101475348486309e-11,0.020124887814816604,2.0329105815242243e-13,1.3101956284860463e-13,1.3101956284860463e-09,11.388739752345876,False,sqrt(t) fit weak (R2=0.850)
4,32,lithiation,0.31144019666684525,0.3214866098521777,0.3164634032595115,4.41546e-05,1799.980000000447,9000.0,0.02207705469667215,-9.1571659,11.034786700000007,-3.7708369955109777,-0.8674666886601721,-8.887997412149189e-05,9.080519415574768e-07,0.8463707915039311,-0.0882683375140657,7,0.015069619777998672,2.526015100000001,0.0022464319849470867,1.37e-05,240419.6584305748,7.806765936912709e-16,7.80676593691271e-12,0.020433217955627254,1.59517349917504e-13,1.2632619956773927e-13,1.2632619956773926e-09,12.720703681479181,False,sqrt(t) fit weak (R2=0.846)
4,33,lithiation,0.3214866098521777,0.331533000284698,0.32650980506843785,4.41545e-05,1799.980000000447,9000.0,0.022077004697227703,-9.1853291,11.0770315,-3.8369416794046933,-0.7742382017620906,-9.043808511933594e-05,9.326750013142889e-07,0.8439164935127782,-0.0787821302871165,7,0.01506958564878047,2.2362023000000035,0.0022464319849470867,1.37e-05,312479.3153430222,6.006477574170453e-16,6.006477574170453e-12,0.020625713162404854,1.238878835612571e-13,1.2294686217080812e-13,1.2294686217080812e-09,14.307007164965201,False,sqrt(t) fit weak (R2=0.844)
4,34,lithiation,0.331533000284698,0.3415793907172183,0.33655619550095817,4.41545e-05,1799.980000000447,9000.0,0.022077004697227703,-9.3402415,11.221572799999995,-3.912172472879605,-0.6892513987955676,-9.221130177790523e-05,9.757303474688216e-07,0.8370223800066658,-0.0701343506131661,7,0.01506958564878047,2.066455700000011,0.0022464319849470867,1.37e-05,409902.6669304087,4.5788918965942e-16,4.5788918965942005e-12,0.0211629231700667,9.690273741166406e-14,1.213703322000502e-13,1.2137033220005021e-09,16.28081251573683,False,sqrt(t) fit weak (R2=0.837)
4,35,lithiation,0.3415793907172183,0.3516258039025507,0.3466025973098845,4.41546e-05,1799.980000000447,9000.0,0.02207705469667215,-9.5366687,11.420220100000003,-4.014010831787991,-0.5772023274619844,-9.461166825227892e-05,1.0253139799119686e-06,0.8304047242144207,-0.058732733510505716,7,0.015069619777998589,1.4653503999999957,0.0022464319849470867,1.37e-05,615319.9602321517,3.0502829768302516e-16,3.0502829768302517e-12,0.02167415497162575,6.611230594713079e-14,1.1940786461916284e-13,1.1940786461916285e-09,19.785471327213525,False,sqrt(t) fit weak (R2=0.830)
4,36,lithiation,0.3516258039025507,0.36167228534631957,0.35664904462443514,4.41549e-05,1799.980000000447,9000.0,0.022077204695005483,-9.677484599999994,11.651486099999996,-4.14804127895628,-0.48069118730087146,-9.77708137390743e-05,1.0828687671047572e-06,0.8241844798661175,-0.048911991937057156,7,0.015069722165653276,1.248918399999993,0.0022464319849470867,1.37e-05,947444.7407089885,1.981012632563124e-16,1.981012632563124e-12,0.022151166093281403,4.388173985679441e-14,1.1639050902520596e-13,1.1639050902520595e-09,24.239025819100704,False,sqrt(t) fit weak (R2=0.824)
4,37,lithiation,0.36167228534631957,0.371718698531652,0.36669549193898576,4.41546e-05,1799.980000000447,9000.0,0.02207705469667215,-9.885042899999988,11.838287099999997,-4.301287085990497,-0.4398665339119286,-0.00010138287211753056,1.1404544854900402e-06,0.819636856600222,-0.044758246263552424,7,0.015069619777998672,1.3252645000000063,0.0022464319849470867,1.37e-05,1216620.3837973156,1.5427162202739192e-16,1.5427162202739193e-12,0.022497971534441056,3.470798560944313e-14,1.1174341506526235e-13,1.1174341506526234e-09,26.913361638851786,False,sqrt(t) fit weak (R2=0.820)
4,38,lithiation,0.371718698531652,0.3817650889641723,0.37674189374791217,4.41545e-05,1799.980000000447,9000.0,0.022077004697227703,-10.078504700000005,11.956140399999995,-4.476752460044312,-0.42427893885739204,-0.0001055186536227207,1.198601153762414e-06,0.8167377163725215,-0.04317224151826815,6,0.01506958564878047,1.073993800000006,0.0022464319849470867,1.37e-05,1416521.8706562887,1.3250060157069183e-16,1.3250060157069182e-12,0.022718279898604136,3.010185753216404e-14,1.0521966496858068e-13,1.0521966496858067e-09,28.17990549377393,False,sqrt(t) fit weak (R2=0.817)
4,39,lithiation,0.3817650889641723,0.39181147939669264,0.3867882841804325,4.41545e-05,1799.980000000447,9000.0,0.022077004697227703,-10.178565900000006,12.010246500000003,-4.66815762849457,-0.4188581266824127,-0.00011003014177212383,1.2509808682910234e-06,0.8164662942966104,-0.042620650121642074,6,0.01506958564878047,1.045092999999997,0.0022464319849470867,1.37e-05,1580364.272525296,1.1876375799111575e-16,1.1876375799111575e-12,0.02273887587788167,2.7005543517507582e-14,9.764587046461439e-14,9.764587046461438e-10,28.673781729216465,False,sqrt(t) fit weak (R2=0.816)
4,40,lithiation,0.39181147939669264,0.40185786982921295,0.3968346746129528,4.41545e-05,1799.980000000447,9000.0,0.022077004697227703,-10.341644300000008,12.168854500000007,-4.913949709282375,-0.4256686250789832,-0.00011582354886070774,1.3046133894630538e-06,0.8192473903685132,-0.04331364818190013,6,0.01506958564878047,1.076221500000002,0.0022464319849470867,1.37e-05,1695579.6829338607,1.1069370663562096e-16,1.1069370663562096e-12,0.02252760172341143,2.493663736375414e-14,9.046467884035669e-14,9.046467884035669e-10,28.587623759543153,False,sqrt(t) fit weak (R2=0.819)
4,41,lithiation,0.40185786982921295,0.411904214756109,0.406881042292661,4.41543e-05,1799.980000000447,9000.0,0.022076904698338815,-10.5914473,12.434974299999999,-5.215652781599427,-0.4440349304590049,-0.00012293479797909624,1.3665483077525523e-06,0.8231252564292588,-0.04518270490572533,6,0.015069517390344067,1.1266246000000009,0.0022464319849470867,1.37e-05,1755428.4893963875,1.0691976411100522e-16,1.0691976411100522e-12,0.02223208286371316,2.3770490554845327e-14,8.385201524900205e-14,8.385201524900205e-10,28.004495698448313,False,sqrt(t) fit weak (R2=0.823)
4,42,lithiation,0.411904214756109,0.4219505824358172,0.41692739859596306,4.41544e-05,1799.980000000447,9000.0,0.02207695469778326,-11.026546299999996,12.813732000000009,-5.603924633321318,-0.4707265063068904,-0.0001320865041319285,1.431074890907029e-06,0.8304749274646932,-0.047898593551780666,6,0.015069551519562269,1.1117979999999972,0.0022464319849470867,1.37e-05,1803214.2653251465,1.0408635491032823e-16,1.0408635491032824e-12,0.021668752614993368,2.255421475148303e-14,7.712723550701396e-14,7.712723550701397e-10,27.221182211579325,False,sqrt(t) fit weak (R2=0.830)
4,43,lithiation,0.4219505824358172,0.4319969501155253,0.42697376627567124,4.41544e-05,1799.980000000447,9000.0,0.02207695469778326,-11.477202199999995,13.295531299999997,-6.092126157267399,-0.5337665557274979,-0.0001435935883326129,1.4972507851859402e-06,0.8409946253554786,-0.054313209393942866,6,0.015069551519562185,1.2459531000000024,0.0022464319849470867,1.37e-05,1657429.7484447577,1.132416020504749e-16,1.132416020504749e-12,0.02085400612341805,2.361541062586274e-14,7.026105732390315e-14,7.026105732390314e-10,24.908887897404576,False,sqrt(t) fit weak (R2=0.841)
4,44,lithiation,0.4319969501155253,0.44204334054804567,0.43702014533178546,4.41545e-05,1799.980000000447,9000.0,0.022077004697227703,-12.025699000000001,13.785481500000001,-6.681769779501759,-0.5804032452981203,-0.00015749169900339545,1.5537740793448222e-06,0.8552401652458996,-0.05905857394542816,6,0.015069585648780554,1.4742388999999938,0.0022464319849470867,1.37e-05,1686255.666312309,1.1130577868447512e-16,1.1130577868447512e-12,0.019731504443435122,2.1962304666927272e-14,6.279165466388717e-14,6.279165466388717e-10,23.75155826862956,False,sqrt(t) fit weak (R2=0.855)
4,45,lithiation,0.44204334054804567,0.4520896854749417,0.4470665130114937,4.41543e-05,1799.980000000447,9000.0,0.022076904698338815,-12.49641180000001,14.225035900000002,-7.36389339833138,-0.6501610197443018,-0.0001735695962080238,1.6005330286723925e-06,0.8711784084729285,-0.06615703288465584,7,0.015069517390344067,1.7833262000000043,0.0022464319849470867,1.37e-05,1632199.3493342872,1.1499208113062394e-16,1.1499208113062393e-12,0.018442550580738203,2.120747272635883e-14,5.504689415296968e-14,5.504689415296968e-10,21.879250628704998,False,sqrt(t) fit weak (R2=0.871)
4,46,lithiation,0.4520896854749417,0.46213603040183776,0.45711285793838974,4.41543e-05,1799.980000000447,9000.0,0.022076904698338815,-12.932986000000007,14.578595799999997,-8.098214040540967,-0.7207964787355957,-0.00019087779588734225,1.6211141845237398e-06,0.8885459481741406,-0.07334453296755472,7,0.015069517390344067,2.0145774000000087,0.0022464319849470867,1.37e-05,1606028.5456389918,1.168659178005604e-16,1.168659178005604e-12,0.016985885414147757,1.9850710885795297e-14,4.780727079634331e-14,4.780727079634331e-10,20.225675665859832,False,sqrt(t) fit weak (R2=0.889)
4,47,lithiation,0.46213603040183776,0.47218235257592167,0.46715919148887974,4.41542e-05,1799.980000000447,9000.0,0.02207685469889437,-13.431824699999998,15.003345900000006,-8.920429109654762,-0.7661241859391369,-0.0002102576985859027,1.6184808632007498e-06,0.9065844505824269,-0.07795702328110253,7,0.015069483261125866,2.10574270000001,0.0022464319849470867,1.37e-05,1724936.9172456637,1.0880977624370095e-16,1.0880977624370096e-12,0.015395211438971445,1.6751495118989482e-14,4.172975312307664e-14,4.1729753123076643e-10,19.583438527800133,True,
4,48,lithiation,0.47218235257592167,0.4822286519971934,0.47720550228655756,4.41541e-05,1799.980000000447,9000.0,0.022076804699449927,-14.039628200000001,15.588156899999998,-9.890038657038058,-0.8315295338596745,-0.00023311174175509068,1.5975864832860406e-06,0.9244903559069496,-0.08461254093247732,6,0.01506944913190758,2.1183490999999997,0.0022464319849470867,1.37e-05,1799868.1457899641,1.0427986096593906e-16,1.0427986096593905e-12,0.013706615301810747,1.429323937986437e-14,3.6646678876496844e-14,3.664667887649684e-10,18.74636590193631,True,
4,49,lithiation,0.4822286519971934,0.492274928665653,0.4872517903314232,4.4154e-05,1799.980000000447,9000.0,0.02207675470000548,-14.992117799999995,16.4301991,-11.174262545109704,-0.9109769852555788,-0.000263381357247325,1.56803110324303e-06,0.9419418795742273,-0.09269695048196076,6,0.01506941500268938,2.2977143999999976,0.0022464319849470867,1.37e-05,1914357.3156392765,9.80433477421759e-17,9.80433477421759e-13,0.011906925529057774,1.167394840185603e-14,3.189253010275212e-14,3.1892530102752123e-10,18.035800427373513,True,
4,50,lithiation,0.492274928665653,0.502321273592549,0.497298101129101,4.41543e-05,1799.980000000447,9000.0,0.022076904698338815,-16.2603558,17.5620467,-12.828550174569614,-0.9691620006996801,-0.0003023735072317814,1.5024404971397764e-06,0.9588329615640412,-0.09861692781284206,6,0.015069517390343984,2.2547282,0.0022464319849470867,1.37e-05,2229268.9600802045,8.41935196519523e-17,8.41935196519523e-13,0.009937646395642033,8.366854271056405e-15,2.7646245802748598e-14,2.76462458027486e-10,18.120857696980682,True,
4,51,lithiation,0.502321273592549,0.5123675957666329,0.507344434679591,4.41542e-05,1799.980000000447,9000.0,0.02207685469889437,-17.765067600000002,18.968172399999997,-14.871020726260747,-1.0362433110276608,-0.0003505152672692284,1.3823876699774584e-06,0.9736637221339937,-0.10544301486011004,6,0.015069483261125949,2.3792498000000037,0.0022464319849470867,1.37e-05,2620343.0249687256,7.162802664061133e-17,7.162802664061134e-13,0.007887745836278541,5.649836688953305e-15,2.3999958049660776e-14,2.3999958049660774e-10,18.304747734573002,True,
4,52,lithiation,0.5123675957666329,0.5224139861991532,0.5173907909828931,4.41545e-05,1799.980000000447,9000.0,0.022077004697227703,-20.0939998,20.615182799999992,-17.686777569546464,-1.062328305051912,-0.00041688366125220284,1.1903327034530176e-06,0.9860204723705005,-0.10809656091086108,6,0.01506958564878047,2.6660971000000004,0.0022464319849470867,1.37e-05,3526793.1807459877,5.3218317712721606e-17,5.321831771272161e-13,0.005710622958345685,3.0390974693480286e-15,2.0040936684778642e-14,2.0040936684778642e-10,19.405660850759887,True,
4,53,lithiation,0.5224139861991532,0.5324603993844856,0.5274371927918194,4.41546e-05,1799.980000000447,9000.0,0.02207705469667215,-22.814303600000002,21.512061299999996,-21.013491448512816,-1.0452646562090422,-0.000495295494970852,9.729402936285228e-07,0.9933344086391573,-0.10636001897466255,6,0.015069619777998589,2.643115799999998,0.0022464319849470867,1.37e-05,5142140.9181584045,3.650036103390548e-17,3.650036103390548e-13,0.003928726602634575,1.4339993939967089e-15,1.5459971260556223e-14,1.5459971260556223e-10,20.58049238746843,True,
4,54,lithiation,0.5324603993844856,0.5425068353226303,0.537483617353558,4.41547e-05,1799.980000000447,9000.0,0.022077104696116595,-25.237373999999992,17.374500599999994,-24.011089477861507,-1.0518673555860327,-0.0005659499506241503,7.922689686416374e-07,0.9966036589172382,-0.10703162865037381,6,0.01506965390721704,2.6156901999999995,0.0022464319849470867,1.37e-05,6629821.69512202,2.830996196143486e-17,2.830996196143486e-13,0.002799784566702035,7.9261794583547e-16,7.72399514990307e-15,7.723995149903071e-11,16.51776767073453,True,
