Repository: zhangjunhuan846-hash/fangzhen

# 🔋 Fangzhen · 电池数据—模型研究工作站
  <strong>让实验记录、物理仿真、诊断分析与下一轮实验建议接在同一条可追溯的研究链上。</strong><br>
  Battery data → model → simulation → evidence → experiment
  <a href="#项目能做什么">项目能力</a> ·
  <a href="#研究流程">研究流程</a> ·
  <a href="#快速开始">快速开始</a> ·
  <a href="#项目路线图">路线图</a> ·
  <a href="STATUS.md">验收状态</a>
> **当前软件：本地工作站 v0.3.10。** `v0.1.0-platform` 是保留的仿真平台冻结标签，两者用途不同。工作站增加了数据录入、参数探索、机器学习辅助研究，以及环境和经济筛选；这些工程能力不自动构成真实回收石墨的材料验证。详细判据与失败记录以 [STATUS.md](STATUS.md) 为准。

## 项目能做什么

| 研究环节 | 已有能力 | 关键约束 |
| --- | --- | --- |
| **实验数据** | 数据集适配、协议与单位核对；本地工作站的方案、样品、工艺、表征、极片与半电池记录；Excel/CSV 导入和版本归档 | 原始数据、来源和测试条件必须由研究者提供，软件不补造缺失实测值 |

File: outputs/analysis/graphite_phaseB16/v1/gitt_ds_app_pulses.csv (part 10 of 14)
cycle,pulse_id,branch,SOC_start,SOC_end,SOC_mid,I_A,pulse_time_s,relax_time_s,capacity_increment_mAh,delta_V_pulse_mV,delta_V_relax_mV,dE_s_mV,dE_tau_expected_mV,sqrt_t_slope_V_per_sqrt_s,sqrt_t_slope_stderr,sqrt_t_r2,u_prime_V_per_soc,u_prime_knots,u_prime_halfwidth_soc,u_prime_window_curvature_mV,Q_th_Ah,R_m,tau_d_s,Ds_app_m2_s,Ds_app_cm2_s,Ds_app_rel_uncertainty,Ds_app_cm2_s_uncertainty,Ds_app_relax_m2_s,Ds_app_relax_cm2_s,relax_over_pulse_sqrt_ratio,accepted,flags
4,55,lithiation,0.5425068353226303,0.552553294013587,0.5475300646681087,4.41548e-05,1799.980000000447,9000.0,0.02207715469556104,-22.706791700000007,10.683417299999999,-20.06911672120048,-1.0642758097975349,-0.00047303624551922266,9.575738722465017e-07,0.9929242668761079,-0.1082939922695454,6,0.015069688036434992,2.692036299999999,0.0022464319849470867,1.37e-05,4524266.780470751,4.148517519129824e-17,4.1485175191298244e-13,0.004048627906706946,1.6795803799411672e-15,4.180275755299546e-15,4.1802757552995464e-11,10.038203632601947,True,
4,56,lithiation,0.552553294013587,0.5625997299517316,0.5575765119826592,4.41547e-05,1799.980000000447,9000.0,0.022077104696116595,-10.320864599999993,10.6982365,-4.624588377453879,-1.0502347953329474,-0.00010900319897146727,1.2781900059908542e-06,0.8070257642405718,-0.10686550924203808,6,0.015069653907216873,2.635709899999998,0.0022464319849470867,1.37e-05,246702.43241972823,7.60795092934766e-16,7.60795092934766e-12,0.023452339345112868,1.7842424691602815e-13,7.894402874024551e-14,7.894402874024551e-10,10.186518812308467,False,sqrt(t) fit weak (R2=0.807)
4,57,lithiation,0.5625997299517316,0.5726461203842519,0.5676229251679917,4.41545e-05,1799.980000000447,9000.0,0.022077004697227703,-7.835522299999995,10.374322499999991,-2.2468018999150305,-1.0151486578836244,-5.2957922858584454e-05,6.797662230201032e-07,0.7772899117602539,-0.10329582503700097,7,0.01506958564878047,3.0048191,0.0022464319849470867,1.37e-05,62326.15648095156,3.0114162431524675e-15,3.011416243152467e-11,0.025671936750061315,7.730888732231741e-13,3.1450748667406526e-13,3.1450748667406525e-09,10.219510629732119,False,sqrt(t) fit weak (R2=0.777)
4,58,lithiation,0.5726461203842519,0.58269248806396,0.5776693042241059,4.41544e-05,1799.980000000447,9000.0,0.02207695469778326,-7.881470000000002,10.214954600000006,-2.461357664945754,-0.9277522469741198,-5.8015078833835916e-05,5.859942775088681e-07,0.8493140185881298,-0.09440307099594941,7,0.015069551519562185,2.7802362999999954,0.0022464319849470867,1.37e-05,89554.1041262645,2.095828011805816e-15,2.095828011805816e-11,0.020201447254333503,4.233875903464985e-13,2.540764966153492e-13,2.540764966153492e-09,11.010433694250011,False,sqrt(t) fit weak (R2=0.849)
4,59,lithiation,0.58269248806396,0.5927389012492925,0.5877156946566262,4.41546e-05,1799.980000000447,9000.0,0.02207705469667215,-8.017860400000007,10.280184499999997,-2.638622467335721,-0.7951173460391308,-6.219327350728047e-05,5.6252703658858e-07,0.8754532221648056,-0.08090649148945529,7,0.015069619777998755,2.372570400000003,0.0022464319849470867,1.37e-05,140117.41822139078,1.339519400103724e-15,1.339519400103724e-11,0.01808964233158525,2.4231426844096004e-13,2.2391767185694762e-13,2.2391767185694763e-09,12.9291412785932,False,sqrt(t) fit weak (R2=0.875)
4,60,lithiation,0.5927389012492925,0.602785314434625,0.5977621078419588,4.41546e-05,1799.980000000447,9000.0,0.02207705469667215,-8.340284200000006,10.606311199999997,-2.910187483223062,-0.6641824832988857,-6.859415787674622e-05,5.625411702018978e-07,0.895287944319159,-0.0675833255306972,6,0.015069619777998755,1.3845562999999992,0.0022464319849470867,1.37e-05,244268.33496575142,7.683763023410946e-16,7.683763023410945e-12,0.01640201403777572,1.2602918897292832e-13,1.9594214508924837e-13,1.959421450892484e-09,15.96897158040089,False,sqrt(t) fit weak (R2=0.895)
4,61,lithiation,0.602785314434625,0.6128317503727696,0.6078085324036973,4.41547e-05,1799.980000000447,9000.0,0.022077104696116595,-8.673846700000002,10.964334000000006,-3.0407160210883926,-0.5182231255123569,-7.167076211113707e-05,5.956032397455468e-07,0.8927803770244801,-0.05273123539134115,7,0.015069653907216873,1.1444092000000017,0.0022464319849470867,1.37e-05,438044.4845582996,4.28472464821139e-16,4.28472464821139e-12,0.016620535967567025,7.121442012671837e-14,1.918023185252435e-13,1.9180231852524352e-09,21.157554459114085,False,sqrt(t) fit weak (R2=0.893)
4,62,lithiation,0.6128317503727696,0.6228782090637263,0.617854979718248,4.41548e-05,1799.980000000447,9000.0,0.02207715469556104,-8.755385899999995,11.065885499999997,-3.128607564855824,-0.4341527735028401,-7.374239717381596e-05,5.835934841612739e-07,0.9017827292901023,-0.04417664731707327,7,0.015069688036434992,1.0821520999999974,0.0022464319849470867,1.37e-05,660719.452133417,2.840691300883636e-16,2.840691300883636e-12,0.01582789566185931,4.4962165517937577e-14,1.8454880024472065e-13,1.8454880024472066e-09,25.488459766634673,True,
4,63,lithiation,0.6228782090637263,0.6329246450018708,0.6279014270327985,4.41547e-05,1799.980000000447,9000.0,0.022077104696116595,-8.818387999999997,11.114805899999997,-3.23081147436943,-0.30931839613251433,-7.615137980645126e-05,5.865920634579734e-07,0.9064663113028104,-0.03147435989316304,8,0.015069653907216873,0.9020417999999961,0.0022464319849470867,1.37e-05,1388071.3947135904,1.3521638779878988e-16,1.352163877987899e-12,0.015405947074074671,2.0831365139757133e-14,1.745908971076662e-13,1.7459089710766622e-09,35.93321974693781,True,
4,64,lithiation,0.6329246450018708,0.6429710354343912,0.637947840218131,4.41545e-05,1799.980000000447,9000.0,0.022077004697227703,-8.545614800000005,10.813124500000008,-3.2195914368456084,-0.2184350009083047,-7.588691951661465e-05,5.473371883285921e-07,0.9170408436174704,-0.02222671867864306,7,0.01506958564878047,0.615932099999994,0.0022464319849470867,1.37e-05,2764121.5709956945,6.790222324859254e-17,6.790222324859254e-13,0.014425073301565715,9.794945477002271e-15,1.6639564038365217e-13,1.6639564038365218e-09,49.50270998254154,True,
4,65,lithiation,0.6429710354343912,0.6530174486197237,0.6479942420270575,4.41546e-05,1799.980000000447,9000.0,0.02207705469667215,-8.535236099999995,10.738261099999994,-3.368287099972231,-0.14383852671694633,-7.939172937882971e-05,5.175251355310428e-07,0.9311901919903824,-0.01463616734769069,7,0.015069619777998755,0.41876739999999885,0.0022464319849470867,1.37e-05,6976985.529143918,2.6901302749732045e-17,2.6901302749732043e-13,0.013037255633054494,3.5071916081044842e-15,1.4993077265006752e-13,1.4993077265006752e-09,74.65497141201506,True,
4,66,lithiation,0.6530174486197237,0.663063839052244,0.6580406438359838,4.41545e-05,1799.980000000447,9000.0,0.022077004697227703,-8.67161899999999,10.8687133,-3.5192482852211464,-0.08705938330913816,-8.294993840622768e-05,5.014377137406728e-07,0.9402491115486828,-0.00885867380732022,6,0.01506958564878047,0.24311239999999512,0.0022464319849470867,1.37e-05,20790680.897750348,9.02760236295623e-18,9.02760236295623e-14,0.012090128657721248,1.0914487403888917e-15,1.4070110699505447e-13,1.4070110699505446e-09,124.84252572070731,True,
4,67,lithiation,0.663063839052244,0.6731102067319521,0.6680870228920981,4.41544e-05,1799.980000000447,9000.0,0.02207695469778326,-8.802078700000008,11.072553700000002,-3.6778870499897764,-0.062467333939727365,-8.668911072369632e-05,4.876925806466074e-07,0.947833142718971,-0.006356339399956489,6,0.015069551519562185,0.13860309999999543,0.0022464319849470867,1.37e-05,44105312.52658823,4.255496429978902e-18,4.255496429978902e-14,0.011251530361201351,4.788084728389157e-16,1.3370260809962438e-13,1.337026080996244e-09,177.25350197726604,True,
4,68,lithiation,0.6731102067319521,0.6831566654229088,0.6781334360774305,4.41548e-05,1799.980000000447,9000.0,0.02207715469556104,-9.17714089999999,11.480972199999995,-3.9945150512943077,-0.06448615215325731,-9.415214574631548e-05,4.778720590247617e-07,0.9571224542283349,-0.006561704023044637,6,0.015069688036434992,0.16380109999999948,0.0022464319849470867,1.37e-05,48819718.054639935,3.844553133017561e-18,3.844553133017561e-14,0.01015106039775971,3.9026291055657586e-16,1.2186255258080175e-13,1.2186255258080175e-09,178.0377928693032,True,
4,69,lithiation,0.6831566654229088,0.6932031013610533,0.688179883391981,4.41547e-05,1799.980000000447,9000.0,0.022077104696116595,-9.5410868,11.917553799999995,-4.1945761524169605,-0.058687000626780346,-9.886765731885668e-05,4.77510560332315e-07,0.9610158899307059,-0.0059716324727942865,6,0.015069653907216873,0.14083829999999437,0.0022464319849470867,1.37e-05,64996864.862035945,2.8876777425864417e-18,2.887677742586442e-14,0.009659590876970058,2.7893785577917487e-16,1.190800859464701e-13,1.190800859464701e-09,203.06973729650304,True,
4,70,lithiation,0.6932031013610533,0.7032495828048222,0.6982263420829378,4.41549e-05,1799.980000000447,9000.0,0.022077204695005483,-9.719714599999998,12.204401199999992,-4.369872657485482,-0.07184523767137786,-0.00010299945852177953,4.63074379776683e-07,0.9660431246625936,-0.007310501583002534,6,0.015069722165653276,0.1719593999999977,0.0022464319849470867,1.37e-05,47069725.05673269,3.987488768497776e-18,3.9874887684977765e-14,0.008991782800076849,3.585463292407792e-16,1.150632013545255e-13,1.150632013545255e-09,169.8707053600862,True,
4,71,lithiation,0.7032495828048222,0.7132959959901546,0.7082727893974884,4.41546e-05,1799.980000000447,9000.0,0.02207705469667215,-9.935416300000014,12.454204300000008,-4.5323169165777575,-0.0995453283131476,-0.00010682832769896597,4.5517953887622514e-07,0.9693949606062535,-0.010129150493449738,7,0.015069619777998589,0.2520158999999994,0.0022464319849470867,1.37e-05,26375387.160569392,7.116104072989392e-18,7.116104072989392e-14,0.00852170110083322,6.064131191243746e-16,1.1138648410475922e-13,1.1138648410475922e-09,125.1108867793558,True,
4,72,lithiation,0.7132959959901546,0.7233424091754871,0.7183192025828209,4.41546e-05,1799.980000000447,9000.0,0.02207705469667215,-9.859815300000005,12.410469399999998,-4.58072938768648,-0.11906470786578421,-0.00010796942692558943,4.181111566002663e-07,0.9745843663272578,-0.012115328412371812,7,0.015069619777998755,0.3120451999999996,0.0022464319849470867,1.37e-05,18832294.671346795,9.966390356325987e-18,9.966390356325988e-14,0.007744991679698753,7.718961038637466e-16,1.0827999025481309e-13,1.082799902548131e-09,104.23298072498282,True,
4,73,lithiation,0.7233424091754871,0.7333888451136317,0.7283656271445593,4.41547e-05,1799.980000000447,9000.0,0.022077104696116595,-9.991750100000003,12.51572370000001,-4.721985269235977,-0.142552473529714,-0.00011129887848013125,3.8473459290305413e-07,0.9796432505874446,-0.014505273244765755,7,0.015069653907216873,0.35800040000000255,0.0022464319849470867,1.37e-05,13960462.657544086,1.3444396837276328e-17,1.3444396837276328e-13,0.006913539438256529,9.294836775808125e-16,1.0363435340173589e-13,1.036343534017359e-09,87.79730993156845,True,
4,74,lithiation,0.7333888451136317,0.7434352810517763,0.738412063082704,4.41547e-05,1799.980000000447,9000.0,0.022077104696116595,-10.135553800000002,12.629874099999993,-4.861586696337277,-0.16865614512859378,-0.00011458933395271144,3.570650424564256e-07,0.9833951889280325,-0.017161424203482427,6,0.015069653907216873,0.4350841000000036,0.0022464319849470867,1.37e-05,10571869.67683265,1.7753718664476786e-17,1.7753718664476786e-13,0.006232081645640399,1.1064262423074915e-15,9.955957563896782e-14,9.95595756389678e-10,74.88534787967676,True,
4,75,lithiation,0.7434352810517763,0.7534816487314845,0.7484584648916304,4.41544e-05,1799.980000000447,9000.0,0.02207695469778326,-10.210402300000004,12.863360300000002,-5.022555097518387,-0.19904603597116677,-0.00011838341663207061,3.243098645809213e-07,0.9871172991259253,-0.02025385239058605,6,0.015069551519562352,0.49141050000000436,0.0022464319849470867,1.37e-05,8101070.725935456,2.3168542326030218e-17,2.316854232603022e-13,0.005478974569366572,1.2693985421361262e-15,9.67610368001695e-14,9.67610368001695e-10,64.62505137185123,True,
4,76,lithiation,0.7534816487314845,0.7635280846696291,0.7585048667005567,4.41547e-05,1799.980000000447,9000.0,0.022077104696116595,-10.522469899999997,13.217672700000001,-5.292790321423515,-0.2247313188650873,-0.000124752957329798,2.90729019649479e-07,0.9906439562312918,-0.022867293047112183,6,0.015069653907216873,0.5796103999999996,0.0022464319849470867,1.37e-05,7057359.618053529,2.6594932121620612e-17,2.6594932121620613e-13,0.00466087579600867,1.23955675422155e-15,9.199869612823383e-14,9.199869612823382e-10,58.81544578099037,True,
4,77,lithiation,0.7635280846696291,0.7735745661133979,0.7685513253915135,4.41549e-05,1799.980000000447,9000.0,0.022077204695005483,-10.775961,13.653501900000004,-5.489154208308823,-0.24604826253980544,-0.00012938132424291003,2.7452609410540973e-07,0.9922315088646709,-0.02503626226444878,7,0.015069722165653276,0.668562999999997,0.0022464319849470867,1.37e-05,6332428.9915609285,2.963949540533811e-17,2.963949540533811e-13,0.004243674204323249,1.2578036208079077e-15,9.12679531316209e-14,9.126795313162089e-10,55.49115347965991,True,
4,78,lithiation,0.7735745661133979,0.7836210703099789,0.7785978182116884,4.4155e-05,1799.980000000447,9000.0,0.02207725469444993,-11.04725890000001,13.97149260000001,-5.699346975055669,-0.2713214572215873,-0.00013433564279107972,2.441204829297451e-07,0.9942899677016224,-0.027607834766623037,7,0.015069756294871395,0.7975325000000033,0.0022464319849470867,1.37e-05,5614123.778764421,3.3431753092075134e-17,3.3431753092075134e-13,0.003634485648896682,1.2150722683060435e-15,8.864953848500171e-14,8.864953848500171e-10,51.49424134409517,True,
4,79,lithiation,0.7836210703099789,0.7936675517537476,0.7886443110318633,4.41549e-05,1799.980000000447,9000.0,0.022077204695005483,-11.105067999999996,14.212392300000001,-5.803678655357976,-0.3147178764095,-0.0001367947777407898,2.3118803645017706e-07,0.995057582009823,-0.032023633135080165,7,0.01506972216565311,0.8820219999999962,0.0022464319849470867,1.37e-05,4326771.515581531,4.337876389453254e-17,4.337876389453254e-13,0.0033800710855826895,1.466233055682278e-15,8.84644377078871e-14,8.846443770788709e-10,45.15915162539839,True,
4,80,lithiation,0.7936675517537476,0.8037140104447043,0.7986907810992259,4.41548e-05,1799.980000000447,9000.0,0.02207715469556104,-11.033907499999994,14.150865400000004,-5.793186654293849,-0.379934092281341,-0.00013654747753020726,1.9259216921277874e-07,0.9965524574699643,-0.03865969636224234,6,0.015069688036434992,0.9405761999999942,0.0022464319849470867,1.37e-05,2958139.0363002317,6.344867421605219e-17,6.344867421605219e-13,0.0028208821238777286,1.7898123087980337e-15,8.801810639637259e-14,8.80181063963726e-10,37.24557939781117,True,
4,81,lithiation,0.8037140104447043,0.8137604236300368,0.8087372170373706,4.41546e-05,1799.980000000447,9000.0,0.02207705469667215,-11.126570399999993,14.280587499999998,-5.934624162229914,-0.4261327195009048,-0.00013988121008351865,1.6476042410215898e-07,0.997593199444873,-0.04336077362093123,6,0.015069619777998755,1.082889700000006,0.0022464319849470867,1.37e-05,2467724.9265951226,7.60579098493639e-17,7.605790984936389e-13,0.002355719170627502,1.7917107631000486e-15,8.541748345305321e-14,8.541748345305322e-10,33.51206524747902,True,
4,82,lithiation,0.8137604236300368,0.8238068368153691,0.818783630222703,4.41546e-05,1799.980000000447,9000.0,0.02207705469667215,-11.269629000000004,14.643043199999997,-6.146845977492131,-0.46842005670805953,-0.0001448833540295382,1.3858007148989276e-07,0.9984115492368679,-0.04766368576956648,7,0.015069619777998589,1.2111143000000033,0.0022464319849470867,1.37e-05,2190956.564895801,8.566577859517095e-17,8.566577859517095e-13,0.001912988174771819,1.6387762143518284e-15,8.371419185077686e-14,8.371419185077686e-10,31.260495767213065,True,
4,83,lithiation,0.8238068368153691,0.8338532955063258,0.8288300661608474,4.41548e-05,1799.980000000447,9000.0,0.02207715469556104,-11.4919916,15.0425733,-6.311174785948788,-0.5504065099351738,-0.0001487566427080015,1.2722206938676306e-07,0.9987296607857207,-0.05600589413318189,7,0.015069688036434992,1.4445931000000023,0.0022464319849470867,1.37e-05,1672835.9866388615,1.1219868624246618e-16,1.1219868624246617e-12,0.0017104724477614186,1.919127614927665e-15,8.380403330563268e-14,8.380403330563267e-10,27.329933473664205,True,
4,84,lithiation,0.8338532955063258,0.8438997541972825,0.8388765248518042,4.41548e-05,1799.980000000447,9000.0,0.02207715469556104,-11.977493800000003,15.694104099999995,-6.6904893636344545,-0.6252404357891342,-0.0001576972227141755,1.1512864922292169e-07,0.9990739893890576,-0.06362052232760662,8,0.015069688036434992,1.6536116999999948,0.0022464319849470867,1.37e-05,1456873.1030130435,1.2883071258013304e-16,1.2883071258013304e-12,0.0014601227243119066,1.8810865102754807e-15,8.117052457923944e-14,8.117052457923944e-10,25.100910308515164,True,
4,85,lithiation,0.8438997541972825,0.8539462356410513,0.8489229949191669,4.41549e-05,1799.980000000447,9000.0,0.022077204695005483,-12.305118099999998,16.367137399999994,-6.973471004741565,-0.7361406236658977,-0.00016436720101565048,1.2864687051928054e-07,0.9989358439672603,-0.07490485617484366,7,0.015069722165653276,1.8922760999999997,0.0022464319849470867,1.37e-05,1141764.4055344749,1.6438592680785124e-16,1.6438592680785123e-12,0.0015653593870839381,2.5732305363316312e-15,8.126218985628197e-14,8.126218985628197e-10,22.233710345305344,True,
4,86,lithiation,0.8539462356410513,0.8639926715791959,0.8589694536101236,4.41547e-05,1799.980000000447,9000.0,0.022077104696116595,-12.5119239,16.810394800000005,-7.1792410364641155,-0.8496730233557442,-0.00016921727412044153,1.335422833792667e-07,0.9989181235169682,-0.08645756237903726,7,0.015069653907216873,2.1776407999999985,0.0022464319849470867,1.37e-05,908350.5424864987,2.0662727792975332e-16,2.066272779297533e-12,0.001578352849298554,3.261307528632304e-15,8.087975388256664e-14,8.087975388256664e-10,19.784545746325016,True,
4,87,lithiation,0.8639926715791959,0.8740391075173405,0.8690158895482682,4.41547e-05,1799.980000000447,9000.0,0.022077104696116595,-12.681655600000008,17.2551274,-7.513576271534134,-0.9876292079727741,-0.0001770976749641538,1.7348571778508369e-07,0.99833399164199,-0.10049514520118487,6,0.015069653907216873,2.463005499999997,0.0022464319849470867,1.37e-05,736386.1619446551,2.5487985747090433e-16,2.5487985747090434e-12,0.0019592094342311245,4.9936302135248015e-15,7.780078975747242e-14,7.780078975747242e-10,17.47126073298115,True,
4,88,lithiation,0.8740391075173405,0.8840854979498608,0.8790623027336006,4.41545e-05,1799.980000000447,9000.0,0.022077004697227703,-12.868449099999998,17.639830699999997,-7.767651644493589,-1.1204772964861869,-0.00018308632220624565,1.865815311228164e-07,0.9981972253434099,-0.11401347563918801,6,0.01506958564878047,2.8328523000000008,0.0022464319849470867,1.37e-05,611467.5709006727,3.0695004761011027e-16,3.0695004761011027e-12,0.002038180994346846,6.256197532527862e-15,7.607647967770469e-14,7.607647967770468e-10,15.743139780983022,True,
4,89,lithiation,0.8840854979498608,0.8941318883823811,0.889108693166121,4.41545e-05,1799.980000000447,9000.0,0.022077004697227703,-13.242021199999995,18.18981019999999,-8.176577115914643,-1.2809172495614283,-0.00019272484154844732,2.6755459948981453e-07,0.9966596198601234,-0.13033894402561685,6,0.01506958564878047,3.1953007000000007,0.0022464319849470867,1.37e-05,518442.9775747616,3.620263136324077e-16,3.620263136324077e-12,0.0027765450197301776,1.005182358127337e-14,7.300528903846571e-14,7.300528903846571e-10,14.200613042121168,True,
4,90,lithiation,0.8941318883823811,0.9041783015677136,0.8991550949750473,4.41546e-05,1799.980000000447,9000.0,0.02207705469667215,-13.505905799999995,18.9695879,-8.660439863742116,-1.4207095072323435,-0.00020412965924713233,3.1334153906829854e-07,0.9959191803493317,-0.14456309150904242,6,0.015069619777998755,3.0967220999999974,0.0022464319849470867,1.37e-05,472791.2144244109,3.9698284205322845e-16,3.969828420532284e-12,0.003070024613022524,1.2187470960510444e-14,7.077452375799775e-14,7.077452375799775e-10,13.352193255153395,True,
4,91,lithiation,0.9041783015677136,0.9142247375058581,0.9092015195367859,4.41547e-05,1799.980000000447,9000.0,0.022077104696116595,-14.196723699999996,19.9391097,-9.36635068283653,-1.6546056469522121,-0.0002207682292537074,4.187537366205646e-07,0.9937822243392264,-0.1683626136194089,7,0.015069653907216707,4.455335400000003,0.0022464319849470867,1.37e-05,407710.49801092857,4.603511582744896e-16,4.603511582744896e-12,0.0037936050675057217,1.7463904868622325e-14,6.685159313182341e-14,6.685159313182342e-10,12.050671854485625,True,
4,92,lithiation,0.9142247375058581,0.9242711506911906,0.9192479440985244,4.41546e-05,1799.980000000447,9000.0,0.02207705469667215,-15.0320828,20.992390900000004,-10.141558189407041,-1.8374594442646042,-0.00023904014692206492,5.106094378601736e-07,0.992127672973953,-0.18696912805408372,7,0.015069619777998755,4.5642927,0.0022464319849470867,1.37e-05,387591.2102063392,4.842473076210391e-16,4.842473076210391e-12,0.004272164692290365,2.0687842499552743e-14,6.32055914724779e-14,6.32055914724779e-10,11.424682577634616,True,
4,93,lithiation,0.9242711506911906,0.934317563876523,0.9292943572838568,4.41546e-05,1799.980000000447,9000.0,0.02207705469667215,-15.809629099999993,22.165749199999993,-11.177979124013374,-2.0601434648548396,-0.00026346895833885244,6.756783138458648e-07,0.9886921067292167,-0.20962815178997754,7,0.015069619777998589,5.7835579,0.0022464319849470867,1.37e-05,374568.91146244726,5.010826960176512e-16,5.010826960176512e-12,0.005129092384210682,2.570099440003891e-14,5.800685311374842e-14,5.800685311374842e-10,10.75932311420934,True,
4,94,lithiation,0.934317563876523,0.9443639543090432,0.9393407590927831,4.41545e-05,1799.980000000447,9000.0,0.022077004697227703,-17.234999699999996,23.609656799999996,-12.742243606210355,-2.368266706297969,-0.00030033923060528774,8.935225183080398e-07,0.984841617869901,-0.24098151678072152,6,0.015069585648780304,5.536737,0.0022464319849470867,1.37e-05,368324.54287167214,5.095777721915017e-16,5.095777721915017e-12,0.005950088614845832,3.0320329006951576e-14,5.064407049740147e-14,5.064407049740146e-10,9.969171435469857,True,
4,95,lithiation,0.9443639543090432,0.9544103447415635,0.9493871495253033,4.41545e-05,1799.980000000447,9000.0,0.022077004697227703,-20.2562399,26.352923400000005,-16.218190798022484,-2.7811799664190877,-0.00038226854678196596,1.4406530439692507e-06,0.9758962343904084,-0.2829972506751541,7,0.01506958564878047,6.685597800000002,0.0022464319849470867,1.37e-05,432659.9505507411,4.3380488478558226e-16,4.338048847855823e-12,0.007537387295381926,3.269755427257468e-14,3.894877944655228e-14,3.894877944655228e-10,9.475447011050761,True,
4,96,lithiation,0.9544103447415635,0.9644567579268959,0.9594335513342297,4.41546e-05,1799.980000000447,9000.0,0.02207705469667215,-27.162976600000007,32.7526629,-24.03576206390673,-3.1278861487933756,-0.0005665314922850123,2.4402702443098504e-06,0.9687437946471246,-0.31827540342061905,7,0.015069619777998589,8.268041600000002,0.0022464319849470867,1.37e-05,751301.0381493308,2.4981996625791187e-16,2.4981996625791187e-12,0.008614773503472574,2.1521424259570716e-14,2.7391669456633283e-14,2.739166945663328e-10,10.47118128408695,True,
4,97,lithiation,0.9644567579268959,0.9745031483594161,0.9694799531431559,4.41545e-05,1799.980000000447,9000.0,0.022077004697227703,-32.4627235,38.3222103,-29.519005803824157,-3.579408707242615,-0.0006957735046779807,2.483380086844887e-06,0.9783262575984584,-0.364220523455233,7,0.015069585648780304,9.358339,0.0022464319849470867,1.37e-05,865328.370757804,2.1690031939624496e-16,2.1690031939624495e-12,0.007138472707420068,1.54833701024079e-14,2.4862151624882953e-14,2.486215162488295e-10,10.706296328345632,True,
4,98,lithiation,0.9745031483594161,0.9845495387919364,0.9795263435756763,4.41545e-05,1799.980000000447,9000.0,0.022077004697227703,-36.9167272,40.6125766,-34.98729799681588,-4.2696455913755065,-0.0008246631037724122,2.8772027736957117e-06,0.9792704420870586,-0.43445515152056363,7,0.01506958564878047,12.094830199999999,0.0022464319849470867,1.37e-05,854352.7545584453,2.1968677340661668e-16,2.196867734066167e-12,0.0069778865103433865,1.532949372654895e-14,1.9876565437918552e-14,1.9876565437918553e-10,9.511931548144322,True,
4,99,lithiation,0.9845495387919364,0.9945959519772688,0.9895727453846026,4.41546e-05,1799.980000000447,9000.0,0.02207705469667215,-41.8977281,39.2746246,-41.5080540388565,-4.840175966601819,-0.0009783596515041436,2.9652988297756087e-06,0.9842762384940126,-0.4925080022465814,7,0.015069619777998589,12.063692300000001,0.0022464319849470867,1.37e-05,935712.6817879865,2.0058507665126068e-16,2.0058507665126067e-12,0.006061776618070292,1.2159019275784492e-14,1.320688518217261e-14,1.320688518217261e-10,8.114296850156432,True,
4,100,lithiation,0.9945959519772688,1.0000000000000007,0.9972979759886347,4.41546e-05,968.2240000003949,28800.0,0.01187542873067151,-32.4811907,33.7702715,-30.74717644559592,-2.769917480373862,-0.0009881373569901293,3.0402516217360213e-06,0.9914777700008756,-0.5239752908882165,5,0.0121591080511467,7.681748799999999,0.0022464319849470867,1.37e-05,843305.7324974186,2.2256459640581716e-16,2.2256459640581716e-12,0.006153500017440168,1.3695512478647598e-14,3.308198223931695e-14,3.308198223931695e-10,12.191796953980717,True,
4,101,delithiation,1.0,0.9899536095674797,0.9949768047837398,-4.41545e-05,1799.980000000447,9000.0,0.022077004697227703,30.092708799999993,-17.019465599999993,22.585676184081002,6.577387768989495,0.0005323524504366689,1.902380384674993e-06,0.9782751489760748,-0.6692780322465212,15,0.01506958564878047,18.66380120000001,0.0022464319849470867,1.37e-05,150023.52727777953,1.25107043812187e-15,1.2510704381218701e-11,0.007147071017009656,8.941489268538391e-14,8.37657937573465e-15,8.37657937573465e-11,2.587572178767065,True,
4,102,delithiation,0.9899536095674797,0.9799072191349594,0.9849304143512195,-4.41545e-05,1799.980000000447,9000.0,0.022077004697227703,18.507495499999997,-13.448871700000003,14.611462110278337,3.593987043597327,0.0003443973780316427,1.4393946817666495e-07,0.9996963258723351,-0.3657039330718761,17,0.01506958564878047,18.66380120000001,0.0022464319849470867,1.37e-05,210297.6446310133,8.924969194463374e-16,8.924969194463374e-12,0.0008358917771054576,7.460308360571454e-15,1.2497565239296934e-14,1.2497565239296935e-10,3.7420479085919673,True,
4,103,delithiation,0.9799072191349594,0.9698608287024391,0.9748840239186992,-4.41545e-05,1799.980000000447,9000.0,0.022077004697227703,13.0417496,-12.279897900000003,8.377578748107888,-0.9764718292352348,0.00019746252177407913,8.685385531796258e-08,0.9996636725333532,0.09936028821288775,7,0.01506958564878047,2.2205859000000023,0.0022464319849470867,1.37e-05,936521.3248813553,2.0041188066249083e-16,2.0041188066249084e-12,0.0008796996466735479,1.7630226060797444e-15,3.169520303135467e-14,3.169520303135467e-10,12.575783071609473,False,sign: dV/dt direction disagrees with I*U'
4,104,delithiation,0.9698608287024391,0.9598144610227309,0.964837644862585,-4.41544e-05,1799.980000000447,9000.0,0.02207695469778326,9.984224999999999,-12.033790400000008,4.626447951961196,-0.7034023436033435,0.00010904702980644745,2.953685858467607e-07,0.9874022031827019,0.07157443336675205,7,0.015069551519562185,1.8129496999999968,0.0022464319849470867,1.37e-05,550411.893586177,3.409991720511644e-16,3.409991720511644e-12,0.005417269711445124,1.8472844863806375e-14,9.980460686321196e-14,9.980460686321195e-10,17.107975981931045,False,sign: dV/dt direction disagrees with I*U'
4,105,delithiation,0.9598144610227309,0.9497680705902106,0.9547912658064708,-4.41545e-05,1799.980000000447,9000.0,0.022077004697227703,8.784197199999996,-11.851429900000001,3.1171616730536438,-0.456354703499481,7.347261341801155e-05,3.91216454242666e-07,0.9530125938788265,0.04643609114922246,7,0.01506958564878047,1.1414289999999994,0.0022464319849470867,1.37e-05,593627.0246851803,3.1617495867803203e-16,3.1617495867803202e-12,0.010649313697796427,3.367046318350186e-14,2.13237662189167e-13,2.1323766218916697e-09,25.969777037728022,False,sign: dV/dt direction disagrees with I*U'
4,106,delithiation,0.9497680705902106,0.9397215663936297,0.9447448184919202,-4.4155e-05,1799.980000000447,9000.0,0.02207725469444993,8.4239542,-11.876627799999998,2.7911962392021685,-0.2882739388741904,6.578949177692505e-05,4.0810188334417263e-07,0.9372817573124421,0.029332804539165,7,0.015069756294871395,0.8857250000000039,0.0022464319849470867,1.37e-05,1192806.6414495464,1.5735157189593742e-16,1.5735157189593743e-12,0.01240629384181715,1.952149837412817e-14,2.6708322653280147e-13,2.6708322653280148e-09,41.199103347261776,False,sign: dV/dt direction disagrees with I*U'
4,107,delithiation,0.9397215663936297,0.929675107702673,0.9346983370481514,-4.41548e-05,1799.980000000447,9000.0,0.02207715469556104,8.450649699999992,-12.018196299999993,2.5762188219089497,-0.2115011527278239,6.072239730732248e-05,4.2803841154894767e-07,0.9204622614797452,0.021521023016452995,7,0.015069688036434992,0.6425976000000028,0.0022464319849470867,1.37e-05,1887730.9256827158,9.942624631851073e-17,9.942624631851073e-13,0.014098205292607273,1.4017316320717024e-14,3.2103630840823837e-13,3.2103630840823838e-09,56.823313466598165,False,sign: dV/dt direction disagrees with I*U'
4,108,delithiation,0.929675107702673,0.9196286262589042,0.9246518669807886,-4.41549e-05,1799.980000000447,9000.0,0.022077204695005483,8.363179900000004,-11.927023600000004,2.4792271261911716,-0.1365861903809453,5.8436268414543976e-05,4.3445555844932426e-07,0.9123067371334025,0.013898117583846202,7,0.015069722165653276,0.4143268000000033,0.0022464319849470867,1.37e-05,4191979.1750538535,4.477360028812375e-17,4.477360028812375e-13,0.014869380617096157,6.657557042818382e-15,3.4140713336345865e-13,3.4140713336345864e-09,87.32232421692831,False,sign: dV/dt direction disagrees with I*U'
4,109,delithiation,0.9196286262589042,0.9095821903207596,0.9146054082898318,-4.41547e-05,1799.980000000447,9000.0,0.022077104696116595,8.372813399999998,-11.831402800000001,2.4565984236551452,-0.07192637868994099,5.7902901817632136e-05,4.469574096383648e-07,0.9061114121704862,0.0073187911129905464,6,0.015069653907216873,0.1882611999999978,0.0022464319849470867,1.37e-05,14841986.00006713,1.2645881757276355e-17,1.2645881757276356e-13,0.015438169611812472,1.9522926745975756e-15,3.42172581710351e-13,3.4217258171035104e-09,164.49323621591753,False,sign: dV/dt direction disagrees with I*U'
4,110,delithiation,0.9095821903207596,0.8995357771354272,0.9045589837280934,-4.41546e-05,1799.980000000447,9000.0,0.02207705469667215,8.071884500000001,-11.431887700000004,2.352639471594005,-0.03515945928360886,5.545255220562525e-05,4.4372649751180114e-07,0.8998071624013332,0.003577620973147724,6,0.015069619777998589,0.09487570000001055,0.0022464319849470867,1.37e-05,56967407.23403455,3.294690931411508e-18,3.294690931411508e-14,0.016003825968781592,5.27276602872327e-16,3.483102097024987e-13,3.4831020970249874e-09,325.14401338730147,False,sign: dV/dt direction disagrees with I*U'; sqrt(t) fit weak (R2=0.900)
4,111,delithiation,0.8995357771354272,0.8894893639500948,0.894512570542761,-4.41546e-05,1799.980000000447,9000.0,0.02207705469667215,8.053354999999998,-11.180609500000008,2.3962166563730873,-0.005731284691186089,5.647968200732792e-05,4.381534858337835e-07,0.9052585012819246,0.0005831820150836859,6,0.015069619777998589,0.07708370000000797,0.0022464319849470867,1.37e-05,,,,,,3.2115882272776863e-13,3.2115882272776864e-09,,False,undefined: |U'| below threshold or no slope; sign: dV/dt direction disagrees with I*U'
4,112,delithiation,0.8894893639500948,0.879442905259138,0.8844661346046164,-4.41548e-05,1799.980000000447,9000.0,0.02207715469556104,8.082993299999993,-11.0827535,2.453559112547605,0.03766272264631128,5.783126416983487e-05,4.462777922911528e-07,0.9061596768306961,-0.0038323210558413204,6,0.015069688036435158,0.08969010000001165,0.0022464319849470867,1.37e-05,53997008.20844283,3.4759333197770255e-18,3.475933319777026e-14,0.015433789964561554,5.364682478825979e-16,3.00983965813056e-13,3.0098396581305604e-09,294.2632056656546,True,
4,113,delithiation,0.879442905259138,0.8693964920738056,0.8744196986664718,-4.41546e-05,1799.980000000447,9000.0,0.02207705469667215,8.071884500000001,-11.066459099999996,2.527895753097399,0.04994377299771498,5.958340532475875e-05,4.628815335662683e-07,0.9050170977759386,-0.005081986281798525,6,0.015069619777998589,0.13861060000000536,0.0022464319849470867,1.37e-05,32595353.469544925,5.758182686233664e-18,5.758182686233664e-14,0.015537263472718188,8.94664015200566e-16,2.8270930952893326e-13,2.8270930952893327e-09,221.57835573428355,True,
4,114,delithiation,0.8693964920738056,0.8593500788884731,0.8643732854811395,-4.41546e-05,1799.980000000447,9000.0,0.02207705469667215,8.299432699999997,-11.193945999999997,2.6786075924229635,0.09627923360879702,6.313573717973023e-05,4.803705504725223e-07,0.9085371920151846,-0.009796811795624008,6,0.015069619777998755,0.24087720000000312,0.0022464319849470867,1.37e-05,9848112.751000041,1.9058473917344286e-17,1.9058473917344286e-13,0.01521707267327974,2.900141826420344e-15,2.5762576119777776e-13,2.5762576119777775e-09,116.26542485250118,True,
4,115,delithiation,0.8593500788884731,0.8493036201975165,0.8543268495429948,-4.41548e-05,1799.980000000447,9000.0,0.02207715469556104,8.511424100000012,-11.5445406,2.8002628214647296,0.16301070301637038,6.600319435749963e-05,5.279904311443218e-07,0.8998622540247421,-0.016586940762720378,6,0.015069688036434992,0.40394069999999394,0.0022464319849470867,1.37e-05,3754615.064922811,4.99891458257542e-17,4.998914582575419e-13,0.01599893569649114,7.997731295887599e-15,2.5072450695542955e-13,2.5072450695542954e-09,70.82075217380442,False,sqrt(t) fit weak (R2=0.900)
4,116,delithiation,0.8493036201975165,0.8392571842593719,0.8442804022284442,-4.41547e-05,1799.980000000447,9000.0,0.022077104696116595,8.670792000000011,-11.675000200000007,2.8776673494939216,0.20783044346194166,6.782764671550686e-05,5.655977159972215e-07,0.8921236087715784,-0.02114756269289095,6,0.015069653907216873,0.5017816999999952,0.0022464319849470867,1.37e-05,2439287.106908457,7.694461200095366e-17,7.694461200095366e-13,0.016677497845960614,1.2832436009041798e-14,2.428139750762187e-13,2.4281397507621867e-09,56.175601637196884,False,sqrt(t) fit weak (R2=0.892)
4,117,delithiation,0.8392571842593719,0.8292107255684152,0.8342339549138935,-4.41548e-05,1799.980000000447,9000.0,0.02207715469556104,8.747875700000005,-11.800266800000001,3.0079657343326547,0.2651400205618845,7.089882616089932e-05,5.900322178797655e-07,0.8925060297076458,-0.026978975818813478,6,0.015069688036434992,0.6789266999999988,0.0022464319849470867,1.37e-05,1637552.635710187,1.146161631125836e-16,1.146161631125836e-12,0.016644343773498695,1.9077108208452417e-14,2.270277515701406e-13,2.270277515701406e-09,44.50579273167771,False,sqrt(t) fit weak (R2=0.893)
4,118,delithiation,0.8292107255684152,0.8191643351358949,0.8241875303521551,-4.41545e-05,1799.980000000447,9000.0,0.022077004697227703,8.6707845,-11.574193800000007,3.0524035683183963,0.3094349318875892,7.194624177164297e-05,6.016277103373811e-07,0.8915822405455762,-0.03148636048165959,6,0.01506958564878047,0.7574855999999963,0.0022464319849470867,1.37e-05,1238070.2756193124,1.515988257662619e-16,1.515988257662619e-12,0.01672436795925893,2.5353945443065476e-14,2.1209901846138623e-13,2.120990184613862e-09,37.40428958487678,False,sqrt(t) fit weak (R2=0.892)
4,119,delithiation,0.8191643351358949,0.8091179902089989,0.8141411626724468,-4.41543e-05,1799.980000000447,9000.0,0.022076904698338815,8.75603409999999,-11.49488239999999,3.2175073357426056,0.3793315081778078,7.583779650962125e-05,6.139335999322101e-07,0.8976943821686452,-0.038598818290544346,7,0.015069517390344067,1.0947435999999895,0.0022464319849470867,1.37e-05,915379.8040859472,2.0504057349989044e-16,2.0504057349989042e-12,0.01619070247786861,3.319750921428277e-14,1.8828296877015968e-13,1.8828296877015966e-09,30.30299922940195,False,sqrt(t) fit weak (R2=0.898)
4,120,delithiation,0.8091179902089989,0.7990715997764786,0.8040947949927387,-4.41545e-05,1799.980000000447,9000.0,0.022077004697227703,8.840523599999997,-11.583082300000006,3.435109306151572,0.45965822537923434,8.09667526330916e-05,6.394705332295169e-07,0.9021408249815923,-0.04677223897885003,7,0.01506958564878047,1.3096779000000003,0.0022464319849470867,1.37e-05,710576.9577839923,2.641374701838498e-16,2.641374701838498e-12,0.01579587947974985,4.172283645110111e-14,1.6772902642563198e-13,1.6772902642563197e-09,25.199336507996897,True,
4,121,delithiation,0.7990715997764786,0.7890252320967704,0.7940484159366246,-4.41544e-05,1799.980000000447,9000.0,0.02207695469778326,9.115517099999998,-11.779494599999996,3.6967496652580127,0.5353831082451206,8.713370929926463e-05,6.723754722221561e-07,0.9061663064399248,-0.05447770107002078,7,0.015069551519562185,1.4964491000000053,0.0022464319849470867,1.37e-05,606611.7598679194,3.094071239912439e-16,3.0940712399124386e-12,0.015433188317803673,4.775138411426897e-14,1.4978016142757703e-13,1.4978016142757703e-09,22.001991505878536,True,
4,122,delithiation,0.7890252320967704,0.7789788416642501,0.7840020368805103,-4.41545e-05,1799.980000000447,9000.0,0.022077004697227703,9.406819900000002,-12.098222899999996,4.0702174317456805,0.6308911918900453,9.593647787827006e-05,7.005880760202975e-07,0.9151324830908215,-0.06419594378494461,6,0.01506958564878047,1.513496000000003,0.0022464319849470867,1.37e-05,529573.6430277044,3.54417185354863e-16,3.54417185354863e-12,0.01460524904633763,5.17635125840978e-14,1.3033138415163016e-13,1.3033138415163015e-09,19.176401660888196,True,
4,123,delithiation,0.7789788416642502,0.7689323829732935,0.7739556123187719,-4.41548e-05,1799.980000000447,9000.0,0.02207715469556104,9.884908800000009,-12.617081400000007,4.471156242729798,0.7488955832740886,0.00010538674878284445,7.630287137421101e-07,0.9164549976913576,-0.07620289003957466,6,0.015069688036435158,1.7669797000000043,0.0022464319849470867,1.37e-05,453520.8151628021,4.1385090545981706e-16,4.13850905459817e-12,0.014480543760095974,5.992786146666222e-14,1.174678935708159e-13,1.174678935708159e-09,16.847584205049685,True,
4,124,delithiation,0.7689323829732935,0.7588859925407732,0.7639091877570333,-4.41545e-05,1799.980000000447,9000.0,0.022077004697227703,10.195478800000005,-12.954331900000005,4.831622016800123,0.8792859579287716,0.00011388305575903946,8.05308820757975e-07,0.9199993033285807,-0.08947119987042769,6,0.01506958564878047,2.093866400000005,0.0022464319849470867,1.37e-05,384171.9910199875,4.88557220170262e-16,4.88557220170262e-12,0.014142732918264773,6.909534280157894e-14,1.060437800785222e-13,1.0604378007852221e-09,14.732786055761618,True,
4,125,delithiation,0.7588859925407732,0.7488395793554408,0.753862785948107,-4.41546e-05,1799.980000000447,9000.0,0.02207705469667215,10.617241299999996,-13.429462899999994,5.338175799319703,0.9928703013756521,0.00012582270924580685,8.275018350039438e-07,0.9300443034123625,-0.10102867581564341,6,0.015069619777998589,2.5096684999999925,0.0022464319849470867,1.37e-05,367790.7258122309,5.103173811289136e-16,5.103173811289135e-12,0.013153457590669722,6.712438030460801e-14,9.336252899478929e-14,9.33625289947893e-10,13.525898479784383,True,
4,126,delithiation,0.7488395793554408,0.7387932116757325,0.7438163955155866,-4.41544e-05,1799.980000000447,9000.0,0.02207695469778326,10.683946399999991,-13.424269899999993,5.59197246820573,1.1471984904328882,0.00013180478733339443,8.582637355746383e-07,0.9313277493895511,-0.11673273860774921,6,0.015069551519562352,2.773523300000011,0.0022464319849470867,1.37e-05,302310.3288651306,6.20852091639032e-16,6.20852091639032e-12,0.01302325587618753,8.085515650681342e-14,8.50143748004686e-14,8.50143748004686e-10,11.70178483667149,True,
4,127,delithiation,0.7387932116757325,0.7287468667488366,0.7337700392122846,-4.41543e-05,1799.980000000447,9000.0,0.022076904698338815,11.027872600000002,-13.633295899999995,6.075905941604539,1.3885052676904623,0.00014321127205904388,8.652438527206592e-07,0.9403110729046382,-0.1412871363639159,7,0.0150695173903439,3.6777705000000105,0.0022464319849470867,1.37e-05,243627.93897588085,7.703960423791184e-16,7.703960423791183e-12,0.01208346019528312,9.309049912691723e-14,7.427124454583579e-14,7.427124454583579e-10,9.818685040119881,True,
