Repository: zhangjunhuan846-hash/fangzhen

# 🔋 Fangzhen · 电池数据—模型研究工作站
  <strong>让实验记录、物理仿真、诊断分析与下一轮实验建议接在同一条可追溯的研究链上。</strong><br>
  Battery data → model → simulation → evidence → experiment
  <a href="#项目能做什么">项目能力</a> ·
  <a href="#研究流程">研究流程</a> ·
  <a href="#快速开始">快速开始</a> ·
  <a href="#项目路线图">路线图</a> ·
  <a href="STATUS.md">验收状态</a>
> **当前软件：本地工作站 v0.3.10。** `v0.1.0-platform` 是保留的仿真平台冻结标签，两者用途不同。工作站增加了数据录入、参数探索、机器学习辅助研究，以及环境和经济筛选；这些工程能力不自动构成真实回收石墨的材料验证。详细判据与失败记录以 [STATUS.md](STATUS.md) 为准。

## 项目能做什么

| 研究环节 | 已有能力 | 关键约束 |
| --- | --- | --- |
| **实验数据** | 数据集适配、协议与单位核对；本地工作站的方案、样品、工艺、表征、极片与半电池记录；Excel/CSV 导入和版本归档 | 原始数据、来源和测试条件必须由研究者提供，软件不补造缺失实测值 |

File: outputs/analysis/graphite_phaseB16/v1/gitt_ds_app_pulses.csv (part 11 of 14)
cycle,pulse_id,branch,SOC_start,SOC_end,SOC_mid,I_A,pulse_time_s,relax_time_s,capacity_increment_mAh,delta_V_pulse_mV,delta_V_relax_mV,dE_s_mV,dE_tau_expected_mV,sqrt_t_slope_V_per_sqrt_s,sqrt_t_slope_stderr,sqrt_t_r2,u_prime_V_per_soc,u_prime_knots,u_prime_halfwidth_soc,u_prime_window_curvature_mV,Q_th_Ah,R_m,tau_d_s,Ds_app_m2_s,Ds_app_cm2_s,Ds_app_rel_uncertainty,Ds_app_cm2_s_uncertainty,Ds_app_relax_m2_s,Ds_app_relax_cm2_s,relax_over_pulse_sqrt_ratio,accepted,flags
4,128,delithiation,0.7287468667488366,0.7187004763163163,0.7237236715325764,-4.41545e-05,1799.980000000447,9000.0,0.022077004697227703,11.385135300000002,-14.000192300000005,6.658816754515294,1.6174414082869337,0.00015695068801054808,8.782678208914402e-07,0.9483584133292362,-0.1645817520621308,8,0.01506958564878047,4.663556900000004,0.0022464319849470867,1.37e-05,215643.85299279046,8.703702767093247e-16,8.703702767093248e-12,0.011191640279173737,9.74087104661567e-14,6.521011088164012e-14,6.521011088164013e-10,8.655764733281996,True,
4,129,delithiation,0.7187004763163163,0.708654108636608,0.7136772924764622,-4.41544e-05,1799.980000000447,9000.0,0.02207695469778326,11.896587900000005,-14.4538283,7.3371920350567565,1.856280266133826,0.00017294023554361896,8.885592612900756e-07,0.9561078196070797,-0.18888508039054072,8,0.015069551519562352,5.380272899999997,0.0022464319849470867,1.37e-05,198780.02767218967,9.44209547598623e-16,9.442095475986231e-12,0.010275911311176205,9.702613570289259e-14,5.724625420279597e-14,5.724625420279597e-10,7.786447210422463,True,
4,130,delithiation,0.708654108636608,0.6986076954512757,0.7036309020439419,-4.41546e-05,1799.980000000447,9000.0,0.02207705469667215,12.533299600000007,-15.105366700000012,8.246904579732789,2.1183629854144956,0.0001943824849765849,8.781851989157362e-07,0.9657224421373795,-0.21555222974921773,7,0.015069619777998589,5.237951900000009,0.0022464319849470867,1.37e-05,192832.9525604039,9.733294932628647e-16,9.733294932628647e-12,0.009035641241251972,8.794656110652823e-14,4.949048047542027e-14,4.949048047542027e-10,7.130679115904387,True,
4,131,delithiation,0.6986076954512757,0.6885612595131311,0.6935844774822033,-4.41547e-05,1799.980000000447,9000.0,0.022077104696116595,13.465754699999998,-16.06450979999999,9.282913926811457,2.356279648725941,0.00021880159512841424,8.773957966116581e-07,0.9727972964735968,-0.2397606951290551,6,0.015069653907216873,5.4365992999999975,0.0022464319849470867,1.37e-05,197476.33255311623,9.504430104276726e-16,9.504430104276727e-12,0.008020012798322757,7.622565107706344e-14,4.4178134429305465e-14,4.4178134429305463e-10,6.817743305081037,True,
4,132,delithiation,0.6885612595131311,0.6785148463277987,0.6835380529204649,-4.41546e-05,1799.980000000447,9000.0,0.02207705469667215,14.129869700000006,-16.7812556,10.242910674213311,2.503979252680853,0.00024142906117040133,8.583895546781385e-07,0.9784897421440071,-0.2547902861206425,6,0.015069619777998589,5.810916499999985,0.0022464319849470867,1.37e-05,212904.76865780645,8.81567853943501e-16,8.81567853943501e-12,0.007110904963278507,6.268745228073623e-14,3.959525988423659e-14,3.959525988423659e-10,6.701834922167733,True,
4,133,delithiation,0.6785148463277987,0.6684684103896541,0.6734916283587264,-4.41547e-05,1799.980000000447,9000.0,0.022077104696116595,14.885932200000006,-17.518781100000005,11.303947786942585,2.5395907962990316,0.00026643808469318587,7.994264321430148e-07,0.9845859201614987,-0.25841332330533856,6,0.015069653907216873,6.374225000000012,0.0022464319849470867,1.37e-05,252076.79422959452,7.445746863515319e-16,7.445746863515318e-12,0.0060008420572726035,4.46807509263883e-14,3.543141937448993e-14,3.5431419374489933e-10,6.898269250908566,True,
4,134,delithiation,0.6684684103896541,0.6584220427099459,0.6634452265498,-4.41544e-05,1799.980000000447,9000.0,0.02207695469778326,15.270620600000006,-17.782650900000004,12.03992951381478,2.424080651620554,0.0002837854367309866,7.393405849691983e-07,0.9883342593724512,-0.24666138896586917,7,0.015069551519562352,6.340846400000016,0.0022464319849470867,1.37e-05,313872.9064065683,5.97980890255242e-16,5.97980890255242e-12,0.005210560439505947,3.115815570344511e-14,3.218001043182987e-14,3.2180010431829866e-10,7.335833025238614,True,
4,135,delithiation,0.6584220427099459,0.6483756295246135,0.6533988361172797,-4.41546e-05,1799.980000000447,9000.0,0.02207705469667215,15.882134399999998,-18.299288999999995,13.14376252874956,2.1974028887866432,0.00030980317494630743,6.365241309233497e-07,0.9927124579977463,-0.22359486811116763,7,0.015069619777998589,5.726411900000006,0.0022464319849470867,1.37e-05,455218.7020461867,4.123073132899466e-16,4.123073132899466e-12,0.004109216317964895,1.6942599397873127e-14,2.8593682327483596e-14,2.8593682327483596e-10,8.327689516283675,True,
4,136,delithiation,0.6483756295246135,0.6383292163392811,0.6433524229319473,-4.41546e-05,1799.980000000447,9000.0,0.02207705469667215,16.887210299999996,-19.243582999999994,14.580623781285858,1.8957150650801917,0.00034367050760842775,5.250903083535822e-07,0.9959568154388453,-0.19289687936426245,7,0.015069619777998589,4.904434099999993,0.0022464319849470867,1.37e-05,752672.6857457613,2.493647020205515e-16,2.4936470202055152e-12,0.00305577753533545,7.620030545400199e-15,2.5695716397216623e-14,2.569571639721662e-10,10.151094620955583,True,
4,137,delithiation,0.6383292163392811,0.6282828031539487,0.6333060097466149,-4.41546e-05,1799.980000000447,9000.0,0.02207705469667215,18.166571899999997,-20.399890899999995,16.22941332242288,1.564678624646947,0.0003825330656883712,4.078322902239265e-07,0.9980272718344747,-0.15921254700246562,6,0.015069619777998589,3.9001404999999822,0.0022464319849470867,1.37e-05,1368848.589198371,1.3711523793140302e-16,1.3711523793140303e-12,0.002132272092557694,2.923669953055388e-15,2.330725415334921e-14,2.330725415334921e-10,13.037751381439758,True,
4,138,delithiation,0.6282828031539487,0.6182363217101798,0.6232595624320643,-4.41549e-05,1799.980000000447,9000.0,0.022077204695005483,19.57563309999999,-21.794125399999988,18.268901637904065,1.2685241967222591,0.00043060453335373223,3.2395751901865473e-07,0.9990166881832588,-0.12907672726524427,6,0.015069722165653276,2.9758662000000102,0.0022464319849470867,1.37e-05,2638927.3490412873,7.112359499710633e-17,7.112359499710633e-13,0.0015046637641992994,1.0701709617173248e-15,2.099399453331376e-14,2.0993994533313762e-10,17.18069348327281,True,
4,139,delithiation,0.6182363217101798,0.608189840266411,0.6132130809882954,-4.41549e-05,1799.980000000447,9000.0,0.022077204695005483,21.509476,-23.641981199999996,20.62323337729547,1.0100987872074376,0.0004860969729154587,3.9330257884586694e-07,0.9988628619203365,-0.1027810474598893,7,0.015069722165653276,2.713486500000001,0.0022464319849470867,1.37e-05,5303784.671479708,3.5387937411802234e-17,3.5387937411802235e-13,0.0016182062459141032,5.726498134979574e-16,1.9386315952349097e-14,1.9386315952349098e-10,23.4056128959046,True,
4,140,delithiation,0.608189840266411,0.5981433815754543,0.6031666109209326,-4.41548e-05,1799.980000000447,9000.0,0.02207715469556104,23.287668799999995,-25.24450419999999,22.948162397500344,0.8583908223981085,0.0005408963798895894,5.57395382788067e-07,0.9981566963169761,-0.08734443480653163,7,0.015069688036434992,2.395510699999992,0.0022464319849470867,1.37e-05,9093388.966011204,2.0640269618020067e-17,2.0640269618020067e-13,0.00206100615020513,4.253972262463144e-16,1.785167312085036e-14,1.785167312085036e-10,29.409103104660147,True,
4,141,delithiation,0.5981433815754543,0.5880969001316855,0.5931201408535699,-4.41549e-05,1799.980000000447,9000.0,0.022077204695005483,25.019891599999998,-26.360020100000007,25.232132527033887,0.6891547010081301,0.0005947303711888325,7.888739288206748e-07,0.9969496632614052,-0.07012387593034115,8,0.015069722165653276,1.9426494999999766,0.0022464319849470867,1.37e-05,17055895.97126444,1.1004405767730861e-17,1.1004405767730861e-13,0.002652879244232173,2.919335965632201e-16,1.6099953585302648e-14,1.6099953585302647e-10,38.249786385319936,True,
4,142,delithiation,0.5880969001316855,0.5780504414407288,0.5830736707862072,-4.41548e-05,1799.980000000447,9000.0,0.02207715469556104,26.274047800000005,-25.820382000000002,27.09344446487726,0.5382724087131102,0.0006386021580267373,9.169324542484892e-07,0.9964276067589397,-0.054771204542529615,7,0.015069688036434992,1.3749003999999898,0.0022464319849470867,1.37e-05,32234747.733106725,5.822598692380422e-18,5.822598692380422e-14,0.0028716860496738215,1.6720675437757894e-16,1.3397937484476324e-14,1.3397937484476324e-10,47.968986672994816,True,
4,143,delithiation,0.5780504414407288,0.5680040510082085,0.5730272462244687,-4.41545e-05,1799.980000000447,9000.0,0.022077004697227703,27.010075700000012,-21.16096760000001,28.16301026976518,0.45855850749101423,0.0006638122058683278,8.092924941672745e-07,0.9974219042613629,-0.046660337863984276,7,0.01506958564878047,1.1607260000000008,0.0022464319849470867,1.37e-05,47991984.32708689,3.9108614205407404e-18,3.91086142054074e-14,0.002438317605530152,9.535922254493146e-17,8.328253985423358e-15,8.328253985423359e-11,46.14671247902793,True,
4,144,delithiation,0.5680040510082085,0.5579576833285003,0.5629808671683544,-4.41544e-05,1799.980000000447,9000.0,0.02207695469778326,23.867331399999983,-13.201586899999992,23.243249262383078,0.3778768002000679,0.0005478516826368554,1.1207142630556559e-06,0.9927753904045549,-0.03845070762518381,6,0.015069551519562352,0.9509473999999851,0.0022464319849470867,1.37e-05,48138581.78566255,3.898951590133904e-18,3.898951590133904e-14,0.004091305360828922,1.5951801542327292e-16,4.758824209252901e-15,4.758824209252901e-11,34.93621967003631,True,
4,145,delithiation,0.5579576833285003,0.5479112473903557,0.5529344653594279,-4.41547e-05,1799.980000000447,9000.0,0.022077104696116595,15.16687130000001,-10.703593499999997,10.496762478921012,0.33856481529931093,0.0002474124388289885,1.1673318934973591e-06,0.9627307983708854,-0.03445029774216088,6,0.015069653907216873,0.8612573000000012,0.0022464319849470867,1.37e-05,12230019.930141699,1.5346663461882466e-17,1.5346663461882466e-13,0.009436323404129402,1.4481607960065906e-15,1.5338734775131915e-14,1.5338734775131915e-10,31.61460676454935,True,
4,146,delithiation,0.5479112473903557,0.5378647659465869,0.5428880066684714,-4.41549e-05,1799.980000000447,9000.0,0.022077204695005483,10.163635000000005,-10.35666469999999,4.568699962642404,0.3218786008880612,0.00010768588908296015,8.228904958504355e-07,0.9078143885680928,-0.03275226163340054,6,0.01506972216565311,0.82345310000001,0.0022464319849470867,1.37e-05,2563310.0263323425,7.32217320854287e-17,7.32217320854287e-13,0.015283162963282752,1.1190596639154362e-14,7.580461046123404e-14,7.580461046123404e-10,32.17568571326585,True,
4,147,delithiation,0.5378647659465869,0.5278183072556302,0.5328415366011086,-4.41548e-05,1799.980000000447,9000.0,0.02207715469556104,8.721202600000005,-10.17802949999999,2.9983854882476306,0.3193634315506643,7.067301634065832e-05,7.551211041335235e-07,0.8343556094602432,-0.03249640804492448,6,0.015069688036435158,0.8182823000000006,0.0022464319849470867,1.37e-05,1121513.8281050753,1.6735415587084068e-16,1.6735415587084067e-12,0.02136943187747035,3.576263233293484e-14,1.6997832290188242e-13,1.6997832290188242e-09,31.86973990910832,False,sqrt(t) fit weak (R2=0.834)
4,148,delithiation,0.5278183072556302,0.5177718713174857,0.5227950892865579,-4.41547e-05,1799.980000000447,9000.0,0.022077104696116595,8.02370899999999,-9.9993944,2.4349288220809004,0.35206070876720463,5.739214157277543e-05,6.973564536115046e-07,0.7957054795163131,-0.03582355783079232,6,0.015069653907216707,0.8975713999999912,0.0022464319849470867,1.37e-05,608607.77097275,3.0839238168124485e-16,3.0839238168124486e-12,0.024301461297701533,7.494385527932771e-14,2.4878026135682087e-13,2.487802613568209e-09,28.40247193449799,False,sqrt(t) fit weak (R2=0.796)
4,149,delithiation,0.5177718713174857,0.5077254808849654,0.5127486761012255,-4.41545e-05,1799.980000000447,9000.0,0.022077004697227703,7.797658499999999,-9.891182199999987,2.2481492638788696,0.4046229320232336,5.298968070820268e-05,6.546835942517327e-07,0.790233806342568,-0.041172156676408375,7,0.01506958564878047,1.0495185999999934,0.0022464319849470867,1.37e-05,392780.00353533967,4.778501917374541e-16,4.778501917374542e-12,0.02470985239019903,1.1807607702460797e-13,2.855532994955384e-13,2.8555329949553837e-09,24.445431578831105,False,sqrt(t) fit weak (R2=0.790)
4,150,delithiation,0.5077254808849654,0.4976790449468207,0.502702262915893,-4.41547e-05,1799.980000000447,9000.0,0.022077104696116595,7.547140100000016,-9.774804100000006,2.1296901855251034,0.46816774743797324,5.0197557943131564e-05,6.305823125700487e-07,0.7846698129805123,-0.0476379043648006,7,0.01506965390721704,1.2288839000000051,0.0022464319849470867,1.37e-05,263287.32165919634,7.128713939478983e-16,7.128713939478983e-12,0.025124023494705883,1.7910197650250729e-13,3.107594395810801e-13,3.107594395810801e-09,20.878849842801383,False,sqrt(t) fit weak (R2=0.785)
4,151,delithiation,0.4976790449468207,0.48763256350305195,0.4926558042249363,-4.41549e-05,1799.980000000447,9000.0,0.022077204695005483,7.535994099999998,-9.723633600000003,2.15984161781037,0.5458628210239049,5.090823796574477e-05,6.062606686642838e-07,0.8021639691851864,-0.05554343122156945,7,0.01506972216565311,1.431241599999994,0.0022464319849470867,1.37e-05,199194.27411510184,9.422459597987527e-16,9.422459597987527e-12,0.02381778246075716,2.244220929501403e-13,2.9898845888141914e-13,2.9898845888141915e-09,17.813328231002885,False,sqrt(t) fit weak (R2=0.802)
4,152,delithiation,0.48763256350305195,0.47758612756490726,0.4826093455339796,-4.41547e-05,1799.980000000447,9000.0,0.022077104696116595,7.4863434000000115,-9.751051700000012,2.2135636130277563,0.6421615103925108,5.217448457103701e-05,5.944292782638998e-07,0.8158423109614755,-0.06534245211517335,6,0.01506965390721704,1.6283840000000105,0.0022464319849470867,1.37e-05,151180.41801808972,1.241496765656129e-15,1.2414967656561291e-11,0.022786206060342304,2.828900112548906e-13,2.862595391096337e-13,2.8625953910963373e-09,15.184733968312488,False,sqrt(t) fit weak (R2=0.816)
4,153,delithiation,0.47758612756490726,0.46753962336832633,0.4725628754666168,-4.4155e-05,1799.980000000447,9000.0,0.02207725469444993,7.550090600000003,-9.778499600000018,2.283277453936778,0.7417203456316233,5.381766468815158e-05,5.978349115679413e-07,0.8233221083198041,-0.07547244126923824,6,0.015069756294871395,1.8470435999999868,0.0022464319849470867,1.37e-05,120569.38978413088,1.5566969388834329e-15,1.5566969388834328e-11,0.022217051409871368,3.458521592076261e-13,2.7056282949213626e-13,2.7056282949213627e-09,13.183539669082409,False,sqrt(t) fit weak (R2=0.823)
4,154,delithiation,0.46753962336832633,0.45749316467736967,0.462516394022848,-4.41548e-05,1799.980000000447,9000.0,0.02207715469556104,7.567137500000015,-9.882271300000022,2.4009442272550157,0.8638140014967535,5.659111254069319e-05,5.943857105879499e-07,0.8390385879654081,-0.08789626329871239,6,0.015069688036434992,2.1398216000000083,0.0022464319849470867,1.37e-05,98293.25915609236,1.909490046534556e-15,1.909490046534556e-11,0.021006327103413727,4.011137251821758e-13,2.499139308214148e-13,2.4991393082141482e-09,11.440276822182494,False,sqrt(t) fit weak (R2=0.839)
4,155,delithiation,0.45749316467736967,0.4474467287392251,0.4524699467082974,-4.41547e-05,1799.980000000447,9000.0,0.022077104696116595,7.728725699999995,-9.9875331,2.5361170998876554,0.9769076236264528,5.97771854035136e-05,5.948591910381842e-07,0.8530898552214763,-0.09940418194597504,6,0.015069653907216873,2.462968199999999,0.0022464319849470867,1.37e-05,85749.51600698718,2.188817018917125e-15,2.188817018917125e-11,0.019902549342954493,4.356303872169664e-13,2.2878045667908416e-13,2.2878045667908418e-09,10.223620799400175,False,sqrt(t) fit weak (R2=0.853)
4,156,delithiation,0.4474467287392251,0.4374002700482684,0.44242349939374676,-4.41548e-05,1799.980000000447,9000.0,0.02207715469556104,7.764279899999976,-10.114252599999984,2.742288202022642,1.1101406273963461,6.463671188110242e-05,5.867536325933614e-07,0.8746594394581245,-0.11296090676366946,7,0.015069688036434992,3.1196624000000006,0.0022464319849470867,1.37e-05,77637.27212246749,2.417524403793217e-15,2.4175244037932172e-11,0.01815542949253606,4.3891193859553034e-13,2.0067000664147362e-13,2.0067000664147364e-09,9.110785021642993,False,sqrt(t) fit weak (R2=0.875)
4,157,delithiation,0.4374002700482684,0.42735383411012384,0.43237705207919613,-4.41547e-05,1799.980000000447,9000.0,0.022077104696116595,7.9503655,-10.2039575,2.9980091592752336,1.246670718936115,7.066414613243462e-05,5.757551223234702e-07,0.8965027954054751,-0.12685363485220472,7,0.015069653907216873,3.493949800000007,0.0022464319849470867,1.37e-05,73580.45393510765,2.550813292964029e-15,2.5508132929640288e-11,0.016295537520383353,4.1566873722987945e-13,1.7088834170528613e-13,1.7088834170528613e-09,8.184966041961635,False,sqrt(t) fit weak (R2=0.897)
4,158,delithiation,0.42735383411012384,0.4173073754191672,0.4223306047646455,-4.41548e-05,1799.980000000447,9000.0,0.02207715469556104,8.131951099999979,-10.39001349999999,3.3320289174714253,1.3792795399484963,7.853711107360985e-05,5.609363511965053e-07,0.9185175003437056,-0.14034678460383299,7,0.015069688036434992,3.586605200000009,0.0022464319849470867,1.37e-05,74252.82923066046,2.527715131459248e-15,2.527715131459248e-11,0.014284618915273342,3.6107447379265417e-13,1.4343520681581413e-13,1.4343520681581414e-09,7.532928024429307,True,
4,159,delithiation,0.4173073754191672,0.4072609394810226,0.4122841574500949,-4.41547e-05,1799.980000000447,9000.0,0.022077104696116595,8.40917229999999,-10.616809099999985,3.7182875813916545,1.562606991470666,8.764136567127643e-05,5.291452860764448e-07,0.940387411624748,-0.15900138962330104,6,0.015069653907216873,3.585875000000016,0.0022464319849470867,1.37e-05,72042.12198923076,2.60528139396084e-15,2.60528139396084e-11,0.0120752405447709,3.1459399518893183e-13,1.2026607248585683e-13,1.2026607248585683e-09,6.794292587932074,True,
4,160,delithiation,0.4072609394810226,0.397214503542878,0.4022377215119503,-4.41547e-05,1799.980000000447,9000.0,0.022077104696116595,8.78721469999999,-10.96889370000001,4.204312676839743,1.7214717264975348,9.909715067530789e-05,4.952109669456765e-07,0.9583806042204108,-0.17516649944892404,6,0.015069653907216873,4.260346200000015,0.0022464319849470867,1.37e-05,75891.00366238439,2.4731521648465046e-15,2.4731521648465046e-11,0.009994454201175505,2.4717806044096444e-13,1.0040993938141093e-13,1.0040993938141094e-09,6.37181170690329,True,
4,161,delithiation,0.397214503542878,0.3871680903575455,0.39219129695021177,-4.41546e-05,1799.980000000447,9000.0,0.02207705469667215,9.127408199999993,-11.30688190000001,4.728695520021317,1.9795961483268774,0.00011145704148660959,4.4297430482414193e-07,0.9732654464769447,-0.2014321278802598,7,0.015069619777998755,5.097910700000013,0.0022464319849470867,1.37e-05,72598.82163304622,2.585303669923004e-15,2.5853036699230042e-11,0.007948789935849153,2.0550035792597855e-13,8.434203479965588e-14,8.434203479965588e-10,5.7117114061655485,True,
4,162,delithiation,0.3871680903575455,0.377121677172213,0.38214488376487926,-4.41546e-05,1799.980000000447,9000.0,0.02207705469667215,9.712249099999987,-11.727154299999986,5.42348514191638,2.172274196528554,0.00012783348090508048,3.691936689703796e-07,0.9857023508880074,-0.22103791933316896,7,0.015069619777998755,5.703449199999988,0.0022464319849470867,1.37e-05,79309.95307547519,2.3665377764299658e-15,2.366537776429966e-11,0.005776165467081586,1.366951378075881e-13,6.897146222887022e-14,6.897146222887021e-10,5.398560788845533,True,
4,163,delithiation,0.377121677172213,0.36707519572844427,0.37209843645032864,-4.41549e-05,1799.980000000447,9000.0,0.022077204695005483,10.17180079999999,-12.30087869999999,6.018749401551666,2.3438206931284866,0.00014186407200589363,3.033552710727485e-07,0.9921110695809193,-0.238491867279549,7,0.01506972216565311,6.153359999999997,0.0022464319849470867,1.37e-05,83900.36003437848,2.237058338284762e-15,2.237058338284762e-11,0.004276703280590252,9.567234734214219e-14,6.161703739020888e-14,6.161703739020887e-10,5.248216613183414,True,
4,164,delithiation,0.36707519572844427,0.35702878254311177,0.362051989135778,-4.41546e-05,1799.980000000447,9000.0,0.02207705469667215,10.724008100000015,-12.803375700000007,6.620028071818605,2.497225486993229,0.00015603642491235725,2.2302103614137776e-07,0.9964600335794969,-0.25410306241856945,7,0.015069619777998755,6.3238293,0.0022464319849470867,1.37e-05,89413.73053810075,2.0991183218781145e-15,2.0991183218781144e-11,0.0028585765953897564,6.0004905058746e-14,5.517856234403359e-14,5.517856234403359e-10,5.127040295994993,True,
4,165,delithiation,0.35702878254311177,0.346982301099343,0.3520055418212274,-4.41549e-05,1799.980000000447,9000.0,0.022077204695005483,11.084973800000009,-13.214767000000016,7.1456192499594255,2.6340284872404003,0.00016842479661000745,1.452493430147175e-07,0.9987083211733268,-0.26802151471364777,7,0.01506972216565311,6.6381097000000056,0.0022464319849470867,1.37e-05,93635.14297089094,2.004482441580172e-15,2.004482441580172e-11,0.0017247976062698962,3.457326517047518e-14,5.04522270471747e-14,5.04522270471747e-10,5.016941564608803,True,
4,166,delithiation,0.346982301099343,0.3369358879140105,0.3419590945066768,-4.41546e-05,1799.980000000447,9000.0,0.02207705469667215,11.2977326,-13.100653900000008,7.539564949496527,2.7963771879740618,0.00017771023738133042,7.531334606890455e-08,0.9996877640171743,-0.2845429901475146,8,0.015069619777998755,7.368907300000005,0.0022464319849470867,1.37e-05,92491.35517009448,2.0292707318952373e-15,2.0292707318952373e-11,0.0008475971579205902,1.720004105005839e-14,4.45383821285177e-14,4.4538382128517695e-10,4.684866532433437,True,
4,167,delithiation,0.3369358879140105,0.32688947472867813,0.3319126813213443,-4.41546e-05,1799.980000000447,9000.0,0.02207705469667215,11.534154400000023,-12.959778300000002,8.067846974898186,3.1927419785810947,0.0001901620333095143,1.0651659396542451e-07,0.999454682285905,-0.32487475339946287,8,0.015069619777998589,9.138137099999998,0.0022464319849470867,1.37e-05,81243.33261913189,2.3102203460792187e-15,2.3102203460792187e-11,0.0011202719292768017,2.588075004156687e-14,3.8064567877954006e-14,3.8064567877954005e-10,4.059137376882403,True,
4,168,delithiation,0.32688947472867813,0.3168430615433456,0.3218662681360119,-4.41546e-05,1799.980000000447,9000.0,0.02207705469667215,11.830657699999996,-12.486845299999993,8.466259393918115,3.612965053773063,0.00019955275625360537,1.6472915403758804e-07,0.9988163843070013,-0.36763419617360965,8,0.015069619777998755,10.312929799999981,0.0022464319849470867,1.37e-05,69864.36073661716,2.6864913386608614e-15,2.6864913386608616e-11,0.0016509835006061143,4.4353528746503155e-14,3.2089532158714057e-14,3.208953215871406e-10,3.4561212505943923,True,
4,169,delithiation,0.3168430615433456,0.30679660285238897,0.3118198321978673,-4.41548e-05,1799.980000000447,9000.0,0.02207715469556104,11.698722799999977,-11.466920399999998,8.504849227797424,4.323356530983279,0.00020046233241418422,1.9079901860130212e-07,0.9984270944140977,-0.4399174860827286,8,0.015069688036434992,12.315616099999982,0.0022464319849470867,1.37e-05,49236.95707383498,3.811973995845091e-15,3.811973995845091e-11,0.0019035897298359645,7.256434548892478e-14,2.6816458447443458e-14,2.681645844744346e-10,2.6523189373401106,True,
4,170,delithiation,0.30679660285238897,0.2967501214086201,0.30177336213050454,-4.41549e-05,1799.980000000447,9000.0,0.022077204695005483,11.235475599999988,-10.298699199999984,7.5021519971991095,4.936788365215353,0.00017682840073976737,4.5146801278876417e-07,0.9887913279324255,-0.5023353019435169,7,0.015069722165653276,12.698084199999988,0.0022464319849470867,1.37e-05,29382.095667508533,6.387903780721548e-15,6.387903780721548e-11,0.005106283955518831,3.2618450584896523e-13,2.7799314918665395e-14,2.7799314918665394e-10,2.086113164697254,True,
4,171,delithiation,0.2967501214086201,0.28670366271766357,0.29172689206314184,-4.41548e-05,1799.980000000447,9000.0,0.02207715469556104,10.417163399999986,-10.275721500000001,5.594573181466562,5.10881082380349,0.00013186608707337137,5.148952598627174e-07,0.9741710732657645,-0.5198403597698932,7,0.015069688036434825,13.490408600000004,0.0022464319849470867,1.37e-05,15257.885308342255,1.2301180419633931e-14,1.230118041963393e-10,0.007809365869425177,9.60644185227305e-13,4.9765892377668995e-14,4.976589237766899e-10,2.0113724806803015,True,
4,172,delithiation,0.28670366271766357,0.27665715852108264,0.2816804106193731,-4.4155e-05,1799.980000000447,9000.0,0.02207725469444993,10.683238499999998,-10.435760099999996,5.694300174702512,5.125698392364322,0.00013421668790511703,3.997264894149547e-07,0.9848097560596382,-0.5215563698095919,7,0.015069756294871395,13.259902599999984,0.0022464319849470867,1.37e-05,15702.712864231928,1.195271171438952e-14,1.195271171438952e-10,0.005956435010488961,7.119555052587128e-13,4.954599143205949e-14,4.954599143205949e-10,2.035968428330859,True,
4,173,delithiation,0.27665715852108264,0.266610699830126,0.2716339291756043,-4.41548e-05,1799.980000000447,9000.0,0.02207715469556104,11.3770366,-10.528385700000003,6.646742094362678,5.480099783349346,0.00015666608396026218,3.290439277502274e-07,0.9923873026136018,-0.5576203819640232,7,0.015069688036434992,14.236077699999989,0.0022464319849470867,1.37e-05,18717.196213768882,1.0027677108066542e-14,1.0027677108066542e-10,0.004200576403424857,4.2122023841307924e-13,3.70123773979695e-14,3.70123773979695e-10,1.9212032839236415,True,
4,174,delithiation,0.266610699830126,0.2565642183863571,0.26158745910824155,-4.41549e-05,1799.980000000447,9000.0,0.022077204695005483,11.91517709999998,-10.07914539999999,7.477734080294406,6.323661659479507,0.00017625286172146071,2.637266091967445e-07,0.9961216454654241,-0.6434544594792873,7,0.015069722165653276,14.987632600000023,0.0022464319849470867,1.37e-05,17791.102154014614,1.0549655573623199e-14,1.05496555736232e-10,0.002992593783963882,3.157083369258471e-13,2.680084275690057e-14,2.680084275690057e-10,1.5938780318663652,True,
4,175,delithiation,0.2565642183863571,0.24651775969540046,0.2515409890408788,-4.41548e-05,1799.980000000447,9000.0,0.02207715469556104,11.849939900000022,-9.701073200000021,7.547720800708565,6.843713342827522,0.00017790247370592563,2.6369614608672903e-07,0.9961938401350182,-0.6963730952262642,8,0.015069688036434992,16.0364509,0.0022464319849470867,1.37e-05,15475.621639953973,1.2128107313985623e-14,1.2128107313985622e-10,0.0029645022982943015,3.5953802006270304e-13,2.4369632147252388e-14,2.4369632147252386e-10,1.4175160054252014,True,
4,176,delithiation,0.24651775969540046,0.23647132375725588,0.24149454172632817,-4.41547e-05,1799.980000000447,9000.0,0.022077104696116595,11.36669509999999,-9.816676400000002,6.68221015203044,5.145937383258309,0.00015750207874110344,3.220988421751708e-07,0.9927796508983958,-0.5236193101136041,9,0.015069653907216873,13.545304600000001,0.0022464319849470867,1.37e-05,21454.151121414583,8.748423507311652e-15,8.748423507311652e-11,0.00409009004515586,3.5781839898062906e-13,3.1836825295081926e-14,3.1836825295081925e-10,1.9076556259579414,True,
4,177,delithiation,0.23647132375725588,0.2264248878191113,0.2314481057881836,-4.41547e-05,1799.980000000447,9000.0,0.022077104696116595,11.700242700000002,-10.205775499999985,6.976487784871314,3.036972515219737,0.00016443830760025797,3.292828185073997e-07,0.9930750950505196,-0.30902386384002994,9,0.015069653907216873,7.675036800000007,0.0022464319849470867,1.37e-05,67141.65213810171,2.795433148024804e-15,2.795433148024804e-11,0.004004940494861711,1.1195543415203288e-13,3.156889707298623e-14,3.1568897072986233e-10,3.360509668379912,True,
4,178,delithiation,0.2264248878191113,0.21637836086971818,0.22140162434441474,-4.41551e-05,1799.980000000447,9000.0,0.022077304693894375,13.104111000000001,-10.414719599999984,8.777593019025016,1.5754935148303728,0.00020689100093922638,3.4863975532493215e-07,0.9950860488565734,-0.1603111916451675,7,0.01506979042408968,3.9831549000000077,0.0022464319849470867,1.37e-05,394927.8052952258,4.7525141933142305e-16,4.752514193314231e-12,0.0033702747218797018,1.6017278451101455e-14,2.076755390294726e-14,2.0767553902947262e-10,6.610449044673659,True,
4,179,delithiation,0.21637836086971818,0.20633181116751298,0.21135508601861558,-4.41552e-05,1799.980000000447,9000.0,0.022077354693338814,14.876395500000001,-10.44949890000002,10.927723083573985,1.4887982315152462,0.0002575703341277081,4.1085729849940666e-07,0.9955947303105134,-0.1514893433957287,8,0.015069824553307798,4.20406470000001,0.0022464319849470867,1.37e-05,685468.8822074418,2.7381257540907564e-16,2.7381257540907564e-12,0.0031902532556074264,8.735314601250575e-15,1.3488778738407539e-14,1.348877873840754e-10,7.01874752320527,True,
4,180,delithiation,0.20633181116751298,0.19628528421811986,0.20130854769281642,-4.41551e-05,1799.980000000447,9000.0,0.022077304693894375,15.361159999999984,-10.327845799999984,11.38785642938631,2.0018517579181627,0.00026841584134982367,2.8445487885151216e-07,0.998050771718496,-0.20369442196236914,9,0.01506979042408968,5.751684300000004,0.0022464319849470867,1.37e-05,411737.29718419444,4.558489145471685e-16,4.558489145471685e-12,0.0021195088741486384,9.66175819653748e-15,1.2133234397161334e-14,1.2133234397161335e-10,5.159146155128133,True,
4,181,delithiation,0.19628528421811986,0.18623878002153893,0.1912620321198294,-4.4155e-05,1799.980000000447,9000.0,0.02207725469444993,14.301955700000008,-10.81031560000001,9.583619689443548,3.2587957135167884,0.0002258893373015023,3.633026905927574e-07,0.9955218755836678,-0.33159299127408903,9,0.015069756294871395,8.908435699999995,0.0022464319849470867,1.37e-05,110038.57048816419,1.7056746481470152e-15,1.7056746481470152e-11,0.003216643113241284,5.486546610392347e-14,1.876975776665728e-14,1.876975776665728e-10,3.317273174001405,True,
4,182,delithiation,0.18623878002153893,0.17619232133058227,0.1812155506760606,-4.41548e-05,1799.980000000447,9000.0,0.02207715469556104,15.049844999999978,-10.9369755,10.567451622733689,7.572333069179702,0.00024907860718371207,5.507416783824753e-07,0.9915696455271935,-0.7705128419785953,9,0.015069688036434992,21.019503400000026,0.0022464319849470867,1.37e-05,24778.852513703714,7.574604187026004e-15,7.574604187026004e-11,0.004422231877796446,3.349665609755683e-13,1.580137957873355e-14,1.580137957873355e-10,1.4443336551735677,True,
4,183,delithiation,0.17619232133058227,0.16614583988681353,0.1711690806086979,-4.41549e-05,1799.980000000447,9000.0,0.022077204695005483,17.76054499999999,-10.409861800000003,14.147794340498603,13.926728882125659,0.0003334685631748742,7.976719973454067e-07,0.9901476812814148,-1.417092862918971,10,0.01506972216565311,34.80948510000001,0.0022464319849470867,1.37e-05,13130.440751842605,1.4294265024855414e-14,1.4294265024855414e-10,0.004784091128416801,6.838506649264936e-13,7.986445192228405e-15,7.986445192228405e-11,0.747473573163372,True,
4,184,delithiation,0.16614583988681353,0.15609935844304468,0.1611225991649291,-4.41549e-05,1799.980000000447,9000.0,0.022077204695005483,14.0840411,-9.721189699999993,9.414300297280324,23.98471122514347,0.000221898418783505,7.695889627643246e-07,0.9795111209285196,-2.44052737609807,12,0.015069722165653276,69.94082029999998,0.0022464319849470867,1.37e-05,1960.230657298803,9.574893612705594e-14,9.574893612705594e-10,0.006936407812037394,6.641536685459803e-12,1.5729097533590427e-14,1.5729097533590428e-10,0.4053077649652562,True,
4,185,delithiation,0.15609935844304468,0.14605287699927594,0.1510761177211603,-4.41549e-05,1799.980000000447,9000.0,0.022077204695005483,8.965879700000013,-9.96503230000001,2.4226528302828783,32.92180627897619,5.7102792063734665e-05,3.968190077184596e-07,0.9225272402380242,-3.349907728311961,11,0.01506972216565311,95.117271,0.0022464319849470867,1.37e-05,68.89935040869089,2.72411857131711e-12,2.7241185713171098e-08,0.013898409985821862,3.78609167541565e-10,2.495836422832431e-13,2.4958364228324307e-09,0.3026878967562499,True,
4,186,delithiation,0.14605287699927594,0.136006372802695,0.14102962490098547,-4.4155e-05,1799.980000000447,9000.0,0.02207725469444993,8.794695200000008,-10.506153099999999,2.1214935562078057,41.937893827711136,5.000436046403816e-05,3.875267686812624e-07,0.9054322214470224,-4.267316175845415,13,0.015069756294871395,120.83724140000001,0.0022464319849470867,1.37e-05,32.558941139260405,5.764622356642875e-12,5.7646223566428746e-08,0.015499719027902042,8.935002682992708e-10,3.6178043816676013e-13,3.6178043816676012e-09,0.25051694639605127,False,OCP not locally linear over the pulse step (121 mV across the window)
4,187,delithiation,0.136006372802695,0.12595986860611408,0.13098312070440454,-4.4155e-05,1799.980000000447,9000.0,0.02207725469444993,9.891658999999997,-11.648327099999994,2.9506702237391367,50.62726734519202,6.954835052249547e-05,4.797964797071489e-07,0.9235625253406701,-5.151488001961479,50,0.015069756294871395,137.8951371,0.0022464319849470867,1.37e-05,43.218774245870684,4.342788597664422e-12,4.342788597664422e-08,0.01379749414910878,5.991960026709118e-10,2.2989357353478176e-13,2.2989357353478175e-09,0.23008010723901362,False,OCP not locally linear over the pulse step (138 mV across the window)
4,188,delithiation,0.12595986860611408,0.11591334165672096,0.12093660513141752,-4.41551e-05,1799.980000000447,9000.0,0.022077304693894375,11.801093799999995,-13.474732599999983,4.849088019880474,61.37693474902425,0.00011429473568676783,6.265330872893696e-07,0.9503391911940935,-6.245287242710827,110,0.01506979042408968,171.22209080000002,0.0022464319849470867,1.37e-05,79.41633018884524,2.3633678306928717e-12,2.3633678306928716e-08,0.0109634636017957,2.591069718945616e-10,1.1390983956760865e-13,1.1390983956760865e-09,0.2195406573348663,False,OCP not locally linear over the pulse step (171 mV across the window)
4,189,delithiation,0.11591334165672085,0.10586686021295211,0.11089010093483648,-4.41549e-05,1799.980000000447,9000.0,0.022077204695005483,15.75407379999999,-16.442596899999995,9.504178131547706,76.36014824512135,0.00022401687142234626,7.34170744104418e-07,0.9816643920856587,-7.769909359582497,203,0.01506972216565311,232.3953509,0.0022464319849470867,1.37e-05,197.10410969541948,9.522378822543735e-13,9.522378822543735e-09,0.006554602244402049,6.24154056022917e-11,4.415224072319604e-14,4.415224072319604e-10,0.21532955707757562,False,OCP not locally linear over the pulse step (232 mV across the window)
4,190,delithiation,0.10586686021295211,0.09582031051074691,0.10084358536184951,-4.41552e-05,1799.980000000447,9000.0,0.022077354693338814,25.501966400000022,-15.407681400000012,21.73606764052077,117.62501619158658,0.0005123268737663098,1.535267311186571e-06,0.9846239874164961,-11.968671168852694,304,0.015069824553307798,368.95680430000004,0.0022464319849470867,1.37e-05,434.47283895691436,4.31994783495805e-13,4.31994783495805e-09,0.005993311652384099,2.5890793696945542e-11,7.41231196230963e-15,7.412311962309631e-11,0.1309898344660299,False,OCP not locally linear over the pulse step (369 mV across the window)
4,191,delithiation,0.09582031051074691,0.08577380631416587,0.09079705841245639,-4.4155e-05,1799.980000000447,9000.0,0.02207725469444993,49.67874289999996,-9.896934099999976,54.997326904488546,176.81502413463957,0.001296306628433242,5.888493247921239e-06,0.9653597014180375,-17.99149990035217,316,0.015069756294871561,462.29732040000005,0.0022464319849470867,1.37e-05,1230.96273051536,1.5247415323567181e-13,1.524741532356718e-09,0.009085031455926847,1.3852324783618886e-11,4.777044180037903e-16,4.777044180037903e-12,0.05597337753642329,False,OCP not locally linear over the pulse step (462 mV across the window)
4,192,delithiation,0.08577380631416587,0.07572730211758483,0.08075055421587535,-4.4155e-05,1799.980000000447,9000.0,0.02207725469444993,64.0507341,-10.7887089,72.79971963988442,,0.00171591538041755,7.495468612219466e-06,0.9678834782788873,,0,,,0.0022464319849470867,1.37e-05,,,,,,3.2398179006406997e-16,3.2398179006406997e-12,,False,"undefined: |U'| below threshold or no slope; SOC_mid outside the branch OCP table ([0.0812458240123724, 1.0]) - no U' available"
4,193,delithiation,0.07572730211758483,0.06568079792100379,0.0707040500192943,-4.4155e-05,1799.980000000447,9000.0,0.02207725469444993,83.0023587,-12.248903599999972,95.8464546073954,,0.0022591351509713515,1.0310603600365165e-05,0.9650433225891976,,0,,,0.0022464319849470867,1.37e-05,,,,,,2.409258454862825e-16,2.4092584548628253e-12,,False,"undefined: |U'| below threshold or no slope; SOC_mid outside the branch OCP table ([0.0812458240123724, 1.0]) - no U' available"
4,194,delithiation,0.06568079792100379,0.05563427097161078,0.06065753444630728,-4.41551e-05,1799.980000000447,9000.0,0.022077304693894375,116.16110810000002,-15.057742600000035,135.95812084446203,,0.0032045814434959376,1.5808602511267723e-05,0.9593984218808354,,0,,,0.0022464319849470867,1.37e-05,,,,,,1.8094662837332328e-16,1.8094662837332328e-12,,False,"undefined: |U'| below threshold or no slope; SOC_mid outside the branch OCP table ([0.0812458240123724, 1.0]) - no U' available"
4,195,delithiation,0.05563427097161078,0.04558776677502974,0.05061101887332026,-4.4155e-05,1799.980000000447,9000.0,0.02207725469444993,199.47266580000002,-24.709939999999932,234.89914558822244,,0.00553665671730068,3.3063996057779414e-05,0.9416039666721033,,0,,,0.0022464319849470867,1.37e-05,,,,,,1.632381151353776e-16,1.6323811513537758e-12,,False,"undefined: |U'| below threshold or no slope; SOC_mid outside the branch OCP table ([0.0812458240123724, 1.0]) - no U' available"
4,196,delithiation,0.04558776677502974,0.03970468964490159,0.042646228209965664,-4.41551e-05,1054.0380000006407,19800.0,0.012928098137174524,311.68264149999993,-134.72819329999996,401.7402149802833,,0.01237420120818322,9.935217904589044e-05,0.9397810062569656,,0,,,0.0022464319849470867,1.37e-05,,,,,,2.8332104296986083e-15,2.8332104296986084e-11,,False,"undefined: |U'| below threshold or no slope; SOC_mid outside the branch OCP table ([0.0812458240123724, 1.0]) - no U' available"
5,1,lithiation,0.0,0.010121259863760024,0.005060629931880012,4.41546e-05,1799.980000000447,9000.0,0.02207705469667215,-310.8566999000001,18.834769700000088,-343.4440887570031,-293.1603191068622,-0.008095099776850839,5.678216853267341e-06,0.9991451150175064,-29.830279745523328,317,0.015181889795640037,2558.1054688,0.0022464319849470867,1.37e-05,17462.31389227461,1.0748289210574476e-14,1.0748289210574476e-10,0.0014028775456245914,1.5078533587393997e-13,4.436593113963307e-17,4.436593113963307e-13,0.06424733660197196,False,OCP not locally linear over the pulse step (2558 mV across the window)
5,2,lithiation,0.010121259863760026,0.020242565572165295,0.01518191271796266,4.41548e-05,1799.980000000447,9000.0,0.02207715469556104,-135.10033480000004,15.866547800000019,-155.63091492108293,-192.27202065158136,-0.0036682762228006493,8.367857895171658e-06,0.9910320779419178,-19.56438784609163,473,0.015181958562607904,2629.7406852999998,0.0022464319849470867,1.37e-05,8336.03694251235,2.2515495228051757e-14,2.2515495228051756e-10,0.004562283419749116,1.0272207056638086e-12,1.5332543715912315e-16,1.5332543715912316e-12,0.08252135566178918,False,OCP not locally linear over the pulse step (2630 mV across the window)
5,3,lithiation,0.0202425655721653,0.030363848358247944,0.02530320696520662,4.41547e-05,1799.980000000447,9000.0,0.022077104696116595,-92.44102239999997,14.031141999999996,-104.8217890573263,-81.1820118187189,-0.0024706869880280194,6.633998500717136e-06,0.9876176322278256,-8.260588082639376,468,0.015181924179123969,265.81299309999997,0.0022464319849470867,1.37e-05,21212.096136766882,8.848253316874106e-15,8.848253316874105e-11,0.005370165085956167,4.751658103397317e-13,2.643163132589581e-16,2.643163132589581e-12,0.17283560342569268,False,OCP not locally linear over the pulse step (266 mV across the window)
