Repository: zhangjunhuan846-hash/fangzhen

# 🔋 Fangzhen · 电池数据—模型研究工作站
  <strong>让实验记录、物理仿真、诊断分析与下一轮实验建议接在同一条可追溯的研究链上。</strong><br>
  Battery data → model → simulation → evidence → experiment
  <a href="#项目能做什么">项目能力</a> ·
  <a href="#研究流程">研究流程</a> ·
  <a href="#快速开始">快速开始</a> ·
  <a href="#项目路线图">路线图</a> ·
  <a href="STATUS.md">验收状态</a>
> **当前软件：本地工作站 v0.3.10。** `v0.1.0-platform` 是保留的仿真平台冻结标签，两者用途不同。工作站增加了数据录入、参数探索、机器学习辅助研究，以及环境和经济筛选；这些工程能力不自动构成真实回收石墨的材料验证。详细判据与失败记录以 [STATUS.md](STATUS.md) 为准。

## 项目能做什么

| 研究环节 | 已有能力 | 关键约束 |
| --- | --- | --- |
| **实验数据** | 数据集适配、协议与单位核对；本地工作站的方案、样品、工艺、表征、极片与半电池记录；Excel/CSV 导入和版本归档 | 原始数据、来源和测试条件必须由研究者提供，软件不补造缺失实测值 |

File: outputs/analysis/graphite_phaseB16/v1/gitt_ds_app_pulses.csv (part 13 of 14)
cycle,pulse_id,branch,SOC_start,SOC_end,SOC_mid,I_A,pulse_time_s,relax_time_s,capacity_increment_mAh,delta_V_pulse_mV,delta_V_relax_mV,dE_s_mV,dE_tau_expected_mV,sqrt_t_slope_V_per_sqrt_s,sqrt_t_slope_stderr,sqrt_t_r2,u_prime_V_per_soc,u_prime_knots,u_prime_halfwidth_soc,u_prime_window_curvature_mV,Q_th_Ah,R_m,tau_d_s,Ds_app_m2_s,Ds_app_cm2_s,Ds_app_rel_uncertainty,Ds_app_cm2_s_uncertainty,Ds_app_relax_m2_s,Ds_app_relax_cm2_s,relax_over_pulse_sqrt_ratio,accepted,flags
5,76,lithiation,0.7590969424705231,0.769218271101251,0.7641576067858871,4.41549e-05,1799.980000000447,9000.0,0.022077204695005483,-9.733065999999999,12.190327,-4.860788722634663,-0.23885977793581314,-0.0001145705254276751,2.841051147848686e-07,0.9894198338161969,-0.02430480907729047,6,0.015181992946091849,0.5996301999999996,0.0022464319849470867,1.37e-05,5268991.65993519,3.5621616452190133e-17,3.562161645219013e-13,0.00495948000106215,1.7666469440014342e-15,9.278083693906343e-14,9.278083693906342e-10,51.03549498934814,True,
5,77,lithiation,0.769218271101251,0.779339530965011,0.774278901033131,4.41546e-05,1799.980000000447,9000.0,0.02207705469667215,-10.150365600000002,12.633584500000003,-5.1580998460806144,-0.26044465273733586,-0.00012157825474330602,2.6843475773798113e-07,0.9915938123923305,-0.026501324848634832,7,0.015181889795640002,0.7597356999999999,0.0022464319849470867,1.37e-05,4990552.964328013,3.760905882406014e-17,3.760905882406014e-13,0.00441583502419475,1.660753991822854e-15,8.849418903799401e-14,8.849418903799401e-10,48.50775152116966,True,
5,78,lithiation,0.779339530965011,0.7894608137510937,0.7844001723580523,4.41547e-05,1799.980000000447,9000.0,0.022077104696116595,-10.231167100000008,12.864105400000007,-5.262433202083979,-0.2908056087736807,-0.0001240374291898882,2.454834294184184e-07,0.9932346496094947,-0.029590611175844897,7,0.015181924179124062,0.8390396999999952,0.0022464319849470867,1.37e-05,4166464.6918971394,4.504778364377259e-17,4.5047783643772594e-13,0.003958215371307142,1.7830882966209915e-15,8.815096094394956e-14,8.815096094394956e-10,44.23609797021311,True,
5,79,lithiation,0.7894608137510937,0.7995821653041442,0.7945214895276189,4.4155e-05,1799.980000000447,9000.0,0.02207725469444993,-10.440185600000012,13.062000200000007,-5.442716001812216,-0.35119530195872456,-0.00012828675913797964,2.1410621831625674e-07,0.9951794579153919,-0.035735256498243974,7,0.015182027329575742,1.0013505999999992,0.0022464319849470867,1.37e-05,3055864.0018050456,6.141961811426647e-17,6.141961811426647e-13,0.003337931673618373,2.050144886851548e-15,8.4962853287824e-14,8.4962853287824e-10,37.19298101981775,True,
5,80,lithiation,0.7995821653041442,0.8097034480902269,0.8046428066971856,4.41547e-05,1799.980000000447,9000.0,0.022077104696116595,-10.423883800000006,13.124264799999994,-5.482822939625698,-0.3981778203216202,-0.00012923209397987234,1.916236767717657e-07,0.9961910978698374,-0.04051615479380964,6,0.015181924179124062,1.0020956999999968,0.0022464319849470867,1.37e-05,2412428.1246442017,7.780128165587588e-17,7.780128165587588e-13,0.0029655741212645014,2.307254674798761e-15,8.452449606658101e-14,8.452449606658101e-10,32.96081331049312,True,
5,81,lithiation,0.8097034480902269,0.8198246850316643,0.8147640665609456,4.41545e-05,1799.980000000447,9000.0,0.022077004697227703,-10.416470499999997,13.176150600000005,-5.618217916353086,-0.4501684050822489,-0.0001324234019154941,1.5383912548408712e-07,0.9976585459852747,-0.045806608172546615,7,0.015181855412156109,1.1584908000000018,0.0022464319849470867,1.37e-05,1981742.4362059066,9.470958312793512e-17,9.470958312793513e-13,0.0023234431869113203,2.200523356538122e-15,8.113738438785884e-14,8.113738438785884e-10,29.269381083269565,True,
5,82,lithiation,0.8198246850316643,0.8299459219731017,0.824885303502383,4.41545e-05,1799.980000000447,9000.0,0.022077004697227703,-10.556563800000001,13.389632200000001,-5.764947404759899,-0.5098018456969723,-0.0001358818683376657,1.2476324503124136e-07,0.9985360924389022,-0.05187457211088737,7,0.015181855412156109,1.331195200000003,0.0022464319849470867,1.37e-05,1627001.5338781155,1.153594487109196e-16,1.153594487109196e-12,0.0018363486837140828,2.1184017179427947e-15,7.957701787849124e-14,7.957701787849124e-10,26.264385492160102,True,
5,83,lithiation,0.8299459219731017,0.8400671359922165,0.8350065289826591,4.41544e-05,1799.980000000447,9000.0,0.02207695469778326,-10.75743879999999,13.67055619999999,-5.970817450155244,-0.5895086593491932,-0.00014073429880042803,1.0207318601756045e-07,0.9990860426959042,-0.05998522558449947,8,0.015181821028672216,1.501664600000001,0.0022464319849470867,1.37e-05,1305230.697866615,1.4379833412344438e-16,1.4379833412344438e-12,0.0014505800915284768,2.0859100067442843e-15,7.732961471446711e-14,7.732961471446711e-10,23.18974621185723,True,
5,84,lithiation,0.8400671359922165,0.8501883729336539,0.8451277544629352,4.41545e-05,1799.980000000447,9000.0,0.022077004697227703,-10.995373200000005,14.016717700000001,-6.189612974301501,-0.6757213727002576,-0.00014589138741156872,9.491482612054846e-08,0.9992644895618626,-0.06875761115985206,7,0.015181855412156109,1.7373710000000013,0.0022464319849470867,1.37e-05,1067558.6590480115,1.7581235317539489e-16,1.7581235317539489e-12,0.001301171067114302,2.287619471931051e-15,7.564961616359701e-14,7.564961616359701e-10,20.74333929084948,True,
5,85,lithiation,0.8501883729336539,0.8603097244867044,0.8552490487101791,4.4155e-05,1799.980000000447,9000.0,0.02207725469444993,-11.586122199999993,14.757931200000005,-6.609121275041943,-0.7883101944831158,-0.00015577934781875387,1.0602258200763796e-07,0.999195127887161,-0.08021310889672884,7,0.015182027329575742,1.9804834999999978,0.0022464319849470867,1.37e-05,894320.5839593512,2.0986881367423707e-16,2.0986881367423708e-12,0.0013611891883254395,2.8567116014005767e-15,7.355371022861423e-14,7.355371022861423e-10,18.720969617393543,True,
5,86,lithiation,0.8603097244867044,0.8704310301951097,0.865370377340907,4.41548e-05,1799.980000000447,9000.0,0.02207715469556104,-11.9018927,15.392430100000007,-6.9675011380877905,-0.9265157609332508,-0.00016422648912746017,1.29912137893623e-07,0.9989129731337659,-0.09427639877599499,6,0.015181958562607956,2.315498900000004,0.0022464319849470867,1.37e-05,719529.4002206748,2.608510506206372e-16,2.608510506206372e-12,0.0015821094219799709,4.126949049202845e-15,7.19948361050528e-14,7.19948361050528e-10,16.613241510857502,True,
5,87,lithiation,0.8704310301951097,0.8805523129811924,0.8754916715881511,4.41547e-05,1799.980000000447,9000.0,0.022077104696116595,-12.095346999999993,15.765264599999995,-7.199486451219323,-1.0459932452943077,-0.00016969446577355828,1.579696058967154e-07,0.9984952744085207,-0.10643391489107096,6,0.015181924179124062,2.593450300000001,0.0022464319849470867,1.37e-05,602761.2819670413,3.113836366322261e-16,3.113836366322261e-12,0.001861812112452876,5.7973782630150365e-15,7.073600933818102e-14,7.073600933818103e-10,15.07205201460376,True,
5,88,lithiation,0.8805523129811924,0.8906735728449524,0.8856129429130724,4.41546e-05,1799.980000000447,9000.0,0.02207705469667215,-12.361451999999995,16.1625594,-7.503127047818041,-1.1968558829244795,-0.00017685138303093534,2.1061191910977145e-07,0.9975397527012236,-0.12178505573838702,6,0.015181889795640002,3.008522100000001,0.0022464319849470867,1.37e-05,500035.6325442634,3.753532504173801e-16,3.753532504173801e-12,0.0023817955562488377,8.940147038676731e-15,6.84505167964842e-14,6.84505167964842e-10,13.504181773754828,True,
5,89,lithiation,0.8906735728449525,0.9007948785533577,0.8957342256991552,4.41548e-05,1799.980000000447,9000.0,0.02207715469556104,-12.657940399999998,16.88599589999999,-7.992250737461976,-1.3827998091131508,-0.00018838020300631871,2.645633275441365e-07,0.9965817699487072,-0.1407049849859091,7,0.015181958562607789,3.6711469999999995,0.0022464319849470867,1.37e-05,425030.06286380894,4.415922928730359e-16,4.415922928730359e-12,0.0028088230432075966,1.240354607924661e-14,6.585006715043715e-14,6.585006715043715e-10,12.211453739518308,True,
5,90,lithiation,0.9007948785533577,0.9109162530287309,0.9058555657910443,4.41551e-05,1799.980000000447,9000.0,0.022077304693894375,-13.560011999999997,18.10308549999999,-8.78239121619674,-1.5427518749245501,-0.00020700409615945477,3.357361361318565e-07,0.9954463908013933,-0.15697963155919373,7,0.015182061713059802,4.168495500000001,0.0022464319849470867,1.37e-05,412319.10903288703,4.552056790194257e-16,4.552056790194257e-12,0.0032437632139727295,1.476579436394691e-14,6.26788054429157e-14,6.26788054429157e-10,11.734281963446222,True,
5,91,lithiation,0.9109162530287309,0.921037627504104,0.9159769402664175,4.41551e-05,1799.980000000447,9000.0,0.022077304693894375,-14.258980699999993,19.3461254,-9.580734088058458,-1.7401239649042035,-0.00022582132264673544,4.230384285609901e-07,0.9939342155962319,-0.17706283383473095,7,0.015182061713059636,4.2537300999999985,0.0022464319849470867,1.37e-05,385689.01279547176,4.866355892267294e-16,4.866355892267294e-12,0.003746665050073877,1.8232605542778948e-14,6.014942607940939e-14,6.014942607940939e-10,11.117670804025177,True,
5,92,lithiation,0.921037627504104,0.9311589561348319,0.926098291819468,4.41549e-05,1799.980000000447,9000.0,0.022077204695005483,-15.2841061,20.726293300000005,-10.550755593558687,-1.986102211607848,-0.0002486850758158029,5.239447288028026e-07,0.9923399507323898,-0.20209277375316326,6,0.015181992946091849,4.567988299999999,0.0022464319849470867,1.37e-05,359057.5026826499,5.227296424603284e-16,5.227296424603284e-12,0.004213720723561877,2.202636727255176e-14,5.692685844156843e-14,5.692685844156843e-10,10.435662967829359,True,
5,93,lithiation,0.9311589561348319,0.941280330610205,0.9362196433725185,4.41551e-05,1799.980000000447,9000.0,0.022077304693894375,-16.235824599999997,22.17463029999999,-11.752458740406666,-2.3074947636056184,-0.00027700964797861807,7.109609751243026e-07,0.9886745705050212,-0.23479451472602753,7,0.015182061713059636,6.048159699999999,0.0022464319849470867,1.37e-05,330047.2301881098,5.68676185808396e-16,5.6867618580839595e-12,0.005133113451551554,2.9190793789501084e-14,5.251657193671493e-14,5.251657193671494e-10,9.609829088127858,True,
5,94,lithiation,0.941280330610205,0.9514016592409329,0.946340994925569,4.41549e-05,1799.980000000447,9000.0,0.022077204695005483,-17.7864768,23.8275789,-13.347639990572794,-2.6891091997226084,-0.00031460863950294996,9.60180219637002e-07,0.9840601060228239,-0.2736261678381304,8,0.015181992946091849,7.797388399999997,0.0022464319849470867,1.37e-05,313467.2416491092,5.987547502973134e-16,5.987547502973135e-12,0.006103966001404096,3.6547786389940004e-14,4.7010181464220685e-14,4.701018146422068e-10,8.860770288710443,True,
5,95,lithiation,0.9514016592409329,0.9615229878716607,0.9564623235562968,4.41549e-05,1799.980000000447,9000.0,0.022077204695005483,-20.262908200000005,26.21431280000001,-16.65780213282995,-3.048072220823215,-0.0003926303428786195,1.3798993260140343e-06,0.9789720487910196,-0.31015189757401795,8,0.015181992946091682,8.973656300000004,0.0022464319849470867,1.37e-05,380001.19527945324,4.939194990215033e-16,4.939194990215033e-12,0.007028999928518647,3.4717601233161124e-14,3.653277148853201e-14,3.653277148853201e-10,8.600292545863667,True,
5,96,lithiation,0.9615229878716607,0.9716443165023886,0.9665836521870246,4.41549e-05,1799.980000000447,9000.0,0.022077204695005483,-27.2178203,32.1989656,-24.485413587262034,-3.579441133461526,-0.0005771299392099485,2.630824014177988e-06,0.9651245878921293,-0.364220523455233,7,0.015181992946091849,9.358339,0.0022464319849470867,1.37e-05,595366.6583168615,3.1525111018243995e-16,3.1525111018243994e-12,0.009116920940817612,2.874119448038287e-14,2.550997399023627e-14,2.550997399023627e-10,8.995528743019653,True,
5,97,lithiation,0.9716443165023886,0.9817656222107939,0.9767049693565912,4.41548e-05,1799.980000000447,9000.0,0.02207715469556104,-34.5937367,39.45405590000001,-32.30112700021152,-4.113301180022899,-0.0007613490944560946,2.7642340368900617e-06,0.9775901803190862,-0.41854357873308423,6,0.015181958562607956,9.5176958,0.0022464319849470867,1.37e-05,784611.0148395097,2.392140773583092e-16,2.392140773583092e-12,0.0072614101915096435,1.7370315392822028e-14,2.2008428060578277e-14,2.2008428060578277e-10,9.591822765523913,True,
5,98,lithiation,0.9817656222107939,0.9918869508415218,0.9868262865261579,4.41549e-05,1799.980000000447,9000.0,0.022077204695005483,-40.1128736,41.8281686,-38.97799913260759,-4.84020885225337,-0.0009187253541688158,3.1564265821634054e-06,0.9798861511361535,-0.4925080022465814,7,0.015181992946091849,12.063692300000001,0.0022464319849470867,1.37e-05,825108.2896552641,2.274731721316461e-16,2.2747317213164607e-12,0.006871317021655662,1.563040279638188e-14,1.6987899400266125e-14,1.6987899400266126e-10,8.64181068974468,True,
5,99,lithiation,0.9918869508415218,1.0000000000000009,0.9959434754207613,4.41549e-05,1442.8269999995828,28800.0,0.017696633861744884,-38.8038447,39.2746171,-38.55934493112167,-4.127700699413095,-0.0010151319967159308,3.213327171350907e-06,0.9863415868135677,-0.5239752908882165,5,0.012169573737718653,7.681748799999999,0.0022464319849470867,1.37e-05,889999.0604197659,2.1088786308546937e-16,2.1088786308546937e-12,0.006330855852729283,1.3351006622842155e-14,1.9092337705330777e-14,1.9092337705330779e-10,9.514889755835334,True,
5,100,delithiation,1.0,0.9898787630585626,0.9949393815292813,-4.41545e-05,1799.980000000447,9000.0,0.022077004697227703,27.210116400000004,-17.431549800000003,19.75801889275993,6.577387768989495,0.00046570355864520376,1.827607080319124e-06,0.9739163836136167,-0.6692780322465212,15,0.015181855412156109,18.66380120000001,0.0022464319849470867,1.37e-05,114810.06699289374,1.6347869565446487e-15,1.6347869565446486e-11,0.00784880014933056,1.283111610865129e-13,1.148223082440593e-14,1.148223082440593e-10,2.6502238293118094,True,
5,101,delithiation,0.9898787630585626,0.9797575719617704,0.9848181675101665,-4.41543e-05,1799.980000000447,9000.0,0.022076904698338815,16.8671757,-12.982629200000012,12.776528311578263,2.9187517481798824,0.0003011473333499808,1.1480161566169009e-07,0.9997473450577087,-0.2969971276691193,16,0.015181786645188322,9.695462800000012,0.0022464319849470867,1.37e-05,243798.75171090785,7.69856279750601e-16,7.698562797506009e-12,0.0007624282399224997,5.869601683635342e-15,1.5231428887551472e-14,1.5231428887551472e-10,4.448007340156938,True,
5,102,delithiation,0.9797575719617704,0.9696363579426557,0.974696964952213,-4.41544e-05,1799.980000000447,9000.0,0.02207695469778326,12.191578800000006,-11.934474200000004,7.51247986461087,-0.976469617746419,0.00017707183226157015,9.20394947138404e-08,0.9995303816367299,0.09936028821288775,7,0.015181821028672049,2.2205859000000023,0.0022464319849470867,1.37e-05,753094.0949940744,2.4922516488656944e-16,2.4922516488656944e-12,0.001039572398820382,2.590876025075362e-15,3.7228968364192334e-14,3.7228968364192335e-10,12.222064038759765,False,sign: dV/dt direction disagrees with I*U'
5,103,delithiation,0.9696363579426557,0.9595151210012183,0.964575739471937,-4.41545e-05,1799.980000000447,9000.0,0.022077004697227703,9.5461607,-12.127906100000002,4.256970734194151,-0.6244532621607403,0.00010033831988535845,3.1399918415928824e-07,0.9832548489762273,0.06354085621943946,8,0.015181855412156109,1.9055902999999956,0.0022464319849470867,1.37e-05,591291.3448387665,3.174238920259848e-16,3.174238920259848e-12,0.006258808888130637,1.9866954767172535e-14,1.197323169067121e-13,1.197323169067121e-09,19.421639432284945,False,sign: dV/dt direction disagrees with I*U'
5,104,delithiation,0.9595151210012183,0.9493938382151356,0.9544544796081769,-4.41547e-05,1799.980000000447,9000.0,0.022077104696116595,8.716002099999995,-12.134574299999992,3.088475471089544,-0.42849549658230185,7.279646939713547e-05,3.946315497132489e-07,0.9513798277300899,0.04360109725337257,8,0.015181924179124062,1.3126432999999993,0.0022464319849470867,1.37e-05,660991.4768641832,2.8395222415033567e-16,2.8395222415033567e-12,0.010842051901181284,3.078624751693801e-14,2.2772034932453783e-13,2.277203493245378e-09,28.319024112939037,False,sign: dV/dt direction disagrees with I*U'
5,105,delithiation,0.9493938382151356,0.9392726012736982,0.9443332197444169,-4.41545e-05,1799.980000000447,9000.0,0.022077004697227703,8.387640099999997,-11.99743889999999,2.7306753943429354,-0.2882706745333584,6.436299385847802e-05,4.160726667992675e-07,0.9322516618155297,0.029332804539165,7,0.015181855412156109,0.8857250000000039,0.0022464319849470867,1.37e-05,1141666.5999237513,1.6440000961098036e-16,1.6440000961098036e-12,0.012928940742381628,2.1255179823073354e-14,2.84759357031904e-13,2.84759357031904e-09,41.618658989232905,False,sign: dV/dt direction disagrees with I*U'
5,106,delithiation,0.9392726012736982,0.9291513184876156,0.9342119598806569,-4.41547e-05,1799.980000000447,9000.0,0.022077104696116595,8.294999599999992,-11.88551639999999,2.5692632586193604,-0.1841881298417084,6.055845219754578e-05,4.2307275233108746e-07,0.9217651183464614,0.018741864561469555,6,0.015181924179123896,0.4780590000000029,0.0022464319849470867,1.37e-05,2475677.1403953843,7.581360143351506e-17,7.581360143351506e-13,0.013972376670097032,1.0592961959456807e-14,3.15689372919849e-13,3.15689372919849e-09,64.5292202609062,False,sign: dV/dt direction disagrees with I*U'
5,107,delithiation,0.9291513184876156,0.9190300357015329,0.9240906770945743,-4.41547e-05,1799.980000000447,9000.0,0.022077104696116595,8.286096199999996,-11.757284399999998,2.5100820933281596,-0.12336324314312334,5.9163531004764576e-05,4.187958031225137e-07,0.9198483807692261,0.012552693796495148,6,0.015181924179124062,0.3105550999999984,0.0022464319849470867,1.37e-05,5267497.825729485,3.5631718552063605e-17,3.5631718552063604e-13,0.014157228144100701,5.0444636870795e-15,3.236527191659497e-13,3.236527191659497e-09,95.30622007366856,False,sign: dV/dt direction disagrees with I*U'
5,108,delithiation,0.9190300357015329,0.9089087070708051,0.913969371386169,-4.41549e-05,1799.980000000447,9000.0,0.022077204695005483,8.124507900000008,-11.558636999999997,2.4448488974679274,-0.07192670448256867,5.762596129097906e-05,4.271363214766073e-07,0.9127898517011599,0.0073187911129905464,6,0.015181992946091682,0.1882611999999978,0.0022464319849470867,1.37e-05,14700218.551685352,1.2767837385552453e-17,1.2767837385552452e-13,0.01482444064819349,1.8927604752790827e-15,3.2972377831066907e-13,3.2972377831066907e-09,160.70021674357696,False,sign: dV/dt direction disagrees with I*U'
5,109,delithiation,0.9089087070708051,0.8987874013623998,0.9038480542166024,-4.41548e-05,1799.980000000447,9000.0,0.02207715469556104,8.1504508,-11.378519200000007,2.488173487466321,-0.03515961853976467,5.864713734352801e-05,4.211379812917259e-07,0.9177077100380506,0.003577620973147724,6,0.015181958562607956,0.09487570000001055,0.0022464319849470867,1.37e-05,63719605.384770006,2.945561242362321e-18,2.945561242362321e-14,0.01436175746566769,4.2303436163078463e-16,3.084972101467697e-13,3.084972101467697e-09,323.62464874672,False,sign: dV/dt direction disagrees with I*U'
5,110,delithiation,0.8987874013623998,0.8886660956539945,0.8937267485081971,-4.41548e-05,1799.980000000447,9000.0,0.02207715469556104,8.09856510000001,-11.328846200000006,2.4991976660655184,-0.005731310651265859,5.890698116859227e-05,4.3580898222700795e-07,0.9130895908879296,0.0005831820150836859,6,0.015181958562607956,0.07708370000000797,0.0022464319849470867,1.37e-05,,,,,,3.0311764101496757e-13,3.0311764101496756e-09,,False,undefined: |U'| below threshold or no slope; sign: dV/dt direction disagrees with I*U'
5,111,delithiation,0.8886660956539945,0.8785447899455892,0.8836054427997918,-4.41548e-05,1799.980000000447,9000.0,0.02207715469556104,8.200116499999993,-11.282891099999997,2.5726501338665284,0.03766272264631128,6.063828205618972e-05,4.491908701220373e-07,0.9128866891040259,-0.0038323210558413204,6,0.015181958562607956,0.08969010000001165,0.0022464319849470867,1.37e-05,59366043.155684255,3.1615716666140783e-18,3.1615716666140784e-14,0.014815422036719315,4.684001854022163e-16,2.8373989235889956e-13,2.8373989235889955e-09,299.5771496914086,True,
5,112,delithiation,0.8785447899455892,0.868423484237184,0.8734841370913866,-4.41548e-05,1799.980000000447,9000.0,0.02207715469556104,8.292026799999991,-11.372581100000001,2.667320456292969,0.0499439992200021,6.286969535179285e-05,4.7272861214117437e-07,0.9104816918703882,-0.005081986281798525,6,0.015181958562607789,0.13861060000000536,0.0022464319849470867,1.37e-05,36289737.89324822,5.171985550078058e-18,5.1719855500780584e-14,0.015038361789284338,7.777818987102461e-16,2.681691143189141e-13,2.681691143189141e-09,227.70665700806333,True,
5,113,delithiation,0.868423484237184,0.8583021556064561,0.86336281992182,-4.41549e-05,1799.980000000447,9000.0,0.022077204695005483,8.3706006,-11.48747650000001,2.761527974005303,0.09627988775966878,6.509020017506953e-05,5.009361202134507e-07,0.9066191249094997,-0.009796811795624008,6,0.015181992946091849,0.24087720000000312,0.0022464319849470867,1.37e-05,10467134.7136609,1.7931363752779586e-17,1.7931363752779585e-13,0.015392059599328637,2.7600061958002457e-15,2.5526510005667023e-13,2.5526510005667024e-09,119.31335575166783,True,
5,114,delithiation,0.8583021556064561,0.8481807352864377,0.8532414454464469,-4.41553e-05,1799.980000000447,9000.0,0.02207740469278326,8.605562099999991,-11.64090629999999,2.869980283573038,0.16301254891651057,6.76464598275741e-05,5.326043510630624e-07,0.9026899971461649,-0.016586940762720378,6,0.01518213048002759,0.40394069999999394,0.0022464319849470867,1.37e-05,3943808.514535133,4.7591052990594676e-17,4.759105299059468e-13,0.015746702855423098,7.494021700195891e-15,2.4269276218933817e-13,2.426927621893382e-09,71.41110532516157,True,
5,115,delithiation,0.8481807352864377,0.8380593608110646,0.8431200480487511,-4.41551e-05,1799.980000000447,9000.0,0.022077304693894375,8.684873499999995,-11.739484899999999,2.981965866706766,0.20783232621003836,7.028599999935955e-05,5.590437969698672e-07,0.9008883795705561,-0.02114756269289095,6,0.015182061713059636,0.5017816999999952,0.0022464319849470867,1.37e-05,2619263.6095469957,7.165754501222622e-17,7.165754501222622e-13,0.015907685655036887,1.1399057008661511e-14,2.2863031309892227e-13,2.2863031309892228e-09,56.48536545819107,True,
5,116,delithiation,0.8380593608110646,0.8279379634133688,0.8329986621122167,-4.41552e-05,1799.980000000447,9000.0,0.022077354693338814,8.812360500000004,-11.864006499999997,3.135917339606581,0.2651424224753396,7.391469117418105e-05,5.873706637418448e-07,0.9010508941015044,-0.026978975818813478,6,0.015182096096543696,0.6789266999999988,0.0022464319849470867,1.37e-05,1779798.5293407256,1.0545575631502755e-16,1.0545575631502755e-12,0.015893204839554757,1.676029936624903e-14,2.1114198631739588e-13,2.111419863173959e-09,44.74578752520618,True,
5,117,delithiation,0.8279379634133688,0.8178166118603183,0.8228772876368435,-4.4155e-05,1799.980000000447,9000.0,0.02207725469444993,8.832372800000002,-11.8336156,3.2314400899584217,0.3094384358898074,7.616619650029098e-05,6.138650365212606e-07,0.8985056947855276,-0.03148636048165959,6,0.015182027329575742,0.7574855999999963,0.0022464319849470867,1.37e-05,1387534.4454567553,1.3526871395125278e-16,1.3526871395125277e-12,0.016119093895384823,2.1804091012881945e-14,1.9782617867676144e-13,1.9782617867676144e-09,38.242229236881265,False,sqrt(t) fit weak (R2=0.899)
5,118,delithiation,0.8178166118603183,0.8076952832295904,0.8127559475449544,-4.41549e-05,1799.980000000447,9000.0,0.022077204695005483,8.967272900000003,-11.789143100000011,3.4134352262064147,0.37933666280385564,8.045588683143377e-05,6.327903162641579e-07,0.902874964778552,-0.038598818290544346,7,0.015181992946091849,1.0947435999999895,0.0022464319849470867,1.37e-05,1030228.9842537193,1.8218279903662336e-16,1.8218279903662335e-12,0.015730118483186728,2.865757014444682e-14,1.7596334553861884e-13,1.7596334553861883e-09,31.078311842733342,True,
5,119,delithiation,0.8076952832295904,0.7975740233658304,0.8026346532977104,-4.41546e-05,1799.980000000447,9000.0,0.02207705469667215,9.125903300000001,-11.941827899999993,3.6640873485195975,0.45965926640161126,8.636384683373928e-05,6.559515817865314e-07,0.9088281127181393,-0.04677223897885003,7,0.015181889795640002,1.3096779000000003,0.0022464319849470867,1.37e-05,808462.1044938553,2.321568307985257e-16,2.321568307985257e-12,0.01519042066408451,3.526559919870296e-14,1.5669352239590447e-13,1.5669352239590448e-09,25.97973928271956,True,
5,120,delithiation,0.7975740233658304,0.7874526718127799,0.7925133475893051,-4.4155e-05,1799.980000000447,9000.0,0.02207725469444993,9.4587057,-12.301318300000002,3.972373674669272,0.5353903833947082,9.363026559509439e-05,7.02011544341784e-07,0.9109469748127569,-0.05447770107002078,7,0.015182027329575742,1.4964491000000053,0.0022464319849470867,1.37e-05,700420.951026482,2.6796742690939815e-16,2.6796742690939814e-12,0.014995397906434322,4.018278192469781e-14,1.4146343063438113e-13,1.4146343063438113e-09,22.97635273536665,True,
5,121,delithiation,0.7874526718127799,0.7773312973374067,0.7823919845750933,-4.41551e-05,1799.980000000447,9000.0,0.022077304693894375,9.743332899999999,-12.600026999999999,4.306546625655805,0.6308997648489767,0.0001015068413450257,7.433566360536509e-07,0.9146940625209887,-0.06419594378494461,6,0.015182061713059802,1.513496000000003,0.0022464319849470867,1.37e-05,592840.2017790418,3.1659458895797716e-16,3.1659458895797715e-12,0.014646434195050023,4.636981813681923e-14,1.2627742237512915e-13,1.2627742237512915e-09,19.971519569382252,True,
5,122,delithiation,0.7773312973374067,0.7672099457843562,0.7722706215608814,-4.4155e-05,1799.980000000447,9000.0,0.02207725469444993,10.120615399999991,-12.910604499999993,4.6858158001361545,0.7488989754107681,0.00011044635118144205,7.764543580438681e-07,0.9208555927887558,-0.07620289003957466,6,0.015182027329575742,1.7669797000000043,0.0022464319849470867,1.37e-05,498108.57982112345,3.7680539465391587e-16,3.7680539465391585e-12,0.014060298954889028,5.297996496649001e-14,1.1198601575907683e-13,1.1198601575907682e-09,17.239447407333646,True,
5,123,delithiation,0.7672099457843562,0.7570885942313057,0.762149270007831,-4.4155e-05,1799.980000000447,9000.0,0.02207725469444993,10.48233359999999,-13.270094999999996,5.0910507357397625,0.8792959148522779,0.00011999788327695561,8.17438096598037e-07,0.9253279872809909,-0.08947119987042769,6,0.015182027329575742,2.093866400000005,0.0022464319849470867,1.37e-05,426525.312323478,4.4004422381773054e-16,4.400442238177305e-12,0.013624208598936476,5.995254298049852e-14,1.0022458754580188e-13,1.0022458754580189e-09,15.091728251949602,True,
5,124,delithiation,0.7570885942313057,0.74696719683361,0.7520278955324579,-4.41552e-05,1799.980000000447,9000.0,0.022077354693338814,10.724701000000003,-13.540633100000004,5.487046505383465,1.0270404165533416,0.0001293316449325382,8.471353468416668e-07,0.9305703766918091,-0.10450420685024044,7,0.01518209609654353,3.0092149999999958,0.0022464319849470867,1.37e-05,363163.5757466257,5.168194514390087e-16,5.168194514390087e-12,0.013100202155219605,6.770439291600715e-14,8.983420375849494e-14,8.983420375849493e-10,13.184128766267243,True,
5,125,delithiation,0.74696719683361,0.736845868202882,0.741906532518246,-4.41549e-05,1799.980000000447,9000.001000000164,0.022077204695005483,10.883331199999999,-13.6592388,5.884495786310255,1.19570688839388,0.00013869966636794682,8.656026922736049e-07,0.9365656941177957,-0.12166731412864228,7,0.015181992946092016,3.4828335000000044,0.0022464319849470867,1.37e-05,308154.93017098797,6.090767390800958e-16,6.090767390800958e-12,0.01248168384165117,7.602303292501617e-14,7.948323723409008e-14,7.948323723409008e-10,11.423567876528352,True,
5,126,delithiation,0.736845868202882,0.7267245395721541,0.7317852038875181,-4.41549e-05,1799.980000000447,9000.0,0.022077204695005483,11.1094043,-13.721495899999992,6.298962787953379,1.3885241356865718,0.00014846880155573326,8.657463156146487e-07,0.9441708436347129,-0.1412871363639159,7,0.015181992946091849,3.6777705000000105,0.0022464319849470867,1.37e-05,261837.16462154393,7.168195556627138e-16,7.168195556627138e-12,0.011662333184384987,8.359788491221369e-14,7.000126671295173e-14,7.000126671295173e-10,9.88207230061236,True,
5,127,delithiation,0.7267245395721541,0.7166032109414262,0.7216638752567901,-4.41549e-05,1799.980000000447,9000.0,0.022077204695005483,11.62677999999999,-14.2262727,7.063968900470396,1.6747508638527924,0.00016650026872449161,8.652925743147677e-07,0.955139662401729,-0.17041169655992727,7,0.015181992946091849,3.9823949999999995,0.0022464319849470867,1.37e-05,226358.70807579183,8.291706627745711e-16,8.291706627745711e-12,0.01039388802124481,8.618307019380236e-14,5.983093164845055e-14,5.983093164845055e-10,8.494560598268462,True,
5,128,delithiation,0.7166032109414262,0.7064817676990853,0.7115424893202558,-4.41554e-05,1799.980000000447,9000.0,0.022077454692227706,12.484371699999997,-15.0801614,7.949323276004935,1.8917996143090046,0.00018736838741525893,8.879668303446178e-07,0.9624109803133,-0.19249497833599621,7,0.015182164863511316,5.003005300000002,0.0022464319849470867,1.37e-05,224651.91391193416,8.354702914909346e-16,8.354702914909345e-12,0.009478299328868574,7.918837503128156e-14,5.308755521411322e-14,5.308755521411323e-10,7.97133125830991,True,
5,129,delithiation,0.7064817676990853,0.6963603473790669,0.7014210575390761,-4.41553e-05,1799.980000000447,9000.0,0.02207740469278326,13.192243899999998,-15.831023499999999,8.88201342877077,2.165274170502209,0.00020935222727359371,8.901568979550932e-07,0.9695186837581908,-0.22032214476667814,8,0.01518213048002759,6.437197300000003,0.0022464319849470867,1.37e-05,214090.36905447292,8.766858632124845e-16,8.766858632124845e-12,0.008503916194708395,7.455263109844556e-14,4.686365964078631e-14,4.686365964078631e-10,7.311325150259467,True,
5,130,delithiation,0.6963603473790669,0.686238949981371,0.691299648680219,-4.41552e-05,1799.980000000447,9000.0,0.022077354693338814,13.993494200000011,-16.647093,9.920044933218206,2.398691279569056,0.00023381900039648747,8.689800695987135e-07,0.9765441330321357,-0.24407348105266433,7,0.015182096096543862,6.731465499999992,0.0022464319849470867,1.37e-05,217609.89354269463,8.625067405916247e-16,8.625067405916247e-12,0.0074329294721573675,6.410951772077877e-14,4.1542305654957964e-14,4.1542305654957963e-10,6.940073173147478,True,
5,131,delithiation,0.686238949981371,0.676117575505998,0.6811782627436845,-4.41551e-05,1799.980000000447,9000.0,0.022077304693894375,14.72211629999999,-17.4416825,10.96647069819239,2.5181978971216408,0.000258483629236633,8.365635003507018e-07,0.982110764065211,-0.25623419067478004,7,0.01518206171305947,7.112428599999998,0.0022464319849470867,1.37e-05,241298.22188946416,7.778341611069913e-16,7.778341611069913e-12,0.006472854801840129,5.0348075847566773e-14,3.7315052063294936e-14,3.7315052063294934e-10,6.926255684645059,True,
5,132,delithiation,0.676117575505998,0.6659963156422379,0.671056945574118,-4.41546e-05,1799.980000000447,9000.0,0.02207705469667215,15.186853699999988,-17.887897799999998,11.767627764900986,2.5079705954786657,0.0002773671873010837,7.872442650491663e-07,0.9861845002093953,-0.2551964218233931,6,0.015181889795640169,6.297871400000016,0.0022464319849470867,1.37e-05,280112.85129715706,6.700513708344266e-16,6.7005137083442654e-12,0.005676549361944591,3.8035796815802626e-14,3.408645440293339e-14,3.4086454402933393e-10,7.1324192684906444,True,
5,133,delithiation,0.6659963156422379,0.6558751016231232,0.6609357086326806,-4.41544e-05,1799.980000000447,9000.0,0.02207695469778326,15.283212099999998,-17.820447700000006,12.359303086495567,2.3345847541501676,0.00029131318585107554,7.107039417170712e-07,0.9897556423756985,-0.2375547685396738,7,0.015181821028672049,6.086617700000019,0.0022464319849470867,1.37e-05,356589.65961340605,5.263472872530366e-16,5.263472872530366e-12,0.004879311862528568,2.5682125625034734e-14,3.066834357061272e-14,3.066834357061272e-10,7.6332408443603414,True,
5,134,delithiation,0.6558751016231232,0.6457539334486536,0.6508145175358884,-4.41542e-05,1799.980000000447,9000.0,0.02207685469889437,15.768714300000001,-18.039844900000006,13.298878750862038,2.0522123369324667,0.00031345931967587093,6.126658676111849e-07,0.9934005313758137,-0.20882301833598527,7,0.015181752261704429,5.400285199999994,0.0022464319849470867,1.37e-05,534300.4441647207,3.5128175926078136e-16,3.5128175926078134e-12,0.003909061426182543,1.3731819748478627e-14,2.7144172690927296e-14,2.71441726909273e-10,8.790437799903767,True,
5,135,delithiation,0.6457539334486536,0.6356326965072162,0.6406933149779349,-4.41545e-05,1799.980000000447,9000.0,0.022077004697227703,17.016932400000005,-19.1175789,14.991923971593977,1.7489137421001018,0.00035336499992253973,4.854191941238959e-07,0.9967291279234383,-0.177959638232107,7,0.015181855412156109,4.4367612,0.0022464319849470867,1.37e-05,934927.7105798705,2.0075348914793523e-16,2.0075348914793523e-12,0.002747409586293512,5.515520605669078e-15,2.398789306660798e-14,2.398789306660798e-10,10.931115949173993,True,
5,136,delithiation,0.6356326965072162,0.6255113678764883,0.6305720321918522,-4.41549e-05,1799.980000000447,9000.0,0.022077204695005483,18.771410000000003,-21.035865,17.21077179061225,1.4177532574980711,0.0004056640351151626,3.8174370470474864e-07,0.9984624046596466,-0.1442613006676115,6,0.015181992946091849,3.355368999999997,0.0022464319849470867,1.37e-05,1874992.154359531,1.0010175219325761e-16,1.001017521932576e-12,0.0018820682715754021,1.883983317320336e-15,2.2037438935004602e-14,2.20374389350046e-10,14.837465467808046,True,
5,137,delithiation,0.6255113678764883,0.6153900392457604,0.6204507035611244,-4.41549e-05,1799.980000000447,9000.0,0.022077204695005483,20.482897700000002,-22.742159700000002,19.339185071532118,1.1480796907402975,0.0004558314959609113,3.4112208018339275e-07,0.9990270560196765,-0.11682108193392021,6,0.015181992946091849,2.751305700000012,0.0022464319849470867,1.37e-05,3610208.9667083714,5.1988680359166964e-17,5.198868035916696e-13,0.0014967025455943695,7.781159023565719e-16,2.039990451777691e-14,2.039990451777691e-10,19.808868568466316,True,
5,138,delithiation,0.6153900392457604,0.6052687106150325,0.6103293749303964,-4.41549e-05,1799.980000000447,9000.0,0.022077204695005483,22.157304000000003,-24.280182999999997,21.44454268770709,0.9230589433326554,0.0005054555265580654,4.409453631857842e-07,0.9986783122584018,-0.09392444210851769,7,0.015181992946091849,2.4436861000000087,0.0022464319849470867,1.37e-05,6867122.266059885,2.7331681704232994e-17,2.733168170423299e-13,0.0017447444533386838,4.76868000538789e-16,1.8910865113768564e-14,1.8910865113768564e-10,26.304043934981745,True,
5,139,delithiation,0.6052687106150325,0.5951474049066272,0.6002080577608299,-4.41548e-05,1799.980000000447,9000.0,0.02207715469556104,23.7657577,-25.700345700000003,23.591812868598026,0.7572071232866934,0.0005560674512677878,6.209981914869221e-07,0.9978358646829246,-0.07704861991672396,8,0.015181958562607956,2.1694748999999955,0.0022464319849470867,1.37e-05,12350749.634461764,1.5196648426610208e-17,1.5196648426610208e-13,0.0022335354823271804,3.3942253473285417e-16,1.7506380548089675e-14,1.7506380548089676e-10,33.94097190798527,True,
5,140,delithiation,0.5951474049066272,0.5850260991982219,0.5900867520524246,-4.41548e-05,1799.980000000447,9000.0,0.02207715469556104,25.094024899999997,-26.277005699999993,25.52933965496579,0.627612083736433,0.0006017356492930723,8.10352845597131e-07,0.9968560987820126,-0.06386184626084505,8,0.015181958562607956,1.7462521999999925,0.0022464319849470867,1.37e-05,21052158.9243537,8.91547516216378e-18,8.91547516216378e-14,0.0026933848660924283,2.4012805875794863e-16,1.5628368814015025e-14,1.5628368814015026e-10,41.86822781289067,True,
5,141,delithiation,0.5850260991982219,0.5749048164121393,0.5799654578051806,-4.41547e-05,1799.980000000447,9000.0,0.022077104696116595,26.354096800000004,-25.340065300000006,27.401740901622965,0.48574605109416,0.0006458688150984502,9.31343724590779e-07,0.996397007564074,-0.04942656570051082,7,0.015181924179123896,1.2274086000000073,0.0022464319849470867,1.37e-05,40489072.10744892,4.635571778526136e-18,4.6355717785261363e-14,0.0028840027659450124,1.3369001831006017e-16,1.2615376381754198e-14,1.2615376381754197e-10,52.16731097025003,True,
5,142,delithiation,0.5749048164121393,0.5647835565483792,0.5698441864802593,-4.41546e-05,1799.980000000447,9000.0,0.02207705469667215,26.654303100000014,-19.528038800000008,27.87710230961622,0.41310560494854526,0.0006570732531823804,7.764843286416442e-07,0.9975773872982963,-0.04203521062332714,6,0.015181889795640169,1.0487884000000003,0.0022464319849470867,1.37e-05,57939287.92225406,3.2394253835472078e-18,3.2394253835472076e-14,0.0023634635099843864,7.656263687331e-17,7.2387414441119e-15,7.2387414441119e-11,47.271299556519786,True,
5,143,delithiation,0.5647835565483792,0.5546622737622966,0.5597229151553379,-4.41547e-05,1799.980000000447,9000.0,0.022077104696116595,22.45972310000001,-11.63979620000001,21.431919261874903,0.35879095958245016,0.0005051579879048102,1.2280293930335657e-06,0.9898276281387615,-0.03650838724598024,6,0.015181924179123896,0.9049922000000099,0.0022464319849470867,1.37e-05,45398260.87872408,4.134299340263076e-18,4.134299340263076e-14,0.004861961692922771,2.0100805019434958e-16,4.351206429975803e-15,4.351206429975803e-11,32.441720977435004,True,
5,144,delithiation,0.5546622737622966,0.5445409680538914,0.5496016209080941,-4.41548e-05,1799.980000000447,9000.0,0.02207715469556104,13.591043600000004,-10.273665200000003,8.7316808801923,0.3215374221170438,0.00020580883543693285,9.893570777004283e-07,0.9613662766843482,-0.03271761961003029,6,0.015181958562607789,0.8049159999999889,0.0022464319849470867,1.37e-05,9382805.836538173,2.0003611208611456e-17,2.0003611208611455e-13,0.009614330459623077,1.9232132854541067e-15,2.042190122990761e-14,2.042190122990761e-10,31.951693623581573,True,
5,145,delithiation,0.5445409680538914,0.5344196623454862,0.5394803151996888,-4.41548e-05,1799.980000000447,9000.0,0.02207715469556104,9.727805899999996,-10.183960200000008,4.186950688755619,0.3088929196404328,9.868792241817252e-05,7.903958324024731e-07,0.8996464535242173,-0.03143099480765424,6,0.015181958562607789,0.7678717000000057,0.0022464319849470867,1.37e-05,2337651.9778826763,8.028996693083451e-17,8.028996693083451e-13,0.01601808636832603,1.2860916248081481e-14,8.727276960335752e-14,8.727276960335751e-10,32.9692251018724,False,sqrt(t) fit weak (R2=0.900)
5,146,delithiation,0.5344196623454862,0.5242983337147583,0.5293589980301223,-4.41549e-05,1799.980000000447,9000.0,0.022077204695005483,8.535176499999992,-10.083168799999987,2.9391960226638196,0.3292829853980317,6.927789950701719e-05,7.487090091057084e-07,0.8311775878528349,-0.03350568338320239,6,0.015181992946091849,0.8316188999999974,0.0022464319849470867,1.37e-05,1013721.3465432293,1.851494995543098e-16,1.8514949955430982e-12,0.02161465675009016,4.0019428803173775e-14,1.7361131904365443e-13,1.7361131904365442e-09,30.621590689879163,False,sqrt(t) fit weak (R2=0.831)
5,147,delithiation,0.5242983337147583,0.5141770280063531,0.5192376808605557,-4.41548e-05,1799.980000000447,9000.0,0.02207715469556104,8.03261999999999,-10.107606699999995,2.4646798516759016,0.3784880451658593,5.809338396104077e-05,6.99412659582841e-07,0.798680334209082,-0.03851255573036501,7,0.015181958562607789,0.9724349000000132,0.0022464319849470867,1.37e-05,539531.4519994587,3.4787591956768494e-16,3.4787591956768495e-12,0.02407890922835168,8.376472689999656e-14,2.480942526507051e-13,2.480942526507051e-09,26.70522049268605,False,sqrt(t) fit weak (R2=0.799)
5,148,delithiation,0.5141770280063531,0.5040557452202704,0.5091163866133117,-4.41547e-05,1799.980000000447,9000.0,0.022077104696116595,7.4959993,-9.782224899999997,2.145077322476077,0.4207122254562632,5.0560238254063726e-05,6.512599779544874e-07,0.776078501502503,-0.042809118891820305,7,0.015181924179124062,1.0747164999999892,0.0022464319849470867,1.37e-05,330762.07584767416,5.674471582601774e-16,5.674471582601774e-12,0.02576174481939444,1.4618428889589221e-13,3.067824047553885e-13,3.067824047553885e-09,23.251582217253503,False,sqrt(t) fit weak (R2=0.776)
