Repository: zhangjunhuan846-hash/fangzhen

# 🔋 Fangzhen · 电池数据—模型研究工作站
  <strong>让实验记录、物理仿真、诊断分析与下一轮实验建议接在同一条可追溯的研究链上。</strong><br>
  Battery data → model → simulation → evidence → experiment
  <a href="#项目能做什么">项目能力</a> ·
  <a href="#研究流程">研究流程</a> ·
  <a href="#快速开始">快速开始</a> ·
  <a href="#项目路线图">路线图</a> ·
  <a href="STATUS.md">验收状态</a>
> **当前软件：本地工作站 v0.3.10。** `v0.1.0-platform` 是保留的仿真平台冻结标签，两者用途不同。工作站增加了数据录入、参数探索、机器学习辅助研究，以及环境和经济筛选；这些工程能力不自动构成真实回收石墨的材料验证。详细判据与失败记录以 [STATUS.md](STATUS.md) 为准。

## 项目能做什么

| 研究环节 | 已有能力 | 关键约束 |
| --- | --- | --- |
| **实验数据** | 数据集适配、协议与单位核对；本地工作站的方案、样品、工艺、表征、极片与半电池记录；Excel/CSV 导入和版本归档 | 原始数据、来源和测试条件必须由研究者提供，软件不补造缺失实测值 |

File: outputs/analysis/graphite_phaseB16/v1/gitt_ds_app_pulses.csv (part 14 of 14)
cycle,pulse_id,branch,SOC_start,SOC_end,SOC_mid,I_A,pulse_time_s,relax_time_s,capacity_increment_mAh,delta_V_pulse_mV,delta_V_relax_mV,dE_s_mV,dE_tau_expected_mV,sqrt_t_slope_V_per_sqrt_s,sqrt_t_slope_stderr,sqrt_t_r2,u_prime_V_per_soc,u_prime_knots,u_prime_halfwidth_soc,u_prime_window_curvature_mV,Q_th_Ah,R_m,tau_d_s,Ds_app_m2_s,Ds_app_cm2_s,Ds_app_rel_uncertainty,Ds_app_cm2_s_uncertainty,Ds_app_relax_m2_s,Ds_app_relax_cm2_s,relax_over_pulse_sqrt_ratio,accepted,flags
5,149,delithiation,0.5040557452202704,0.4939345312011556,0.498995138210713,-4.41544e-05,1799.980000000447,9000.0,0.02207695469778326,7.170587799999989,-9.335249699999991,2.032764270282237,0.5075645371406234,4.791297951962946e-05,6.066219723222664e-07,0.7820079458253502,-0.05164703312871537,7,0.015181821028672216,1.2970865000000165,0.0022464319849470867,1.37e-05,204075.827267572,9.197071623476116e-16,9.197071623476117e-12,0.02532182212019353,2.3288661167634176e-13,3.1111353448132794e-13,3.1111353448132796e-09,18.39224180749572,False,sqrt(t) fit weak (R2=0.782)
5,150,delithiation,0.4939345312011556,0.4838132713373955,0.48887390126927555,-4.41546e-05,1799.980000000447,9000.0,0.02207705469667215,6.931155900000014,-8.942395399999997,2.074467119710278,0.6024777355931976,4.8895930567995984e-05,5.671008151517211e-07,0.8104227152680938,-0.061304611237796396,6,0.015181889795640169,1.511275800000017,0.0022464319849470867,1.37e-05,150845.08951741015,1.2442566118689417e-15,1.2442566118689417e-11,0.023196237746742364,2.886207218686811e-13,2.741168233975943e-13,2.7411682339759434e-09,14.842698529258252,False,sqrt(t) fit weak (R2=0.810)
5,151,delithiation,0.4838132713373955,0.4736920343959581,0.4787526528666768,-4.41545e-05,1799.980000000447,9000.0,0.022077004697227703,7.116466799999999,-9.055048300000006,2.251398507321943,0.6799044054321164,5.306626653609144e-05,5.602172036730411e-07,0.8376544788197369,-0.06918325307331816,6,0.015181855412156109,1.6936213000000033,0.0022464319849470867,1.37e-05,139511.21071132377,1.3453399124201396e-15,1.3453399124201395e-11,0.021113872908018735,2.8405335928923884e-13,2.3862605346765877e-13,2.3862605346765877e-09,13.318119764564594,False,sqrt(t) fit weak (R2=0.838)
5,152,delithiation,0.4736920343959581,0.4635707516098754,0.46863139300291673,-4.41547e-05,1799.980000000447,9000.0,0.022077104696116595,7.28324059999999,-9.370803900000002,2.355458865738701,0.7987940552656948,5.5519006332100915e-05,5.735196294347913e-07,0.8434746082010318,-0.08128042783844264,6,0.015181924179124062,1.9767582999999922,0.0022464319849470867,1.37e-05,110632.18017567322,1.696522654637795e-15,1.696522654637795e-11,0.020660298781434928,3.5050664934289984e-13,2.3347679036969957e-13,2.3347679036969956e-09,11.731188831748486,False,sqrt(t) fit weak (R2=0.843)
5,153,delithiation,0.4635707516098754,0.4534494917461154,0.4585101216779954,-4.41546e-05,1799.980000000447,9000.0,0.02207705469667215,7.506370499999998,-9.71844790000001,2.453824783243719,0.9250613793518428,5.7837526122983086e-05,5.866434082073453e-07,0.8482429683944248,-0.09412883643978547,6,0.015181889795640002,2.296224200000002,0.0022464319849470867,1.37e-05,89525.35825092433,2.0965009653905756e-15,2.0965009653905756e-11,0.02028590942703647,4.2529428697607736e-13,2.313917062821904e-13,2.313917062821904e-09,10.505733043151553,False,sqrt(t) fit weak (R2=0.848)
5,154,delithiation,0.4534494917461154,0.4433281860377102,0.4483888388919128,-4.41548e-05,1799.980000000447,9000.0,0.02207715469556104,7.602691600000017,-9.9170804,2.628652189668039,1.0544178362117207,6.195827050340026e-05,5.845833494544385e-07,0.8659446835999192,-0.10729090706788262,7,0.015181958562607789,2.9551238000000146,0.0022464319849470867,1.37e-05,79075.29765694174,2.3735604615017637e-15,2.3735604615017638e-11,0.018870228129507154,4.4789627387716564e-13,2.0996286000564333e-13,2.0996286000564332e-09,9.405266166238022,False,sqrt(t) fit weak (R2=0.866)
5,155,delithiation,0.4433281860377102,0.43320694909627266,0.4382675675669914,-4.41545e-05,1799.980000000447,9000.0,0.022077004697227703,7.789522399999998,-10.11428239999998,2.7804179750716287,1.1727343312158633,6.553544424367516e-05,5.894124458868184e-07,0.8766816744427822,-0.11933085795011253,7,0.015181855412156275,3.2930970999999754,0.0022464319849470867,1.37e-05,71518.9232307085,2.6243404056090486e-15,2.6243404056090486e-11,0.0179875929030176,4.720556685503565e-13,1.9520504589208633e-13,1.952050458920863e-09,8.624529981580508,False,sqrt(t) fit weak (R2=0.877)
5,156,delithiation,0.43320694909627266,0.42308566631018996,0.4281463077032313,-4.41547e-05,1799.980000000447,9000.0,0.022077104696116595,7.7161193000000186,-10.092765100000012,2.9222964643839133,1.309552647293095,6.887957088544835e-05,5.768987229829647e-07,0.8912749598182617,-0.13325211767323872,7,0.015181924179124062,3.3731609999999854,0.0022464319849470867,1.37e-05,63358.17949774261,2.962364157049165e-15,2.962364157049165e-11,0.016750938357104127,4.962237938602529e-13,1.7595955289973756e-13,1.7595955289973756e-09,7.707032719045101,False,sqrt(t) fit weak (R2=0.891)
5,157,delithiation,0.42308566631018996,0.41296442936875255,0.41802504783947125,-4.41545e-05,1799.980000000447,9000.0,0.022077004697227703,7.84882910000001,-10.052025399999998,3.2440303061588867,1.486386089521701,7.646295239067113e-05,5.463761726538505e-07,0.9184478420675453,-0.1512462990009361,6,0.015181855412156109,3.416120999999994,0.0022464319849470867,1.37e-05,60604.74265159975,3.0969523470956547e-15,3.096952347095655e-11,0.014291265392480743,4.4259367900210144e-13,1.4163755231889678e-13,1.416375523188968e-09,6.762728385889702,True,
5,158,delithiation,0.41296442936875255,0.40284316950499255,0.40790379943687255,-4.41546e-05,1799.980000000447,9000.0,0.02207705469667215,7.99113509999999,-10.125368800000006,3.6483449270936537,1.6485550030621567,8.599279234090037e-05,5.141495328670158e-07,0.9414722417452173,-0.16774731678232466,6,0.015181889795640002,3.7430078000000035,0.0022464319849470867,1.37e-05,62313.90524590823,3.012008303111839e-15,3.012008303111839e-11,0.011957968077807683,3.601749913870306e-13,1.1362423771125046e-13,1.1362423771125046e-09,6.141966013382838,True,
5,159,delithiation,0.40284316950499255,0.39272184087426465,0.3977825051896286,-4.41549e-05,1799.980000000447,9000.0,0.022077204695005483,8.491456500000021,-10.513037500000017,4.245834948615507,1.8397808475067647,0.00010007584544394649,4.758462213668727e-07,0.9621708576416544,-0.18720406855072777,6,0.015181992946091849,4.563495499999987,0.0022464319849470867,1.37e-05,67763.22994333615,2.769791229800395e-15,2.769791229800395e-11,0.009509711744246998,2.633991618714515e-13,9.04422329027382e-14,9.044223290273819e-10,5.714287935026109,True,
5,160,delithiation,0.39272184087426465,0.38260048932121415,0.3876611650977394,-4.4155e-05,1799.980000000447,9000.0,0.02207725469444993,9.125202799999983,-11.16532079999999,4.842369021589568,2.0775103115602698,0.00011413636649846055,4.292093747343701e-07,0.975998464358267,-0.21139338552449752,7,0.015182027329575742,5.386963500000008,0.0022464319849470867,1.37e-05,69124.09516571813,2.7152615820869974e-15,2.7152615820869973e-11,0.007520992439165465,2.0421461829232765e-13,7.842738057603015e-14,7.842738057603015e-10,5.374375635042944,True,
5,161,delithiation,0.38260048932121415,0.37247913776816366,0.3775398135446889,-4.4155e-05,1799.980000000447,9000.0,0.02207725469444993,9.572893400000005,-11.673808100000016,5.450296033108524,2.2684536559565704,0.00012846542318160125,3.617608421617072e-07,0.9863973943812503,-0.23082248765251037,7,0.015182027329575742,5.964353699999981,0.0022464319849470867,1.37e-05,73448.07728834702,2.5554106646407493e-15,2.5554106646407492e-11,0.005632034413654092,1.4392160804275376e-13,6.767464408354604e-14,6.767464408354604e-10,5.146152344504193,True,
5,162,delithiation,0.37247913776816366,0.36235780913743587,0.36741847345279977,-4.41549e-05,1799.980000000447,9000.0,0.022077204695005483,10.092496800000017,-12.2348964,6.088499252118392,2.4200104101538873,0.00014350810088349522,2.827085760467482e-07,0.9932964692551778,-0.24624443467267768,8,0.015181992946091682,6.395727399999995,0.0022464319849470867,1.37e-05,80535.26945127788,2.3305317195660272e-15,2.330531719566027e-11,0.003939966793599487,9.182217586520458e-14,5.956911424046612e-14,5.956911424046612e-10,5.0557205657730995,True,
5,163,delithiation,0.36235780913743587,0.35223648050670797,0.3572971448220719,-4.41549e-05,1799.980000000447,9000.0,0.022077204695005483,10.512769199999994,-12.71519069999999,6.647605679319683,2.5667985040694035,0.00015668643896598683,2.0824525572739414e-07,0.9969376488351094,-0.26118063124904184,7,0.015181992946091849,6.472066100000006,0.0022464319849470867,1.37e-05,85338.89511626743,2.199348840224464e-15,2.199348840224464e-11,0.002658114602663216,5.846121268551055e-14,5.39704848475417e-14,5.39704848475417e-10,4.9537159538784685,True,
5,164,delithiation,0.35223648050670797,0.3421151518759801,0.347175816191344,-4.41549e-05,1799.980000000447,9000.0,0.022077204695005483,10.87149979999999,-12.913078099999975,7.1284382563299085,2.7240405430912102,0.0001680198344567797,1.3007404241939902e-07,0.9989588642561323,-0.2771805529201398,8,0.015181992946091849,7.086515400000021,0.0022464319849470867,1.37e-05,87128.797612539,2.1541672230420963e-15,2.1541672230420963e-11,0.001548317707131873,3.3353352555591726e-14,4.8407408674746955e-14,4.840740867474696e-10,4.7404133292914805,True,
5,165,delithiation,0.3421151518759801,0.33199389201222007,0.33705452194410007,-4.41546e-05,1799.980000000447,9000.0,0.02207705469667215,11.093139700000004,-12.887150100000023,7.616531059920737,2.9303488886984894,0.00017952435607987912,7.020657207345184e-08,0.9997341155882449,-0.298175166980889,7,0.015181889795640002,7.615730099999995,0.0022464319849470867,1.37e-05,85955.93006118451,2.1835608068739397e-15,2.1835608068739397e-11,0.0007821398010441938,1.7078498150562826e-14,4.2231878815141216e-14,4.2231878815141215e-10,4.397821075061077,True,
5,166,delithiation,0.33199389201222007,0.32187263214845996,0.32693326208034,-4.41546e-05,1799.980000000447,9000.0,0.02207705469667215,11.3065839,-12.612134200000014,8.105050432287525,3.3955567434548932,0.00019103893208130717,1.12814467753581e-07,0.999393930925829,-0.3455119978639929,8,0.015181889795640169,9.785190200000017,0.0022464319849470867,1.37e-05,72491.90766837166,2.5891165791721804e-15,2.5891165791721804e-11,0.001181062587866295,3.0579087272846244e-14,3.5719616489459854e-14,3.571961648945985e-10,3.714305238547563,True,
5,167,delithiation,0.32187263214845996,0.31175137228469996,0.31681200221657996,-4.41546e-05,1799.980000000447,9000.0,0.02207705469667215,11.625349499999993,-12.18000059999999,8.50837721907129,4.048374966273437,0.00020054548842795395,1.6390624582520512e-07,0.9988397258878189,-0.41193896270350794,8,0.015181889795640002,11.441752400000006,0.0022464319849470867,1.37e-05,56199.452062197364,3.339712276772355e-15,3.339712276772355e-11,0.0016346041699570669,5.459107614068901e-14,3.023028287813271e-14,3.023028287813271e-10,3.008614740845456,True,
5,168,delithiation,0.31175137228469996,0.30163006657629465,0.3066907194304973,-4.41548e-05,1799.980000000447,9000.0,0.02207715469556104,11.586040200000008,-11.260062399999992,8.39153028652899,4.591983289615236,0.00019779136451517318,2.233127008339199e-07,0.9977881782151445,-0.4672512503709691,8,0.015181958562607956,13.1516904,0.0022464319849470867,1.37e-05,42489.518063783566,4.4173247556785005e-15,4.4173247556785004e-11,0.0022580632009016645,9.974598477229558e-14,2.656074948693814e-14,2.656074948693814e-10,2.452113104475927,True,
5,169,delithiation,0.30163006657629465,0.29150878379021194,0.2965694251832533,-4.41547e-05,1799.980000000447,9000.0,0.022077104696116595,10.991603099999997,-10.214954599999992,7.168693282896456,5.053903470362513,0.00016896865980344783,5.096812520925941e-07,0.9844236174245604,-0.5142544985373236,7,0.015181924179124062,13.226553800000012,0.0022464319849470867,1.37e-05,25599.18763130879,7.331873288449509e-15,7.33187328844951e-11,0.006032849555479447,4.4232088509054257e-13,2.9952560015048166e-14,2.9952560015048167e-10,2.021200970676093,True,
5,170,delithiation,0.29150878379021194,0.28138750100412935,0.28644814239717065,-4.41547e-05,1799.980000000447,9000.0,0.022077104696116595,10.329693500000015,-10.088920600000023,5.526177036357549,5.103849427885019,0.0001302539655166624,4.903716603571291e-07,0.9759456279691627,-0.5193366955935844,6,0.015181924179123896,12.882664799999999,0.0022464319849470867,1.37e-05,14916.054142415407,1.2583086532669739e-14,1.2583086532669738e-10,0.0075294699614254675,9.474397206975413e-13,4.9167812248528504e-14,4.91678122485285e-10,1.9767277116129118,True,
5,171,delithiation,0.28138750100412935,0.27126617237340145,0.2763268366887654,-4.41549e-05,1799.980000000447,9000.0,0.022077204695005483,10.549098199999996,-10.219305699999987,5.816009842946468,5.218814291231678,0.0001370854282343161,3.766279604989332e-07,0.9870437736658128,-0.5310324159821761,7,0.015181992946091849,13.541564300000003,0.0022464319849470867,1.37e-05,15801.8032520759,1.1877758316940373e-14,1.1877758316940373e-10,0.005494792048286476,6.526581195139251e-13,4.554425263675754e-14,4.554425263675754e-10,1.9581661905789247,True,
5,172,delithiation,0.27126617237340145,0.26114486666499626,0.26620551951919885,-4.41548e-05,1799.980000000447,9000.0,0.02207715469556104,11.282175799999989,-10.25190949999999,6.755272138100592,5.815103946525327,0.00015922417583490793,3.128904465680261e-07,0.9933294830052687,-0.5917082921873578,7,0.015181958562607789,13.75430820000001,0.0022464319849470867,1.37e-05,17170.020142532863,1.093126265676661e-14,1.093126265676661e-10,0.003930187673163998,4.296191374574207e-13,3.3975424576045255e-14,3.3975424576045255e-10,1.7629795777125816,True,
5,173,delithiation,0.26114486666499626,0.25102360680123614,0.2560842367331162,-4.41546e-05,1799.980000000447,9000.0,0.02207705469667215,11.814385699999985,-9.945005199999995,7.598477407754283,6.814803962649247,0.00017909882505340858,2.587346508192807e-07,0.9963838206188689,-0.693434600003372,8,0.015181889795640169,16.437426199999994,0.0022464319849470867,1.37e-05,15817.814893131492,1.186573501258381e-14,1.186573501258381e-10,0.002889294787301079,3.4283606319354306e-13,2.5269575128026297e-14,2.5269575128026296e-10,1.4593237390990024,True,
5,174,delithiation,0.25102360680123614,0.24090234693747614,0.24596297686935614,-4.41546e-05,1799.980000000447,9000.0,0.02207705469667215,11.595696200000006,-9.56985360000001,7.394017206825086,6.357154079938218,0.00017427962512800858,2.794613586177078e-07,0.9955484395433787,-0.6468668241585124,8,0.015181889795640002,14.626711600000009,0.0022464319849470867,1.37e-05,17212.165323975492,1.0904496701444025e-14,1.0904496701444026e-10,0.00320704567057042,3.497121893611549e-13,2.4711023748261884e-14,2.4711023748261883e-10,1.505367571662352,True,
5,175,delithiation,0.24090234693747614,0.23078104122907084,0.2358416940832735,-4.41548e-05,1799.980000000447,9000.0,0.02207715469556104,11.265903699999996,-9.8151863,6.642556800540732,4.041466225170479,0.00015656743509078621,3.2268114328422253e-07,0.9926675735130356,-0.411234106908341,9,0.015181958562607956,10.647997199999981,0.0022464319849470867,1.37e-05,34371.04342080845,5.4607012566389314e-15,5.460701256638931e-11,0.004121944555036169,2.2508707811482007e-13,3.220828533150269e-14,3.2208285331502693e-10,2.428620147527268,True,
5,176,delithiation,0.23078104122907084,0.22065968967602034,0.2257203654525456,-4.4155e-05,1799.980000000447,9000.0,0.02207725469444993,11.879622899999998,-10.326594100000003,7.253820984511799,2.0925347253456756,0.00017097515011994812,3.363920332161437e-07,0.9933133090263723,-0.21292216816299744,8,0.015182027329575742,5.166858399999974,0.0022464319849470867,1.37e-05,152893.27726302476,1.2275883110093444e-15,1.2275883110093444e-11,0.003934981580424371,4.8305373921660336e-14,2.9896586902881176e-14,2.9896586902881175e-10,4.93496904730893,True,
5,177,delithiation,0.22065968967602034,0.21053838396761515,0.21559903682181775,-4.41548e-05,1799.980000000447,9000.0,0.02207715469556104,13.41542599999998,-10.544419299999996,9.195076032617852,1.4631393243896247,0.0002167312246053426,3.539556103304734e-07,0.9953831634062158,-0.14887982722717416,8,0.015181958562607789,4.021003900000014,0.0022464319849470867,1.37e-05,502503.8043176669,3.7350961005132674e-16,3.7350961005132675e-12,0.003266309328293696,1.2199979235179893e-14,1.9398839473642294e-14,1.9398839473642293e-10,7.206708974484568,True,
5,178,delithiation,0.21053838396761515,0.20041705533688725,0.2054777196522512,-4.41549e-05,1799.980000000447,9000.0,0.022077204695005483,14.97349150000002,-10.359823700000021,11.213906276127334,1.7003674593039433,0.000264315774139681,4.0340001162581993e-07,0.9959656868425728,-0.17301827380382695,9,0.015181992946091849,4.737004699999991,0.0022464319849470867,1.37e-05,553386.2248232515,3.391663752742438e-16,3.391663752742438e-12,0.003052409663697469,1.0352747214883441e-14,1.2590180297884575e-14,1.2590180297884575e-10,6.092696989297173,True,
5,179,delithiation,0.20041705533688725,0.19029568086151416,0.1953563680992007,-4.41551e-05,1799.980000000447,9000.0,0.022077304693894375,15.112102099999996,-10.223299300000017,11.155211789461747,2.5476060151705617,0.0002629323241358432,2.4926149290173254e-07,0.9984395717995065,-0.2592265549111837,9,0.015182061713059636,7.1903616,0.0022464319849470867,1.37e-05,243944.58334685164,7.693960547307324e-16,7.693960547307325e-12,0.0018960125478748849,1.4587845740549007e-14,1.2389893541155628e-14,1.238989354115563e-10,4.0129043655580965,True,
5,180,delithiation,0.19029568086151416,0.18017439807543145,0.1852350394684728,-4.41547e-05,1799.980000000447,9000.0,0.022077104696116595,14.02029399999999,-10.520488099999975,9.420639391038145,5.308299556121919,0.0002220478334863467,3.835694012209685e-07,0.994837659719668,-0.5401402979553875,9,0.015181924179124062,15.685901000000001,0.0022464319849470867,1.37e-05,40072.82728257672,4.683722430575938e-15,4.6837224305759375e-11,0.0034548357909968386,1.6181491888248454e-13,1.8397214966340405e-14,1.8397214966340405e-10,1.9818941995967387,True,
5,181,delithiation,0.18017439807543145,0.17005311528934874,0.1751137566823901,-4.41547e-05,1799.980000000447,9000.0,0.022077104696116595,15.123248099999987,-10.55967799999999,10.958986806253343,11.442895551650308,0.00025830723123198245,5.927060447784552e-07,0.9909270845174889,-1.1643594991945512,10,0.015181924179124062,30.386015800000028,0.0022464319849470867,1.37e-05,11669.95041948075,1.6083187438970385e-14,1.6083187438970385e-10,0.004589155649662424,7.380825050013067e-13,1.3696247846812826e-14,1.3696247846812827e-10,0.9228152046251141,True,
5,182,delithiation,0.17005311528934874,0.15993183250326604,0.1649924738963074,-4.41547e-05,1799.980000000447,9000.0,0.022077104696116595,17.530024000000004,-9.770929800000022,14.496283013449691,20.301927010448196,0.0003416825656020273,7.710230976348109e-07,0.9912227196939093,-2.065800693528185,12,0.015181924179124062,58.542624200000034,0.0022464319849470867,1.37e-05,6486.924819756589,2.893358643965951e-14,2.893358643965951e-10,0.004513095927363502,1.3058005112484717e-12,6.70192450943039e-15,6.70192450943039e-11,0.481280904761972,True,
5,183,delithiation,0.15993183250326604,0.14981052679486084,0.15487117964906344,-4.41548e-05,1799.980000000447,9000.0,0.02207715469556104,12.48005029999999,-9.387642099999983,7.518124149679613,29.427488112967232,0.0001772048700755731,7.897816792262676e-07,0.966610204350223,-2.994355542877616,12,0.015181958562607789,83.32768079999997,0.0022464319849470867,1.37e-05,830.4484344674532,2.2601042064744345e-13,2.2601042064744347e-09,0.008913769456668398,2.0146047844559582e-11,2.300038605522944e-14,2.300038605522944e-10,0.31900929036016884,True,
5,184,delithiation,0.14981052679486084,0.13968917524181035,0.1447498510183356,-4.4155e-05,1799.980000000447,9000.0,0.02207725469444993,8.598983199999994,-9.767144899999996,2.273169602294096,38.05302990957648,5.3579419016568604e-05,3.630291092290766e-07,0.9260684879811346,-3.8720187222603695,10,0.015182027329575742,103.11716789999997,0.0022464319849470867,1.37e-05,45.403074790355475,4.133860996565569e-12,4.133860996565569e-08,0.013551065535698157,5.601822127992652e-10,2.723407603593211e-13,2.7234076035932112e-09,0.25667193711536707,False,OCP not locally linear over the pulse step (103 mV across the window)
5,185,delithiation,0.13968917524181035,0.12956784661108245,0.1346285109264464,-4.41549e-05,1799.980000000447,9000.0,0.022077204695005483,8.693128900000014,-10.375678599999993,2.160624936689199,47.41324269026423,5.092670107135291e-05,3.8671267700109545e-07,0.9088650967307318,-4.824461536725439,34,0.015181992946091849,126.7264783,0.0022464319849470867,1.37e-05,26.421624821884127,7.103650939912779e-12,7.103650939912778e-08,0.015187030334412436,1.0788336230953277e-09,3.4018512254284187e-13,3.4018512254284185e-09,0.218835034502513,False,OCP not locally linear over the pulse step (127 mV across the window)
5,186,delithiation,0.12956784661108245,0.11944647213570936,0.1245071593733959,-4.41551e-05,1799.980000000447,9000.0,0.022077304693894375,9.6137523,-11.386722300000013,2.9901937929876694,57.927403092666225,7.047993515905772e-05,4.72846226993757e-07,0.9274094691855763,-5.894287048014359,89,0.015182061713059636,154.54679720000004,0.0022464319849470867,1.37e-05,33.90241400120424,5.536183942339123e-12,5.5361839423391227e-08,0.013417896197737611,7.428394146988813e-10,2.139143163583624e-13,2.139143163583624e-09,0.19656883775343287,False,OCP not locally linear over the pulse step (155 mV across the window)
5,187,delithiation,0.11944647213570936,0.10932516642730417,0.11438581928150676,-4.41548e-05,1799.980000000447,9000.0,0.02207715469556104,11.667668800000003,-13.219744000000006,5.1111308650678335,70.02751407287852,0.00012047117909355014,6.094732764880864e-07,0.9573881261338281,-7.1255580535147764,169,0.015181958562607789,201.06837150000007,0.0022464319849470867,1.37e-05,67.77923345903451,2.769137247818523e-12,2.769137247818523e-08,0.010118159066324217,2.8018571149911076e-10,9.868545610741037e-14,9.868545610741037e-10,0.1887792844715586,False,OCP not locally linear over the pulse step (201 mV across the window)
5,188,delithiation,0.10932516642730417,0.09920381487425367,0.10426449065077892,-4.4155e-05,1799.980000000447,9000.0,0.02207725469444993,16.123950499999985,-16.451507799999987,10.335780366437964,99.34705542264551,0.00024361803296934793,7.447504474219069e-07,0.9840080684386052,-10.108883826386567,269,0.015182027329575742,306.098342,0.0022464319849470867,1.37e-05,137.71353156899295,1.3629016543372092e-12,1.3629016543372092e-08,0.006114083086087569,8.332893952783897e-11,3.737368623421199e-14,3.737368623421199e-10,0.1655963302587222,False,OCP not locally linear over the pulse step (306 mV across the window)
5,189,delithiation,0.09920381487425367,0.08908248624352577,0.09414315055888972,-4.41549e-05,1799.980000000447,9000.0,0.022077204695005483,28.08815240000001,-13.594597600000007,25.256918511738082,165.2949895103557,0.0005953145856965684,2.1074571751238886e-06,0.9786714673132086,-16.819337253849017,338,0.015181992946091849,490.1186824,0.0022464319849470867,1.37e-05,297.0581130021526,6.318292340281577e-13,6.318292340281577e-09,0.007080146281509248,4.473443401853297e-11,4.2737887530435364e-15,4.2737887530435365e-11,0.0822444627043478,False,OCP not locally linear over the pulse step (490 mV across the window)
5,190,delithiation,0.08908248624352577,0.07896122637976577,0.08402185631164577,-4.41546e-05,1799.980000000447,9000.0,0.02207705469667215,51.73936490000003,-9.667813800000037,58.03255497659195,213.84942398020536,0.0013678480376276801,6.065580032530722e-06,0.9669351982522385,-21.760066847325337,255,0.015181889795640002,399.52301980000004,0.0022464319849470867,1.37e-05,936.9734475764274,2.0031517487019334e-13,2.0031517487019334e-09,0.008868792242522096,1.7765536689482278e-11,4.094060307330226e-16,4.094060307330226e-12,0.045208509894770266,False,OCP not locally linear over the pulse step (400 mV across the window)
5,191,delithiation,0.07896122637976577,0.06883992067136036,0.07390057352556306,-4.41548e-05,1799.980000000447,9000.0,0.02207715469556104,66.03950260000002,-10.747104900000027,75.59891821315668,,0.0017818934900652313,7.832551769811357e-06,0.9674920159849212,,0,,,0.0022464319849470867,1.37e-05,,,,,,2.981212117781745e-16,2.981212117781745e-12,,False,"undefined: |U'| below threshold or no slope; SOC_mid outside the branch OCP table ([0.0812458240123724, 1.0]) - no U' available"
5,192,delithiation,0.06883992067136036,0.05871863788527787,0.06377927927831911,-4.41547e-05,1799.980000000447,9000.0,0.022077104696116595,86.45507690000004,-12.278378000000034,100.30530359635736,,0.0023642318133893668,1.0902863810434096e-05,0.9643360814571386,,0,,,0.0022464319849470867,1.37e-05,,,,,,2.2104223805146333e-16,2.2104223805146334e-12,,False,"undefined: |U'| below threshold or no slope; SOC_mid outside the branch OCP table ([0.0812458240123724, 1.0]) - no U' available"
5,193,delithiation,0.05871863788527787,0.04859728633222726,0.053657962108752566,-4.4155e-05,1799.980000000447,9000.0,0.02207725469444993,123.07706480000003,-15.337765200000074,144.73353923584796,,0.003411421187685398,1.7154075877145782e-05,0.9578812733030846,,0,,,0.0022464319849470867,1.37e-05,,,,,,1.6566351410823948e-16,1.6566351410823947e-12,,False,"undefined: |U'| below threshold or no slope; SOC_mid outside the branch OCP table ([0.0812458240123724, 1.0]) - no U' available"
5,194,delithiation,0.04859728633222726,0.03847598062382185,0.043536633478024556,-4.41548e-05,1799.980000000447,9000.0,0.02207715469556104,228.76471279999998,-30.555129000000015,266.4611952905554,,0.006280585496005277,4.0789554946566414e-05,0.931662972048956,,0,,,0.0022464319849470867,1.37e-05,,,,,,1.9397303618078798e-16,1.9397303618078797e-12,,False,"undefined: |U'| below threshold or no slope; SOC_mid outside the branch OCP table ([0.0812458240123724, 1.0]) - no U' available"
5,195,delithiation,0.03847598062382185,0.03399291212042277,0.03623444637212231,-4.41548e-05,797.2719999998808,19800.0,0.009778718251554094,268.66143949999986,-135.46794659999995,355.5873751142181,,0.012593402299244355,9.145074430644608e-05,0.9625892156079879,,0,,,0.0022464319849470867,1.37e-05,,,,,,4.833733034161549e-15,4.833733034161549e-11,,False,"undefined: |U'| below threshold or no slope; SOC_mid outside the branch OCP table ([0.0812458240123724, 1.0]) - no U' available"
