Repository: zhangjunhuan846-hash/fangzhen

# 🔋 Fangzhen · 电池数据—模型研究工作站
  <strong>让实验记录、物理仿真、诊断分析与下一轮实验建议接在同一条可追溯的研究链上。</strong><br>
  Battery data → model → simulation → evidence → experiment
  <a href="#项目能做什么">项目能力</a> ·
  <a href="#研究流程">研究流程</a> ·
  <a href="#快速开始">快速开始</a> ·
  <a href="#项目路线图">路线图</a> ·
  <a href="STATUS.md">验收状态</a>
> **当前软件：本地工作站 v0.3.10。** `v0.1.0-platform` 是保留的仿真平台冻结标签，两者用途不同。工作站增加了数据录入、参数探索、机器学习辅助研究，以及环境和经济筛选；这些工程能力不自动构成真实回收石墨的材料验证。详细判据与失败记录以 [STATUS.md](STATUS.md) 为准。

## 项目能做什么

| 研究环节 | 已有能力 | 关键约束 |
| --- | --- | --- |
| **实验数据** | 数据集适配、协议与单位核对；本地工作站的方案、样品、工艺、表征、极片与半电池记录；Excel/CSV 导入和版本归档 | 原始数据、来源和测试条件必须由研究者提供，软件不补造缺失实测值 |
| **电化学仿真** | 基于 PyBaMM 的 SPM、SPMe、DFN 回放；公开案例、参数敏感性和固定窗口比较 | 尺度、几何、初态和协议需要先核对；低误差不等于参数可辨识或跨材料有效 |
| **仿真诊断 Agent** | 在声明范围内探索扩散系数与交换电流密度倍率；记录每轮候选、失败原因和曲线；支持规则策略与可选兼容模型 API | Agent 只提出候选，物理任务与数据用途检查仍由平台执行；目前没有真实材料前瞻验证 |
| **描述符与实验闭环** | 分组验证、有限候选模型建议、多目标探索、待实验记录与实验反馈 | 公开/合成回放是方法验收，建议必须经新的独立实验检验 |
| **环境与经济** | 用户工艺清单、Brightway 前景 GWP 计算、成本核算和来源留档；独立的 EverBatt 社区迁移参考案例 | 按声明边界和功能单位筛选；尚非完整背景数据库 LCA 或资本现金流 TEA |

工作站默认监听本机 `127.0.0.1`，研究记录保存在 `data/`（该目录不进 Git）。物理任务需要配置好的 WSL/PyBaMM 环境；Windows 打包程序也不是跨电脑零依赖安装包。具体版本说明见 [工作站文档](docs/workbench_v038.md)、[Agent 接入说明](docs/battery_agent_adaptation.md)和[环境与经济评价](docs/workbench_v036.md)。

## 研究流程

数据能否进入模型、模型输出能否支持结论，在流程里是两道不同的关。诊断或 Agent 发现问题时回到数据与实验设计，而不是直接把最低误差写成验证结论。

```mermaid
flowchart LR
    input["实验记录 / 公开数据"] --> contract["数据契约<br/>单位 · 协议 · 来源"]
    contract --> gate{"尺度与用途<br/>检查通过?"}
    gate -- 否 --> repair["补齐记录或修正输入"]
    repair --> contract
    gate -- 是 --> physics["PyBaMM 回放<br/>SPM · SPMe · DFN"]
    physics --> evaluate["固定窗口评价<br/>误差 · 覆盖 · 残差"]
    evaluate --> evidence{"独立验证<br/>是否充分?"}
    evidence -- 否 --> design["诊断 / 参数探索<br/>提出下轮实验"]
    design --> input
    evidence -- 是 --> report["版本化报告<br/>写明适用范围"]
    contract --> inventory["工艺清单<br/>能耗 · 物料 · 价格"]
    inventory --> sustainability["碳足迹 / 成本<br/>同一功能单位"]
    sustainability --> report

    classDef source fill:#E7F4F1,stroke:#178B78,color:#153B36,stroke-width:2px;
    classDef process fill:#EAF0FF,stroke:#4A69C6,color:#1E315D,stroke-width:2px;
    classDef decision fill:#FFF3DA,stroke:#C28B25,color:#533A13,stroke-width:2px;
    classDef result fill:#F0EAFE,stroke:#8061BE,color:#38265B,stroke-width:2px;
    class input,contract,inventory source;
    class physics,evaluate,repair,design,sustainability process;
    class gate,evidence decision;
    class report result;
```

图源与独立预览：[研究流程](figures/research-workflow.md) · [Mermaid 源码](figures/research-workflow.mmd)

这条链有三种常见输出：**公开数据回放**检验软件通路，**参数诊断**发现模型和数据哪里不一致，**独立实验**才检验结论能否迁移到新样品。碳足迹与成本使用另一套明确的工艺清单，不能与不同功能单位的参考结果混算。

## 快速开始

### 1 · 从仓库自包含案例开始

`examples/half_cell_demo/` 可以在没有本地 `data/` 原始库的 clone 中运行。先按 [HANDOFF.md](HANDOFF.md) 配好 WSL Ubuntu 的 `pybamm` 环境，再执行：

```bash
python -m user_tools.import_dataset --package examples/half_cell_demo
python -m user_tools.run_baseline --package examples/half_cell_demo --models DFN
```

这会走完实验 CSV 导入校验与 zero-fit DFN 基线。完整数据集列表及 YAML 流水线需要另行准备本地数据：

```bash
python run_pipeline.py --list-datasets
python run_pipeline.py --config configs/example.yaml
```

`data/` 不随仓库发布，因此在全新 clone 上直接运行完整测试集会遇到依赖本地原始数据的用例；请按 [STATUS.md](STATUS.md) 区分软件回归与带数据的研究验收。

### 2 · 打开本地研究工作站

在已配置项目依赖的 Windows 电脑上，双击 `启动科研工作站.bat`；它优先打开本机已有的 v0.3.10 打包版，GitHub clone 中没有打包版时会改用源码启动。也可以直接执行：

```powershell
python -m user_tools.research_workbench
```

工作站自动打开本机浏览器。Windows 打包命令是 `./user_tools/build_workbench.ps1`；生成的 EXE 留在本机 `outputs/`，不纳入 GitHub 源码仓库。工作站的物理/ML 任务仍需可访问项目的 WSL 环境，Excel 导出及环境经济分析还需各自的本机依赖，详见[工作站说明](docs/workbench_v03.md)和[环境与经济说明](docs/workbench_v036.md)。

在“仿真诊断与参数探索”中可直接用规则策略。若使用可选模型服务，展开“模型API地址与端口”，填写基础地址（例如 `http://localhost:11434/v1`）、模型名和可选密钥，保存后检查接口。配置写入本机忽略文件 `data/agent_llm.local.json`；界面检查 `/models`，实际建议任务从 WSL 调用 `/chat/completions`，两者需分别保证可达。详见 [Agent 接入说明](docs/battery_agent_adaptation.md)。

## 项目路线图

实线阶段表示软件已经实现；虚线阶段是还需要真实材料数据与独立实验的研究目标，没有把未来目标写成已验收能力。

```mermaid
flowchart LR
    core["v0.1 · 已完成<br/>仿真平台冻结"] --> loop["v0.2 · 已完成<br/>研究数据闭环"]
    loop --> workbench["v0.3.10 · 已实现<br/>本地研究工作站"]
    workbench --> validation["下一阶段<br/>真实材料独立验证"]
    validation --> decision["研究目标<br/>跨协议可迁移预测"]

    classDef done fill:#E7F4F1,stroke:#178B78,color:#153B36,stroke-width:2px;
    classDef current fill:#EAF0FF,stroke:#4A69C6,color:#1E315D,stroke-width:3px;
    classDef future fill:#F5F2FA,stroke:#8D79B6,color:#44385C,stroke-width:2px,stroke-dasharray:5 4;
    class core,loop done;
    class workbench current;
    class validation,decision future;
```

图源与独立预览：[项目路线图](figures/project-roadmap.md) · [Mermaid 源码](figures/project-roadmap.mmd)

| 阶段 | 可检查的交付 | 当前结论 |
| --- | --- | --- |
| **v0.1 冻结平台** | 数据适配、参数来源矩阵、尺度对齐门、PyBaMM 回放与报告 | 冻结标签 `v0.1.0-platform`；详见[预注册判据](docs/preregistration_2026-09-18.md) |
| **v0.2 模拟闭环** | Excel 研究任务、受控约束、公开/合成回放、模拟工艺比较 | 软件闭环通过；[验收报告](docs/v02_simulation_loop.md)保留科学失败门 |

File: outputs/analysis/graphite_phaseB16/v2/gitt_ds_app_pulses.csv (part 1 of 16)
cycle,pulse_id,branch,SOC_start,SOC_end,SOC_mid,I_A,pulse_time_s,relax_time_s,capacity_increment_mAh,delta_V_pulse_mV,delta_V_relax_mV,quad_sqrt_t_slope_V_per_sqrt_s,quad_sqrt_t_slope_stderr,quad_t_slope_V_per_s,quad_r2,linear_sqrt_t_slope_V_per_sqrt_s,linear_sqrt_t_r2,slope_ratio_linear_over_quad,Ds_ratio_vs_linear,dUdt_expected_V_per_s,t_slope_over_expected_drift,u_prime_V_per_soc,u_prime_knots,u_prime_halfwidth_soc,u_prime_window_curvature_mV,Q_th_Ah,R_m,tau_d_s,Ds_app_m2_s,Ds_app_cm2_s,Ds_app_rel_uncertainty,Ds_app_cm2_s_uncertainty,Ds_app_relax_m2_s,Ds_app_relax_cm2_s,relax_over_pulse_sqrt_ratio,accepted,flags
1,1,lithiation,0.0,0.009629646462066254,0.004814823231033127,4.41545e-05,1799.9799999999996,9000.0,0.022077004697222218,-2385.2299451999997,363.2793427,-0.04996877327535634,0.00031941788503729156,0.0006402617234626306,0.9825808241185191,-0.015419963318562846,0.8620619464842832,0.3085919927149319,0.09522901796777257,-0.00017169268906083816,-3.7291146580840033,-31.446521053034907,301,0.014444469693099381,2542.2365964,0.0022464319849470867,1.37e-05,598723.3020023082,3.1348370670109043e-16,3.134837067010904e-12,0.01278469988755247,4.007795109810962e-14,4.3316904646725946e-16,4.331690464672595e-12,1.1754961766254097,False,OCP not locally linear over the pulse step (2542 mV across the window)
1,2,lithiation,0.009629646462066254,0.019259358351075163,0.014444502406570709,4.41548e-05,1799.9800000000032,9000.0,0.022077154695555594,-490.57793619999995,263.7710572,-0.006545553647223788,5.5285705850310096e-05,1.3311275921680102e-05,0.9957809691548077,-0.005827271224196222,0.9953597993672538,0.8902640690551491,0.7925701126506313,-0.00011270632210434255,-0.11810584954903094,-20.642682398547795,450,0.014444567833513364,2619.4192171,0.0022464319849470867,1.37e-05,23841.227307574496,7.872497400348587e-15,7.872497400348587e-11,0.016892598802168188,1.3298694015520072e-12,1.3308677186295473e-14,1.3308677186295473e-10,1.300203056231836,False,OCP not locally linear over the pulse step (2619 mV across the window)
1,3,lithiation,0.019259358351075163,0.028889048431103195,0.024074203391089177,4.41547e-05,1799.9800000000032,9000.0,0.02207710469611115,-331.5271139000001,222.81444069999995,-0.011103856147377949,3.201731717390599e-05,8.729972509969848e-05,0.9988378602053163,-0.006393123799614996,0.9839598413873032,0.5757570806718944,0.3314962159438223,-4.726180210767229e-05,-1.847151847930204,-8.656236507445248,447,0.014444535120042049,263.70960470000006,0.0022464319849470867,1.37e-05,390175.04538242007,4.810405027723914e-16,4.810405027723914e-12,0.005766882558446422,2.7741040853444016e-14,3.2999882934425414e-15,3.299988293442541e-11,2.6191801895310722,False,OCP not locally linear over the pulse step (264 mV across the window)
1,4,lithiation,0.0288890484311032,0.0385187603201121,0.03370390437560765,4.41548e-05,1799.9800000000032,9000.0,0.022077154695555594,-266.74443490000004,184.92844700000006,-0.00957390246008964,2.020543697620688e-05,7.292808120004958e-05,0.9994037752449458,-0.005638670467354024,0.9860287706885805,0.5889625981526063,0.34687694202266844,-3.3503264783353156e-05,-2.1767455103744253,-6.136277374013992,407,0.014444567833513356,180.56958909999997,0.0022464319849470867,1.37e-05,577213.0329660779,3.251659080453062e-16,3.251659080453062e-12,0.00422094063741228,1.3725059951694976e-14,3.057756037588382e-15,3.057756037588382e-11,3.066541972007055,False,OCP not locally linear over the pulse step (181 mV across the window)
1,5,lithiation,0.0385187603201121,0.048148472209120975,0.04333361626461654,4.41548e-05,1799.979999999996,9000.0,0.022077154695555504,-211.4718557,155.69442510000005,-0.007988950684463722,1.537216320767669e-05,6.448471661281957e-05,0.9994619688127815,-0.004509325584388359,0.983158420672634,0.5644452898123076,0.3185984851912999,-2.9231647462052673e-05,-2.2059898162267793,-5.35391097215317,269,0.014444567833513309,137.80726489999998,0.0022464319849470867,1.37e-05,527965.1865805523,3.5549692436276553e-16,3.554969243627655e-12,0.0038483560144065617,1.3680787269744832e-14,3.1127197996768205e-15,3.1127197996768203e-11,2.959048546032119,False,OCP not locally linear over the pulse step (138 mV across the window)
1,6,lithiation,0.048148472209120975,0.05777818409812984,0.05296332815362541,4.41548e-05,1799.979999999996,9000.0,0.022077154695555504,-174.2257178,134.9301636,-0.006710619683756586,1.128663499983685e-05,5.623758920865011e-05,0.9995645305584382,-0.003676014129811924,0.9809473903874788,0.5477905622799505,0.3000745001229843,-2.490923395322434e-05,-2.2577004702053682,-4.5622410144082,129,0.014444567833513298,113.07029420000003,0.0022464319849470867,1.37e-05,513023.07598820626,3.658509895260827e-16,3.6585098952608265e-12,0.0033638130401449375,1.2306543293177657e-14,3.3133416929507993e-15,3.313341692950799e-11,3.0094074772538653,False,OCP not locally linear over the pulse step (113 mV across the window)
1,7,lithiation,0.05777818409812984,0.06740789598713871,0.06259304004263427,4.41548e-05,1799.979999999996,9000.0,0.022077154695555504,-144.91724970000004,115.41590089999998,-0.005855212711495739,9.456756006026823e-06,5.389918028565249e-05,0.9995280525012132,-0.002946788752547712,0.9731280178590265,0.5032761229600047,0.25328685594165373,-1.947116161810208e-05,-2.7681543270404134,-3.5662330001431983,18,0.014444567833513309,88.8094157,0.0022464319849470867,1.37e-05,639195.9603005034,2.936345215820228e-16,2.936345215820228e-12,0.00323020066801674,9.484984277670258e-15,3.1843391925308466e-15,3.184339192530846e-11,3.2931089913290696,True,
1,8,lithiation,0.06740789598713871,0.07703758606716671,0.0722227410271527,4.41547e-05,1799.979999999996,9000.0,0.02207710469611106,-118.17300320000001,97.25531940000002,-0.004952806604549158,6.945781776092987e-06,4.9922543847396304e-05,0.9995719376196561,-0.0022589637325818586,0.9614926282972149,0.45609770640085123,0.2080251177841171,-1.3881848437124884e-05,-3.5962461392307152,-2.5425302860543098,11,0.014444535120041992,69.5007593,0.0022464319849470867,1.37e-05,899788.6988078541,2.0859341781984344e-16,2.0859341781984346e-12,0.0028047861871744718,5.850599370366103e-15,3.1600748755992613e-15,3.1600748755992614e-11,3.892229020715274,True,
1,9,lithiation,0.07703758606716671,0.08666723252923293,0.08185240929819981,4.41545e-05,1799.979999999996,9000.0,0.02207700469722217,-93.5934186,83.39113,-0.003802704731774326,6.551953567024022e-06,3.997577478698876e-05,0.9992880924419772,-0.0016455939825607937,0.9536521928032922,0.43274303387551377,0.18726653336778407,-1.0923953466599978e-05,-3.6594603692898193,-2.000786023848026,10,0.014444469693099336,52.58113149999999,0.0022464319849470867,1.37e-05,856560.2531978886,2.1912060394966576e-16,2.1912060394966577e-12,0.00344594388950462,7.550773062449127e-15,3.941194715466339e-15,3.941194715466339e-11,4.241039698950369,True,
1,10,lithiation,0.08666723252923293,0.09629687899129917,0.09148205576026605,4.41545e-05,1799.979999999996,9000.0,0.02207700469722217,-74.57396390000001,82.4963749,-0.0032725433237487853,4.210191896084287e-06,3.871465962873508e-05,0.9994519257746658,-0.0011834829144813628,0.9196492703551,0.3616401059973292,0.13078356626575952,-8.372874388231764e-06,-4.623819471500645,-1.533540957184549,9,0.014444469693099357,39.28680720000003,0.0022464319849470867,1.37e-05,1079826.6670063818,1.7381493320621127e-16,1.7381493320621127e-12,0.002573039669501701,4.472327182913701e-15,5.208015941203281e-15,5.2080159412032807e-11,5.473846436278427,True,
1,11,lithiation,0.09629687899129917,0.10592652545336549,0.10111170222233233,4.41545e-05,1799.9800000000105,9000.0,0.02207700469722235,-67.36695019999998,82.1435675,-0.0030955694960939535,7.246061944071953e-06,3.913137792458257e-05,0.9977418666958835,-0.0009840227805532355,0.8843383223794228,0.31788101730388985,0.10104834116215591,-6.277968800916464e-06,-6.2331271730547835,-1.1498467357475035,8,0.014444469693099482,26.775240899999996,0.0022464319849470867,1.37e-05,1718601.5593766342,1.0921088659321263e-16,1.0921088659321263e-12,0.0046815695484886816,5.11278361038235e-15,5.770844714145844e-15,5.770844714145844e-11,7.269201837353549,True,
1,12,lithiation,0.10592652545336549,0.11555619372441268,0.11074135958888909,4.41546e-05,1799.9800000000105,9000.0,0.022077054696666792,-67.14900589999999,81.345968,-0.002916015379690677,7.020195097976132e-06,3.608769379223596e-05,0.9977819506531325,-0.0009687072259809838,0.8968515600905259,0.3322023720203223,0.11035841597592863,-4.911286809184465e-06,-7.347910068039467,-0.8995288914731993,8,0.014444502406570789,22.2864971,0.0022464319849470867,1.37e-05,2491847.256104981,7.53216311875308e-17,7.53216311875308e-13,0.00481492323179778,3.626678718617462e-15,6.37772555718183e-15,6.377725557181831e-11,9.201805624773288,True,
1,13,lithiation,0.11555619372441268,0.12518581837749812,0.12037100605095541,4.41544e-05,1799.9800000000105,9000.0,0.022076954697777904,-65.4968097,80.12885600000001,-0.0027701278660917125,7.059398949088824e-06,3.362761821340989e-05,0.9976698832268206,-0.0009555664947331473,0.9066229534277237,0.3449539302607451,0.11899321400233501,-3.2001673776619025e-06,-10.508081061053378,-0.5861307157544929,8,0.014444436979628154,13.636641199999994,0.0022464319849470867,1.37e-05,5296471.449042824,3.543680010470352e-17,3.543680010470352e-13,0.005096803678632143,1.8061441313260482e-15,6.857276111438369e-15,6.857276111438369e-11,13.910686687800426,True,
1,14,lithiation,0.12518581837749812,0.1348154866485453,0.13000065251302173,4.41546e-05,1799.9800000000105,9000.0,0.022077054696666792,-64.86601379999999,79.4884339,-0.0026623955083369456,6.991305764236864e-06,3.155514091870176e-05,0.9977074519207275,-0.0009596659419586071,0.9172858049615406,0.3604520586642886,0.12992568659532375,-2.3116895962090653e-06,-13.650250003481855,-0.42339852276991424,7,0.014444502406570789,10.046981299999993,0.0022464319849470867,1.37e-05,9376019.409918714,2.0018089958457878e-17,2.0018089958457878e-13,0.005251891195237145,1.0513283039829003e-15,7.305267469447868e-15,7.305267469447868e-11,19.10322726838906,True,
1,15,lithiation,0.1348154866485453,0.1444451549195925,0.1396303207840689,4.41546e-05,1799.9800000000105,9000.0,0.022077054696666792,-65.3188899,77.9889002,-0.002566887199698133,6.9290987983970665e-06,2.999962452828931e-05,0.9976789885436436,-0.0009480939958849141,0.9227609721392508,0.3693555353723414,0.13642351151018894,-1.8419243571930124e-06,-16.287109951685,-0.33735846420226534,7,0.014444502406570789,7.867857800000003,0.0022464319849470867,1.37e-05,13727845.333414905,1.3672211147596801e-17,1.36722111475968e-13,0.0053988338865937945,7.381399684831103e-16,7.565286990300027e-15,7.565286990300027e-11,23.52303341170844,True,
1,16,lithiation,0.1444451549195925,0.1540748231906397,0.14925998905511612,4.41546e-05,1799.9800000000105,9000.0,0.022077054696666792,-63.399039200000004,75.0758275,-0.002436084506464081,6.822151672463887e-06,2.798775723496107e-05,0.9976252441639746,-0.0009258525647538909,0.9288007110347418,0.3800576549365046,0.14444382107583523,-1.5883178385297658e-06,-17.621005415936192,-0.29090905094932434,6,0.014444502406570789,6.702691300000008,0.0022464319849470867,1.37e-05,16628086.041645242,1.1287528794951392e-17,1.1287528794951392e-13,0.005600915448016275,6.322049439757178e-16,7.783751108182325e-15,7.783751108182325e-11,26.260018920612847,True,
1,17,lithiation,0.1540748231906397,0.163704469652706,0.15888964642167286,4.41545e-05,1799.9800000000105,9000.0,0.02207700469722235,-60.251749999999994,71.02865720000001,-0.0022897396922854267,6.6788139581000205e-06,2.623931565367002e-05,0.9974431778136739,-0.0008738544430277069,0.9294856303519372,0.3816392081474984,0.14564848519544962,-1.5520780462573582e-06,-16.905925392697128,-0.2842721796982905,6,0.01444446969309944,7.065132299999998,0.0022464319849470867,1.37e-05,15384291.63632894,1.2200106734637234e-17,1.2200106734637234e-13,0.0058336884149776756,7.117162131934435e-16,7.886210549264098e-15,7.886210549264098e-11,25.42449695724942,True,
1,18,lithiation,0.163704469652706,0.1733341161147723,0.16851929288373915,4.41545e-05,1799.9800000000105,9000.0,0.02207700469722235,-58.074764900000005,66.7717382,-0.0021327493156307153,6.517576616184619e-06,2.443314790875954e-05,0.9971965431595983,-0.0008143256885227422,0.9293525678515785,0.3818196928043194,0.14578627781318482,-1.591191398799181e-06,-15.355253885358119,-0.29143601917735745,7,0.014444469693099482,7.403865400000001,0.0022464319849470867,1.37e-05,12698931.14081993,1.4779984072571436e-17,1.4779984072571436e-13,0.006111901261360559,9.033380329603833e-16,8.033025131192729e-15,8.033025131192729e-11,23.31323705929347,True,
1,19,lithiation,0.1733341161147723,0.18296374076785774,0.17814892844131502,4.41544e-05,1799.9800000000105,9000.0,0.022076954697777904,-54.312229200000004,63.40727209999999,-0.0019874046349717457,6.616224402543737e-06,2.3003368670417e-05,0.9965739866778761,-0.0007461325372705057,0.9252587498657485,0.3754306114321371,0.14094814400030828,-1.6392446798436714e-06,-14.032907322054413,-0.3002379388654044,7,0.014444436979628134,7.681816799999991,0.0022464319849470867,1.37e-05,10390044.839055065,1.8064407123104356e-17,1.8064407123104356e-13,0.006658155351074542,1.2027562895068632e-15,8.342167900467067e-15,8.342167900467068e-11,21.489564137795572,True,
1,20,lithiation,0.18296374076785774,0.19259340903890493,0.18777857490338135,4.41546e-05,1799.9800000000105,9000.0,0.022077054696666792,-51.0159433,60.57128310000001,-0.0018393819314485294,6.706453939891741e-06,2.146060832075527e-05,0.9957952489522082,-0.0006813575545101363,0.921652352422835,0.3704274478620986,0.13721649412962778,-1.688917412853501e-06,-12.706724531009849,-0.3093344101453864,7,0.014444502406570789,7.891565500000003,0.0022464319849470867,1.37e-05,8384156.883725395,2.2386270033225125e-17,2.2386270033225126e-13,0.007292073304874045,1.6324232210498274e-15,8.887162053352377e-15,8.887162053352377e-11,19.92464905518492,True,
1,21,lithiation,0.19259340903890493,0.2022231209279139,0.1974082649834094,4.41548e-05,1799.9800000000105,9000.0,0.022077154695555684,-49.059093,58.35202340000001,-0.0017336443249780854,6.607158910098023e-06,2.068108776473559e-05,0.9950851698183789,-0.0006176835472205316,0.912165679770919,0.3562919673436128,0.12694396599358204,-1.7023524356691424e-06,-12.148534775412996,-0.31179369536501267,6,0.014444567833513444,7.712930499999993,0.0022464319849470867,1.37e-05,7330834.963360115,2.5602813450048202e-17,2.56028134500482e-13,0.007622277320558867,1.951517443028019e-15,9.284643224731114e-15,9.284643224731113e-11,19.043148939198694,True,
1,22,lithiation,0.2022231209279139,0.21185278919896108,0.20703795506343747,4.41546e-05,1799.9800000000105,9000.0,0.022077054696666792,-45.667924,56.48631600000001,-0.001645972575814712,6.580818910672128e-06,2.0304477529052742e-05,0.9939723703824875,-0.0005503338554029156,0.8951623086618479,0.3343517768699853,0.11179111069611643,-1.6840345611928622e-06,-12.057043244213677,-0.3084400893060274,6,0.014444502406570789,7.6328814,0.0022464319849470867,1.37e-05,6752670.83790585,2.77949280374233e-17,2.7794928037423296e-13,0.007996267990570622,2.2225569336586183e-15,9.65194185306346e-15,9.65194185306346e-11,18.634792939923386,True,
1,23,lithiation,0.21185278919896108,0.22148245747000828,0.2166676233344847,4.41546e-05,1799.9800000000105,9000.0,0.022077054696666792,-43.79481069999999,54.2344153,-0.0014845666844965403,7.094772924380648e-06,1.8447743308849887e-05,0.9911949128638404,-0.0004891181759363437,0.8886830779258472,0.32946864633582823,0.10854958891836305,-1.641536204154835e-06,-11.23809713252589,-0.3006562840669689,6,0.014444502406570789,7.0554837000000035,0.0022464319849470867,1.37e-05,5781371.53897301,3.246461479508041e-17,3.246461479508041e-13,0.009558038717252627,3.10298045152071e-15,1.0937646642005235e-14,1.0937646642005235e-10,18.355102634971328,True,
1,24,lithiation,0.22148245747000828,0.23111210393207443,0.22629728070104135,4.41545e-05,1799.9799999999814,9000.0,0.022077004697221993,-41.17828609999999,51.22873189999999,-0.0013151165061352644,6.837931358435359e-06,1.578813398560039e-05,0.990707634840893,-0.0004631817103286373,0.9054036623972844,0.3521982335160482,0.1240435956918248,-1.542985933713921e-06,-10.232195667266275,-0.2826069060627168,6,0.014444469693099232,6.655238499999994,0.0022464319849470867,1.37e-05,5134958.218964986,3.6551417167680715e-17,3.6551417167680715e-13,0.010398974275716457,3.800972468676926e-15,1.243575445425916e-14,1.243575445425916e-10,18.445225079182077,True,
1,25,lithiation,0.23111210393207443,0.24074172858515971,0.23592691625861706,4.41544e-05,1799.9799999999814,9000.0,0.022076954697777547,-38.1251425,48.1125638,-0.001194135574732221,6.2328617713129435e-06,1.4313471788978424e-05,0.9906822347626634,-0.00042177421290526577,0.9060652392019346,0.353204629214607,0.124753510098628,-1.4405954856485977e-06,-9.935802195391501,-0.2638540936983179,6,0.014444436979627925,6.111934799999997,0.0022464319849470867,1.37e-05,4856859.777954956,3.864431105298027e-17,3.864431105298027e-13,0.010439119147272087,4.034125674463047e-15,1.3304026796994066e-14,1.3304026796994066e-10,18.554479291257465,True,
1,26,lithiation,0.24074172858515971,0.250371353238245,0.24555654091170237,4.41544e-05,1799.9799999999814,9000.0,0.022076954697777547,-35.61977300000001,46.78355160000002,-0.001111274854396203,5.620669991960852e-06,1.3962605853087103e-05,0.989764791766433,-0.00035784637594363846,0.8810010047612649,0.32201428344031924,0.10369319873958226,-1.3024034578472061e-06,-10.720645564137586,-0.23854335753739458,7,0.014444436979627925,5.996309300000002,0.0022464319849470867,1.37e-05,5146171.844442949,3.6471770798457786e-17,3.647177079845779e-13,0.010115715243129065,3.68938047809869e-15,1.4525021586004234e-14,1.4525021586004234e-10,19.95629743914102,True,
1,27,lithiation,0.250371353238245,0.26000097789133025,0.2551861655647876,4.41544e-05,1799.9799999999814,9000.0,0.022076954697777547,-32.7712149,46.74869030000001,-0.0011245083485610736,6.098264898335275e-06,1.5421778799271916e-05,0.9835564285724268,-0.00029234224303429214,0.8024710553602087,0.2599733860654522,0.06758616146233667,-1.1867907303400893e-06,-12.994522458776382,-0.217368161765733,7,0.014444436979627884,5.732439499999992,0.0022464319849470867,1.37e-05,6346137.358301038,2.9575470779007466e-17,2.9575470779007466e-13,0.010846099819781053,3.2077850828613268e-15,1.4164032441051491e-14,1.4164032441051492e-10,21.88404621178461,True,
1,28,lithiation,0.26000097789133025,0.26963058073543467,0.26481577931338246,4.41543e-05,1799.9799999999814,9000.0,0.022076904698333105,-32.84016249999999,46.563394300000006,-0.0010965734756603106,6.2174984069759544e-06,1.5173788311937448e-05,0.9813592950966686,-0.00027778904813190105,0.7901760349914921,0.25332461006739937,0.06417335806579993,-1.0478815417575448e-06,-14.480442404288773,-0.19192650778346235,7,0.014444404266156619,5.011990600000002,0.0022464319849470867,1.37e-05,7740757.880516245,2.4246979804448113e-17,2.4246979804448113e-13,0.011339866493181475,2.7495751384530908e-15,1.4777030621566683e-14,1.4777030621566683e-10,24.686797877033477,True,
1,29,lithiation,0.26963058073543467,0.2792602053885199,0.2744453930619773,4.41544e-05,1799.9799999999814,9000.0,0.022076954697777547,-32.207138900000004,46.35657370000001,-0.0010789448724694297,5.995170874562294e-06,1.4858741507009364e-05,0.9824449747979757,-0.00027716051193239126,0.7967529569378594,0.2568810687222986,0.06598788346791029,-8.594333330608318e-07,-17.288998384657305,-0.15741060238488408,7,0.014444436979627884,3.995813400000006,0.0022464319849470867,1.37e-05,11140546.974005844,1.6847467223820847e-17,1.6847467223820846e-13,0.011113025377915512,1.8722633081192085e-15,1.5128557888692116e-14,1.5128557888692117e-10,29.966184949684678,True,
1,30,lithiation,0.2792602053885199,0.2888898082326243,0.2840750068105721,4.41543e-05,1799.9799999999814,9000.0,0.022076904698333105,-32.346486999999996,45.785076899999986,-0.001056320050546579,5.86600854298504e-06,1.459818213390164e-05,0.9822021617476283,-0.00026859559072526607,0.7923960100147183,0.25427482000960294,0.06465568409091597,-7.318635051669414e-07,-19.946591175593223,-0.13404569230722752,7,0.014444404266156535,3.355413700000004,0.0022464319849470867,1.37e-05,14725269.604192082,1.2746116373079322e-17,1.2746116373079321e-13,0.011106498527505467,1.4156472272901882e-15,1.5396791666770007e-14,1.5396791666770006e-10,34.755710977285595,True,
1,31,lithiation,0.2888898082326243,0.29851947650367133,0.2937046423681478,4.41546e-05,1799.9799999999814,9000.0,0.02207705469666644,-30.89441359999999,45.15355829999999,-0.0010307291011294089,5.698961681056895e-06,1.4397273609625243e-05,0.9815232083069444,-0.0002538457554487952,0.7784622364517378,0.24627785823709333,0.06065278345784984,-6.247420969076456e-07,-23.0451472389791,-0.11442491300590403,7,0.01444450240657058,2.9106809999999985,0.0022464319849470867,1.37e-05,19240658.20266499,9.754863790158871e-18,9.754863790158871e-14,0.011058117355592905,1.078704285794006e-15,1.5727810550144798e-14,1.5727810550144799e-10,40.15351137629642,True,
1,32,lithiation,0.29851947650367133,0.3081491011567566,0.30333428883021396,4.41544e-05,1799.9799999999814,9000.0,0.022076954697777547,-30.3525776,44.467181,-0.0010027307708382477,5.424206199736428e-06,1.4180305545904755e-05,0.9813081201846028,-0.000237555119254506,0.7613284071750993,0.23690817731255845,0.056125484477558635,-5.478748680269536e-07,-25.88238003501035,-0.10034671648179762,6,0.014444436979627884,2.3629441999999945,0.0022464319849470867,1.37e-05,23677634.780112643,7.926889731302253e-18,7.926889731302253e-14,0.01081886854873713,8.575997800329326e-16,1.6116988499434205e-14,1.6116988499434204e-10,45.09106983722941,True,
1,33,lithiation,0.3081491011567566,0.31777868219188016,0.3129638916743184,4.41542e-05,1799.9799999999814,9000.0,0.02207685469888866,-28.71002260000001,43.3167965,-0.0009689541180167121,4.942894317970265e-06,1.3716539766916705e-05,0.9832669229854896,-0.0002288034760120412,0.7613792637095385,0.23613447918500396,0.05575949225997307,-4.8869475480198e-07,-28.06770408754371,-0.08950791320026069,6,0.014444371552685353,2.079814700000002,0.0022464319849470867,1.37e-05,27788394.831480034,6.754258428319713e-18,6.754258428319712e-14,0.010202535344165826,6.891056033856179e-16,1.637870724740613e-14,1.637870724740613e-10,49.24373363655123,True,
1,34,lithiation,0.31777868219188016,0.3274082414180228,0.3225934618049515,4.41541e-05,1799.9799999999814,9000.0,0.022076804699444213,-28.24155980000001,42.23386940000001,-0.0009290907158399006,4.515408492230221e-06,1.2940584070310457e-05,0.9858414809995928,-0.0002308109914842443,0.7855961727536561,0.24842675483587254,0.06171585251828272,-4.4448494949214014e-07,-29.113660845200982,-0.08141075792554354,6,0.014444338839214005,1.9085854000000095,0.0022464319849470867,1.37e-05,30884068.797171123,6.0772432943547825e-18,6.077243294354783e-14,0.00972005944144707,5.90711660612641e-16,1.693475386927467e-14,1.6934753869274668e-10,52.788112421761966,True,
1,35,lithiation,0.3274082414180228,0.33703777883518454,0.3322230101266037,4.4154e-05,1799.9799999999814,9000.0,0.02207675469999977,-28.37423230000001,42.19531260000001,-0.000923391727414798,4.264555002307984e-06,1.2692593304249309e-05,0.9879035969054607,-0.00023849335898081173,0.803384705939113,0.25827972235414864,0.0667084149793361,-3.9778909665985144e-07,-31.90784616980771,-0.07285822666122288,6,0.014444306125742573,1.8003732000000106,0.0022464319849470867,1.37e-05,38088914.83477435,4.927680423928567e-18,4.927680423928567e-14,0.009236719099157142,4.551559988624375e-16,1.7113145499024372e-14,1.7113145499024372e-10,58.93097874717654,True,
1,36,lithiation,0.33703777883518454,0.3466673598703081,0.3418525693527463,4.41542e-05,1799.9799999999814,9000.0,0.02207685469888866,-28.7678465,42.44364050000001,-0.0009273702166155407,4.032378055326414e-06,1.263135579085147e-05,0.9896680026217565,-0.00024577640047896587,0.8150886685207595,0.26502511734303114,0.07023831282268743,-3.517966297944259e-07,-35.90527799607593,-0.06443404987340809,6,0.014444371552685353,1.3200714999999918,0.0022464319849470867,1.37e-05,49119657.46386055,3.821077134711121e-18,3.821077134711121e-14,0.008696371703725125,3.322950707205287e-16,1.7166918728067615e-14,1.7166918728067615e-10,67.02753887167461,True,
1,37,lithiation,0.3466673598703081,0.35629696271441247,0.3514821612923603,4.41543e-05,1799.9799999999814,9000.0,0.022076904698333105,-29.371932199999993,42.819425499999994,-0.0009349213621004427,3.839973327240182e-06,1.2636550447507903e-05,0.9910606356251679,-0.0002530474284858616,0.8243596565913293,0.27066172487208134,0.07325776931073026,-3.065852810876412e-07,-41.2170812723902,-0.05615314326299756,6,0.014444404266156535,1.1377335000000017,0.0022464319849470867,1.37e-05,65732470.514481984,2.8553620232279064e-18,2.8553620232279065e-14,0.008214537570546252,2.34554786173166e-16,1.719114844254824e-14,1.719114844254824e-10,77.59287712119614,True,
1,38,lithiation,0.35629696271441247,0.36592665279444037,0.3611118077544264,4.41547e-05,1799.9799999999814,9000.0,0.02207710469611088,-29.74996719999999,44.2499891,-0.0009667588791732671,3.7350072888534115e-06,1.2890053064029847e-05,0.992507873181515,-0.00027120583059561003,0.838847289610748,0.280530995306228,0.07869763932750291,-2.587517558089028e-07,-49.81629215899737,-0.04739168408973935,6,0.014444535120041846,0.9828358999999925,0.0022464319849470867,1.37e-05,98673860.30482082,1.9021248324550466e-18,1.9021248324550465e-14,0.007726864204334875,1.469746028007337e-16,1.7169726663654505e-14,1.7169726663654505e-10,95.00843908108496,True,
1,39,lithiation,0.36592665279444037,0.37555634287446826,0.3707414978344543,4.41547e-05,1799.9799999999814,9000.0,0.02207710469611088,-31.218327600000013,45.4263166,-0.0009982897584817365,3.6322132595692646e-06,1.323933098067205e-05,0.9934896521164096,-0.00028388951676090957,0.8445451588557602,0.2843758681774589,0.08086963440168349,-2.403619686666809e-07,-55.080806061426195,-0.04402350218118689,6,0.014444535120041846,1.0806619999999962,0.0022464319849470867,1.37e-05,121930994.8684238,1.539313282914955e-18,1.5393132829149548e-14,0.007276871727289618,1.12013853078852e-16,1.6969740446191837e-14,1.6969740446191838e-10,104.99632328702766,True,
1,40,lithiation,0.37555634287446826,0.38518605476347706,0.38037119881897263,4.41548e-05,1799.9799999999814,9000.0,0.022077154695555327,-30.957430600000002,45.5345363,-0.0010016690664282207,3.4831447167053194e-06,1.321098316876756e-05,0.9941778289050879,-0.00028879848536059725,0.849951994599795,0.288317264693421,0.0831268451202962,-2.3571474213383757e-07,-56.046486737203885,-0.04317224151826815,6,0.014444567833513194,1.073993800000006,0.0022464319849470867,1.37e-05,127646063.1032158,1.4703939583959756e-18,1.4703939583959757e-14,0.006954681607820062,1.022612181870623e-16,1.6935838233936824e-14,1.6935838233936825e-10,107.32144057945862,True,
1,41,lithiation,0.38518605476347706,0.39481574484350496,0.390000899803491,4.41547e-05,1799.9799999999814,9000.0,0.02207710469611088,-29.534995499999994,44.098049399999994,-0.0009786423585576433,3.179636876891244e-06,1.3012996568031495e-05,0.9947471460770778,-0.00027645522332484873,0.8432425671120665,0.28248851166865285,0.07979975922477062,-2.3270259887387062e-07,-55.92114841435353,-0.042620650121642074,6,0.014444535120041846,1.045092999999997,0.0022464319849470867,1.37e-05,125019553.16980869,1.5012851609305363e-18,1.5012851609305364e-14,0.006498056923629389,9.755436434326732e-17,1.664041391771872e-14,1.6640413917718719e-10,105.2811127383184,True,
1,42,lithiation,0.39481574484350496,0.4044453694965902,0.3996305571700476,4.41544e-05,1799.9799999999814,9000.0,0.022076954697777547,-28.753749999999993,42.23311689999999,-0.000925103878720418,2.773740382788165e-06,1.1979370457525106e-05,0.9959595435918964,-0.0002786916723171056,0.8661825667990759,0.30125446312319587,0.09075425155164497,-2.3648466151584558e-07,-50.65601456237546,-0.04331364818190013,6,0.014444436979627884,1.076221500000002,0.0022464319849470867,1.37e-05,108170151.88794045,1.7351366964376514e-18,1.7351366964376515e-14,0.005996603076888485,1.0404926052680142e-16,1.708042409477e-14,1.708042409477e-10,99.21617441475999,True,
1,43,lithiation,0.4044453694965902,0.41407501595865637,0.40926019272762326,4.41545e-05,1799.9799999999814,9000.0,0.022077004697221993,-28.89013289999999,41.9432968,-0.0009159634498661434,2.5221596693597373e-06,1.163949187881013e-05,0.9968188450881974,-0.0002878911866971797,0.8801543654608175,0.31430422986774353,0.09878714891275536,-2.466899308582698e-07,-47.18267923751351,-0.04518270490572533,6,0.014444469693099232,1.1266246000000009,0.0022464319849470867,1.37e-05,97450895.11513843,1.92599564917535e-18,1.92599564917535e-14,0.005507118585852568,1.0606686435844752e-16,1.7184710618924416e-14,1.7184710618924417e-10,94.45902549245028,True,
1,44,lithiation,0.41407501595865637,0.4237046624207225,0.4188898391896895,4.41545e-05,1799.9799999999814,9000.0,0.022077004697221993,-28.6106988,42.23757230000001,-0.0009225135986803904,2.2948097412744807e-06,1.1545238857386026e-05,0.9975391500078542,-0.00029952732826526464,0.8902814521215098,0.3246860845127091,0.10542105347619407,-2.615182237573356e-07,-44.146976419123,-0.047898593551780666,6,0.014444469693099232,1.1117979999999972,0.0022464319849470867,1.37e-05,87957733.24990356,2.1338658133303563e-18,2.1338658133303564e-14,0.004975123932172038,1.0616246875943607e-16,1.7180101573612694e-14,1.7180101573612694e-10,89.7282733721474,True,
1,45,lithiation,0.4237046624207225,0.4333343306917696,0.42851949655624605,4.41546e-05,1799.9799999999814,9000.0,0.02207705469666644,-29.2073786,42.559236299999995,-0.0009285898246819281,2.1006028246779554e-06,1.1441285008906327e-05,0.9980702308039072,-0.00031121295058660656,0.8994881585430031,0.3351457686855518,0.11232268626782939,-2.9654161349290346e-07,-38.58239278508589,-0.054313209393942866,6,0.01444450240657058,1.2459531000000024,0.0022464319849470867,1.37e-05,69312081.16902238,2.7078973367183236e-18,2.7078973367183237e-14,0.004524285683180902,1.2251301152038407e-16,1.721524452817989e-14,1.721524452817989e-10,79.73343977737201,True,
1,46,lithiation,0.4333343306917696,0.4429640207717975,0.4381491757317835,4.41547e-05,1799.9799999999814,9000.0,0.02207710469611088,-30.828446100000004,44.0735668,-0.0009577893582973976,1.9878354762154456e-06,1.1529978468147283e-05,0.9984946425368565,-0.000335626545334608,0.911284576848068,0.3504179101877164,0.12279271178032647,-3.224512907161705e-07,-35.757271873649444,-0.05905857394542816,6,0.014444535120041846,1.4742388999999938,0.0022464319849470867,1.37e-05,62365465.211277686,3.0095181582331814e-18,3.0095181582331815e-14,0.004150882360499592,1.2492155836613331e-16,1.735360735472455e-14,1.735360735472455e-10,75.93576969899368,True,
1,47,lithiation,0.4429640207717975,0.45259371085182537,0.4477788658118114,4.41547e-05,1799.9799999999814,9000.0,0.02207710469611088,-31.23686469999999,45.220248399999996,-0.0009820132687832922,1.869345386762935e-06,1.1649400899643894e-05,0.9987906020174028,-0.00035340636781838915,0.9179130167303651,0.35987942225694897,0.12951319856399537,-3.6120785211172193e-07,-32.25123936685829,-0.06615703288465584,7,0.014444535120041846,1.7833262000000043,0.0022464319849470867,1.37e-05,52245962.86201715,3.592430682073825e-18,3.5924306820738245e-14,0.0038071693045024562,1.3676991821344286e-16,1.7378190744456785e-14,1.7378190744456785e-10,69.55175314098483,True,
1,48,lithiation,0.45259371085182537,0.46222342274083417,0.4574085667963298,4.41548e-05,1799.9799999999814,9000.0,0.022077154695555327,-32.27160870000001,45.7257778,-0.0009900577806166676,1.73703271331678e-06,1.1528071004715097e-05,0.9990290721922385,-0.0003679978952368515,0.9253888508475518,0.3716933520866229,0.13815594798539022,-4.0045147222801487e-07,-28.787685410608447,-0.07334453296755472,7,0.014444567833513194,2.0145774000000087,0.0022464319849470867,1.37e-05,43206957.3063541,4.3439763339317094e-18,4.3439763339317096e-14,0.0035089521992036697,1.5242805310238368e-16,1.7481331372423188e-14,1.748133137242319e-10,63.43713011859884,True,
1,49,lithiation,0.46222342274083417,0.47185313462984296,0.46703827868533854,4.41548e-05,1799.9799999999814,9000.0,0.022077154695555327,-31.60228579999999,45.3558936,-0.0009771490789460067,1.564377116813611e-06,1.1143688653669574e-05,0.9992389777793562,-0.0003758306377448011,0.9327417985737766,0.38461954868768594,0.14793219723271922,-4.2563506072417137e-07,-26.181322174704807,-0.07795702328110253,7,0.014444567833513194,2.10574270000001,0.0022464319849470867,1.37e-05,37254544.281590454,5.038043106401601e-18,5.0380431064016006e-14,0.0032019210794344967,1.613141642148694e-16,1.7657092248892438e-14,1.7657092248892438e-10,59.20094693693235,True,
1,50,lithiation,0.47185313462984296,0.48148278109190906,0.476667957860876,4.41545e-05,1799.9799999999814,9000.0,0.022077004697221993,-32.11151799999999,45.0757071,-0.0009596795485214434,1.3680663181045868e-06,1.0508355290159155e-05,0.999459991272867,-0.00039264367174355865,0.9445960114725932,0.40914039728000445,0.16739586468643988,-4.619701701331834e-07,-22.746826460958843,-0.08461254093247732,6,0.014444469693099149,2.1183490999999997,0.0022464319849470867,1.37e-05,30504014.805599928,6.152960559327549e-18,6.152960559327548e-14,0.0028510898668463566,1.7542643501804063e-16,1.8080315358514664e-14,1.8080315358514662e-10,54.20769427813467,True,
1,51,lithiation,0.48148278109190906,0.49111244936295606,0.48629761522743253,4.41546e-05,1799.9799999999814,9000.0,0.02207705469666644,-31.9469572,45.2877134,-0.0009551638460783407,1.20949847858319e-06,1.004358127798078e-05,0.9996151239875471,-0.00041320769261357887,0.9539149089480555,0.43260399177597053,0.18714621370050397,-4.920748924826721e-07,-20.41067616213411,-0.09012619294172983,5,0.014444502406570497,1.772947599999991,0.0022464319849470867,1.37e-05,26633345.899937548,7.047180654851183e-18,7.047180654851183e-14,0.0025325466066352543,1.7847313453788972e-16,1.8423766469611938e-14,1.8423766469611937e-10,51.130672828540284,True,
1,52,lithiation,0.49111244936295606,0.5007420740160414,0.49592726168949874,4.41544e-05,1799.9799999999814,9000.0,0.022076954697777547,-33.080287299999995,45.86214569999999,-0.000956731327367509,1.1025929417887123e-06,9.621334043490366e-06,0.9997123490113975,-0.00043755982418654856,0.9619953703188077,0.4573486951561572,0.20916782896103964,-5.384305356965533e-07,-17.86922064337139,-0.09861692781284206,6,0.01444443697962805,2.2547282,0.0022464319849470867,1.37e-05,22317884.0440336,8.409847440271853e-18,8.409847440271853e-14,0.002304916563822674,1.938399666430431e-16,1.8832246674662725e-14,1.8832246674662725e-10,47.32133719567401,True,
1,53,lithiation,0.5007420740160414,0.5103717204781075,0.5055568972470745,4.41545e-05,1799.9799999999814,9000.0,0.022077004697221993,-33.3908498,46.6041192,-0.0009585429136593264,1.097215472380038e-06,9.159927225588151e-06,0.9997450975214222,-0.00046426912945852616,0.9691532917161747,0.4843488203216022,0.2345937797469277,-5.757010364829216e-07,-15.91090973458736,-0.10544301486011004,6,0.014444469693099149,2.3792498000000037,0.0022464319849470867,1.37e-05,19595731.938156992,9.578106119860124e-18,9.578106119860124e-14,0.0022893403242455076,2.1927544570098455e-16,1.9373088899712267e-14,1.9373088899712268e-10,44.97380302535951,True,
1,54,lithiation,0.5103717204781075,0.5200013887491545,0.5151865546136309,4.41546e-05,1799.9799999999814,9000.0,0.02207705469666644,-35.3261978,48.03171759999999,-0.0009773816092564704,1.199896527390755e-06,8.82189076637755e-06,0.9997369358013091,-0.000501348424110307,0.9752503428591922,0.5129505398528021,0.2631182563352812,-5.842097533979532e-07,-15.100553722471382,-0.10700119383766046,7,0.014444502406570414,2.904016499999995,0.0022464319849470867,1.37e-05,19784410.30371879,9.48676241134772e-18,9.48676241134772e-14,0.002455328637303826,2.3293119423879557e-16,1.9792529129715888e-14,1.9792529129715888e-10,45.67637547255585,True,
1,55,lithiation,0.5200013887491545,0.5296310788291824,0.5248162337891684,4.41547e-05,1799.9799999999814,9000.0,0.02207710469611088,-36.0726044,48.9419326,-0.0009881376102693505,1.321042543283472e-06,8.428062383254574e-06,0.9997169205095122,-0.0005333555814322534,0.9798760311441145,0.539758406004675,0.2913391368527075,-5.807103542775474e-07,-14.513366812168856,-0.10636001897466255,6,0.014444535120041846,2.643115799999998,0.0022464319849470867,1.37e-05,20466713.5184681,9.17050017974983e-18,9.170500179749829e-14,0.002673802777172659,2.4520108848677464e-16,2.0104846160966133e-14,2.0104846160966132e-10,46.822420969976854,True,
1,56,lithiation,0.5296310788291824,0.5392607471002294,0.5344459129647059,4.41546e-05,1799.9799999999814,9000.0,0.02207705469666644,-37.58915509999999,48.85371769999999,-0.0009890039808979035,1.452439740520999e-06,7.84393651998566e-06,0.9996944749093126,-0.0005657416458070624,0.9843500848102805,0.5720317174996941,0.32722028582564977,-5.843759227068392e-07,-13.422757877587449,-0.10703162865037381,6,0.01444450240657058,2.6156901999999995,0.0022464319849470867,1.37e-05,20246214.90144676,9.27037477936619e-18,9.270374779366191e-14,0.002937176732498788,2.722872910349796e-16,1.999735433463639e-14,1.9997354334636388e-10,46.44485645741308,True,
1,57,lithiation,0.5392607471002294,0.5488904153712765,0.544075581235753,4.41546e-05,1799.9799999999814,9000.0,0.02207705469666644,-37.3178572,46.47731790000001,-0.0009862897051981503,1.5744151244664006e-06,7.4065420565865934e-06,0.9996652465739394,-0.0005866293716611959,0.986908252143888,0.5947840361401109,0.3537680496471207,-5.912682302802825e-07,-12.526534789592239,-0.1082939922695454,6,0.01444450240657058,2.692036299999999,0.0022464319849470867,1.37e-05,19668548.098859623,9.542646414804873e-18,9.542646414804873e-14,0.003192601760250743,3.046586974135648e-16,1.8198957057246972e-14,1.8198957057246974e-10,43.67056734071218,True,
1,58,lithiation,0.5488904153712765,0.5585200618333426,0.5537052386023096,4.41545e-05,1799.9799999999814,9000.0,0.022077004697221993,-36.9153507,39.479356200000005,-0.0009967446877004727,1.3288635237100313e-06,7.789781891037865e-06,0.9997534232575057,-0.0005764039606723516,0.9851627934727485,0.578286463710318,0.33441523411058494,-5.83467615342162e-07,-13.350838480503697,-0.10686550924203808,6,0.014444469693099149,2.635709899999998,0.0022464319849470867,1.37e-05,20628456.71217467,9.09859630406707e-18,9.09859630406707e-14,0.002666407035036764,2.4260561194123933e-16,1.2857177770517679e-14,1.2857177770517678e-10,37.59115123508966,True,
1,59,lithiation,0.5585200618333426,0.5681497301043895,0.563334895968866,4.41546e-05,1799.9799999999814,9000.0,0.02207705469666644,-30.919548100000007,32.93503450000001,-0.0008855615635262918,1.415043761054566e-06,8.82410250861549e-06,0.9994581642505146,-0.0004094090317761822,0.9631754424923399,0.4623157199211787,0.21373582488623774,-5.78208622527836e-07,-15.261105014376852,-0.10590205407879175,6,0.014444502406570414,2.583071499999999,0.0022464319849470867,1.37e-05,16580620.529179066,1.13198417194156e-17,1.13198417194156e-13,0.003195811153817211,3.617607642635377e-16,1.1335798382987413e-14,1.1335798382987412e-10,31.645056785622835,True,
1,60,lithiation,0.5681497301043895,0.5777793983754366,0.572964564239913,4.41546e-05,1799.9799999999814,9000.0,0.02207705469666644,-22.324260299999995,33.3553068,-0.0005916088696450744,2.852676783342738e-06,8.065064548447425e-06,0.9872784107324288,-0.00015641436689297025,0.812179765916427,0.26438813702507263,0.06990108699958858,-5.485472744693908e-07,-14.702587951510202,-0.10046941685452741,5,0.01444450240657058,1.9471346999999986,0.0022464319849470867,1.37e-05,8221927.079670329,2.2827981588900897e-17,2.2827981588900896e-13,0.009643793153588629,2.2014833255728974e-15,2.6051570562288657e-14,2.605157056228866e-10,33.78183205297751,True,
