Repository: zhangjunhuan846-hash/fangzhen

# 🔋 Fangzhen · 电池数据—模型研究工作站
  <strong>让实验记录、物理仿真、诊断分析与下一轮实验建议接在同一条可追溯的研究链上。</strong><br>
  Battery data → model → simulation → evidence → experiment
  <a href="#项目能做什么">项目能力</a> ·
  <a href="#研究流程">研究流程</a> ·
  <a href="#快速开始">快速开始</a> ·
  <a href="#项目路线图">路线图</a> ·
  <a href="STATUS.md">验收状态</a>
> **当前软件：本地工作站 v0.3.10。** `v0.1.0-platform` 是保留的仿真平台冻结标签，两者用途不同。工作站增加了数据录入、参数探索、机器学习辅助研究，以及环境和经济筛选；这些工程能力不自动构成真实回收石墨的材料验证。详细判据与失败记录以 [STATUS.md](STATUS.md) 为准。

## 项目能做什么

| 研究环节 | 已有能力 | 关键约束 |
| --- | --- | --- |
| **实验数据** | 数据集适配、协议与单位核对；本地工作站的方案、样品、工艺、表征、极片与半电池记录；Excel/CSV 导入和版本归档 | 原始数据、来源和测试条件必须由研究者提供，软件不补造缺失实测值 |

File: outputs/analysis/graphite_phaseB16/v2/gitt_ds_app_pulses.csv (part 2 of 16)
cycle,pulse_id,branch,SOC_start,SOC_end,SOC_mid,I_A,pulse_time_s,relax_time_s,capacity_increment_mAh,delta_V_pulse_mV,delta_V_relax_mV,quad_sqrt_t_slope_V_per_sqrt_s,quad_sqrt_t_slope_stderr,quad_t_slope_V_per_s,quad_r2,linear_sqrt_t_slope_V_per_sqrt_s,linear_sqrt_t_r2,slope_ratio_linear_over_quad,Ds_ratio_vs_linear,dUdt_expected_V_per_s,t_slope_over_expected_drift,u_prime_V_per_soc,u_prime_knots,u_prime_halfwidth_soc,u_prime_window_curvature_mV,Q_th_Ah,R_m,tau_d_s,Ds_app_m2_s,Ds_app_cm2_s,Ds_app_rel_uncertainty,Ds_app_cm2_s_uncertainty,Ds_app_relax_m2_s,Ds_app_relax_cm2_s,relax_over_pulse_sqrt_ratio,accepted,flags
1,61,lithiation,0.5777793983754366,0.5874090666464835,0.5825942325109601,4.41546e-05,1799.9799999999814,9000.0,0.02207705469666644,-20.0197882,33.473160099999994,-0.00047433772293390157,3.3135586302883296e-06,6.805366807434021e-06,0.9671648703883928,-0.00010711707565743779,0.7286676354800853,0.2258244927156351,0.050996701510273926,-4.794714665725181e-07,-14.193476112524284,-0.08781780693655412,5,0.014444502406570414,1.718834099999997,0.0022464319849470867,1.37e-05,6918025.921529339,2.7130571947684773e-17,2.7130571947684774e-13,0.013971305549105865,3.790495104031042e-15,4.081233896024559e-14,4.081233896024559e-10,38.78522076659182,True,
1,62,lithiation,0.5874090666464835,0.5970387785354924,0.592223922590988,4.41548e-05,1799.9799999999814,9000.0,0.022077154695555327,-20.993013000000005,34.096535300000006,-0.0004647247660848666,3.285818841595111e-06,6.472003386980676e-06,0.9705152421125784,-0.00011549255859445549,0.7735368166575106,0.24851819189116467,0.061761291700853746,-4.0550978116484763e-07,-15.96016591360513,-0.07427098556495298,6,0.014444567833513278,1.5565083000000022,0.0022464319849470867,1.37e-05,9283705.549042277,2.0217142714027848e-17,2.0217142714027846e-13,0.014140924183046723,2.858890823169032e-15,4.411662194388246e-14,4.4116621943882465e-10,46.71337404359541,True,
1,63,lithiation,0.5970387785354924,0.6066684468065393,0.6018536126710159,4.41546e-05,1799.9799999999814,9000.0,0.02207705469666644,-20.694304199999994,34.23218049999999,-0.000462525399543541,3.1256237050447586e-06,6.3659383670547e-06,0.9743145854498962,-0.00011901650813183446,0.7908429594603335,0.25731885913571445,0.06621299526690566,-3.476742443232778e-07,-18.310066020120438,-0.06367842883967761,7,0.014444502406570414,1.6172901000000017,0.0022464319849470867,1.37e-05,12510035.03611463,1.5003155423479358e-17,1.5003155423479358e-13,0.013515468374836873,2.027746726487976e-15,4.4892246327947955e-14,4.4892246327947953e-10,54.70088647111936,True,
1,64,lithiation,0.6066684468065393,0.6162981368865672,0.6114832918465533,4.41547e-05,1799.9799999999814,9000.0,0.02207710469611088,-20.460818000000007,34.3033336,-0.00045783549629866674,2.917978749977502e-06,6.171848993966103e-06,0.9789685472422103,-0.000124799754568926,0.8169493553726224,0.2725864542567348,0.07430337504425896,-2.777807577239176e-07,-22.218418023397493,-0.05087694139545383,8,0.014444535120041846,1.3104379000000028,0.0022464319849470867,1.37e-05,19202023.45846416,9.774490714793243e-18,9.774490714793244e-14,0.012746843674497327,1.2459390513929511e-15,4.600733915540139e-14,4.6007339155401393e-10,68.60669350546767,True,
1,65,lithiation,0.6162981368865672,0.6259278051576143,0.6211129710220907,4.41546e-05,1799.9799999999814,9000.0,0.02207705469666644,-20.503062800000006,33.5791596,-0.00044260191455556484,2.7090773356223885e-06,5.973444034977212e-06,0.9804791509863957,-0.00012027185053373172,0.8170470896060172,0.27173820667834603,0.07384165296876351,-2.0455941136825515e-07,-29.201511653861797,-0.037466168785824115,7,0.01444450240657058,0.9190887000000009,0.0022464319849470867,1.37e-05,33091773.006201405,5.6718024738301824e-18,5.6718024738301825e-14,0.012241597907874786,6.94319252975186e-16,4.717223498077348e-14,4.717223498077348e-10,91.1974463699889,True,
1,66,lithiation,0.6259278051576143,0.6355574516196804,0.6307426283886473,4.41545e-05,1799.9799999999814,9000.0,0.022077004697221993,-19.6173004,32.7334292,-0.00041732811413873613,2.477935442972703e-06,5.397379312874641e-06,0.984411256595717,-0.00012608310399393532,0.8570527761628047,0.30211984221130234,0.09127639905778222,-1.604582936351265e-07,-33.637272281780525,-0.029388875767116077,7,0.014444469693099149,0.6959810999999996,0.0022464319849470867,1.37e-05,47814909.43146135,3.925344672440252e-18,3.925344672440252e-14,0.011875238494710859,4.661440415917067e-16,5.041979884796212e-14,5.041979884796212e-10,113.33437551222751,True,
1,67,lithiation,0.6355574516196804,0.6451870980817465,0.6403722748507135,4.41545e-05,1799.9799999999814,9000.0,0.022077004697221993,-20.019795700000003,32.556276700000005,-0.00040517144752433027,2.3390160097127133e-06,5.062772438707762e-06,0.9869587575574906,-0.0001319819744860296,0.8817479753643861,0.32574352238407467,0.10610884237518416,-1.1203451371785454e-07,-45.189399861704636,-0.02051977701302503,6,0.014444469693099149,0.46324729999999703,0.0022464319849470867,1.37e-05,92449888.10718134,2.0301809319920697e-18,2.0301809319920696e-14,0.011545808689158716,2.3440080645158377e-16,5.2913340523868344e-14,5.291334052386835e-10,161.44151258015924,True,
1,68,lithiation,0.6451870980817465,0.6548167881617744,0.6500019431217604,4.41547e-05,1799.9799999999814,9000.0,0.02207710469611088,-19.643995900000004,32.6252021,-0.0003979579157802362,2.230101222492109e-06,4.823084343960408e-06,0.9888912202299054,-0.00013770211990998604,0.8994170305095107,0.34602181399007303,0.11973109575698071,-6.534313161644217e-08,-73.8116497426454,-0.011967922850686756,6,0.014444535120041846,0.2601519999999996,0.0022464319849470867,1.37e-05,262184369.55845165,7.158702874473078e-19,7.158702874473078e-15,0.011207723902763802,8.023276531901585e-17,5.508146850133759e-14,5.508146850133759e-10,277.38666975047823,True,
1,69,lithiation,0.6548167881617744,0.6644464564328214,0.6596316222972979,4.41546e-05,1799.9799999999814,9000.0,0.02207705469666644,-20.170252800000004,32.74972369999999,-0.00039084685111180346,2.157361860825703e-06,4.5960050927473126e-06,0.9901877891456666,-0.00014284435355343164,0.9135023804774689,0.3654739782272683,0.1335712287612658,-4.8366971010242415e-08,-95.02362866126228,-0.00885867380732022,6,0.01444450240657058,0.24311239999999512,0.0022464319849470867,1.37e-05,461580915.9397672,4.066242635223942e-19,4.066242635223942e-15,0.011039423010260252,4.488897251259247e-17,5.754073833328745e-14,5.754073833328746e-10,376.1759879820917,True,
1,70,lithiation,0.6644464564328214,0.6740761465128493,0.6692613014728354,4.41547e-05,1799.9799999999814,9000.0,0.02207710469611088,-20.4445012,33.516895100000006,-0.000392616194879092,2.145258302299477e-06,4.4298017022797444e-06,0.9914662281814963,-0.00015358210686486148,0.9288075440845697,0.3911761890315243,0.1530188108652268,-3.470469580995839e-08,-127.6427180499484,-0.006356339399956489,6,0.014444535120041846,0.13860309999999543,0.0022464319849470867,1.37e-05,904674451.8226058,2.074668955466462e-19,2.0746689554664618e-15,0.010928017388381646,2.2672018420473082e-17,5.972615063455089e-14,5.972615063455089e-10,536.5471081048311,True,
1,71,lithiation,0.6740761465128493,0.6837058365928772,0.6788909915528633,4.41547e-05,1799.9799999999814,9000.0,0.02207710469611088,-20.410414800000005,33.9401402,-0.00039005023986323157,2.1243753095026527e-06,4.3105574762396715e-06,0.9919833860523648,-0.00015745062380454543,0.9351470314352203,0.4036675476978412,0.16294748906438888,-3.582595701486663e-08,-120.31939508136315,-0.006561704023044637,6,0.014444535120041846,0.16380109999999948,0.0022464319849470867,1.37e-05,837872407.15206,2.2400785417670083e-19,2.2400785417670084e-15,0.010892829140407914,2.4400792816562136e-17,6.205253806631894e-14,6.205253806631894e-10,526.317913740203,True,
1,72,lithiation,0.6837058365928772,0.6933354830549433,0.6885206598239102,4.41545e-05,1799.9799999999814,9000.0,0.022077004697221993,-21.0322998,34.0024047,-0.0003773744052002323,2.095630704759308e-06,3.971938404009818e-06,0.9926325261929726,-0.00016304682625629073,0.9470577064650951,0.4320558681497734,0.1866722732026544,-3.260410382464623e-08,-121.82326572667007,-0.0059716324727942865,6,0.014444469693099149,0.14083829999999437,0.0022464319849470867,1.37e-05,946962408.0160248,1.9820216558884122e-19,1.9820216558884123e-15,0.011106374337429592,2.2013074455188768e-17,6.653463296408874e-14,6.653463296408875e-10,579.38825212466,True,
1,73,lithiation,0.6933354830549433,0.7029651731349712,0.6981503280949573,4.41547e-05,1799.9799999999814,9000.0,0.02207710469611088,-20.403746499999993,33.539142399999996,-0.0003651732273697895,2.0197809837728285e-06,3.7868925417497987e-06,0.9929427856803082,-0.00016083080620462125,0.9502237375641819,0.44042332282414925,0.1939727032874648,-3.991428362967197e-08,-94.87562339549675,-0.007310501583002534,6,0.014444535120041846,0.1719593999999977,0.0022464319849470867,1.37e-05,591661856.9133303,3.172251139851555e-19,3.172251139851555e-15,0.011062043065536755,3.509157872373596e-17,6.913204941023952e-14,6.913204941023953e-10,466.82696590052274,True,
1,74,lithiation,0.7029651731349712,0.7125948414060181,0.7077800072704947,4.41546e-05,1799.9799999999814,9000.0,0.02207705469666644,-20.6438936,32.9713486,-0.0003464692311616689,1.9065778098311358e-06,3.3331613610306673e-06,0.9940627506177859,-0.00016661034814936153,0.9628149283755885,0.48088064729655056,0.23124619694434945,-5.530357465812002e-08,-60.27026971829336,-0.010129150493449738,7,0.014444502406570414,0.2520158999999994,0.0022464319849470867,1.37e-05,277431217.68305784,6.765280474471342e-19,6.765280474471342e-15,0.011005755422717417,7.445702226811723e-17,7.421940388442466e-14,7.421940388442466e-10,331.21944704715787,True,
1,75,lithiation,0.7125948414060181,0.7222245096770652,0.7174096755415417,4.41546e-05,1799.9799999999814,9000.0,0.02207705469666644,-20.265135900000008,32.909829099999996,-0.0003364711192685112,1.849680693574565e-06,3.0578647808433785e-06,0.9946863143309818,-0.00017146736328017012,0.96967884515914,0.509604995676718,0.2596972516186678,-6.614779490091816e-08,-46.22776595083344,-0.012115328412371812,7,0.01444450240657058,0.3120451999999996,0.0022464319849470867,1.37e-05,182893063.36453542,1.026228094971013e-18,1.0262280949710131e-14,0.010994588169087284,1.1282955271753282e-16,7.840234502833237e-14,7.840234502833237e-10,276.4028878910629,True,
1,76,lithiation,0.7222245096770652,0.7318541997570931,0.7270393547170791,4.41547e-05,1799.9799999999814,9000.0,0.02207710469611088,-20.0027339,32.967638199999996,-0.00032694971597722346,1.831879647523845e-06,2.784370494393955e-06,0.9950633449666462,-0.00017670383443391108,0.9754241443635983,0.5404618074242981,0.29209896528433904,-7.91966985909169e-08,-35.15765863898392,-0.014505273244765755,7,0.014444535120041846,0.35800040000000255,0.0022464319849470867,1.37e-05,120470347.72581843,1.5579767431830486e-18,1.5579767431830486e-14,0.01120588003600811,1.7458500482999858e-16,8.332726478118476e-14,8.332726478118475e-10,231.26668646080466,True,
1,77,lithiation,0.7318541997570931,0.7414838680281401,0.7366690338926166,4.41546e-05,1799.9799999999814,9000.0,0.02207705469666644,-20.4044841,32.8749903,-0.000317873438864383,1.792065109722659e-06,2.5612337282732843e-06,0.9954121678346112,-0.00017966811736787512,0.9792749287778664,0.5652190318566642,0.3194725539729848,-9.369868729768692e-08,-27.334787734390297,-0.017161424203482427,6,0.01444450240657058,0.4350841000000036,0.0022464319849470867,1.37e-05,81353053.48922919,2.3071045517037583e-18,2.3071045517037582e-14,0.011275337229338137,2.6013381843800857e-16,8.765893107001041e-14,8.765893107001041e-10,194.9236105759699,True,
1,78,lithiation,0.7414838680281401,0.7511135362991871,0.7462987021636636,4.41546e-05,1799.9799999999814,9000.0,0.02207705469666644,-19.94640000000001,32.6496548,-0.00030637703050797005,1.7532900165144465e-06,2.2907546482582247e-06,0.9957391330728832,-0.00018276688156406332,0.9832141121758381,0.5965423754549669,0.3558628057134547,-1.1058286067737516e-07,-20.715277523354075,-0.02025385239058605,6,0.014444502406570414,0.49141050000000436,0.0022464319849470867,1.37e-05,54258671.345115736,3.459170586876073e-18,3.459170586876073e-14,0.011445309810644155,3.9591279054664417e-16,9.307181153922982e-14,9.307181153922982e-10,164.02992781449032,True,
1,79,lithiation,0.7511135362991871,0.7607432045702341,0.7559283704347106,4.41546e-05,1799.9799999999814,9000.0,0.02207705469666644,-20.1732181,32.413203200000005,-0.00029404443503069786,1.6800743489664126e-06,1.991576473632377e-06,0.9962308796117975,-0.00018657802457368606,0.9871105976610698,0.6345232296411512,0.40261972895423703,-1.248518371879152e-07,-15.951519164550572,-0.022867293047112183,6,0.01444450240657058,0.5796103999999996,0.0022464319849470867,1.37e-05,39207436.265834264,4.787102087660724e-18,4.7871020876607237e-14,0.011427350079187965,5.470389142051064e-16,9.958441098195784e-14,9.958441098195783e-10,144.23123920661615,True,
1,80,lithiation,0.7607432045702341,0.7703728728412811,0.7655580387057577,4.41546e-05,1799.9799999999814,9000.0,0.02207705469666644,-19.7744407,32.27682040000001,-0.00028450475026365484,1.6670293561679284e-06,1.740120925474866e-06,0.9964349174189927,-0.00019060704413362528,0.9897457384910832,0.6699608493601138,0.4488475396753251,-1.397785944804936e-07,-12.449123071685369,-0.02560120983152253,6,0.014444502406570414,0.6181671999999985,0.0022464319849470867,1.37e-05,29283979.65816335,6.40930646008281e-18,6.409306460082811e-14,0.011718815623451399,7.510948067990642e-16,1.0548138695289456e-13,1.0548138695289455e-09,128.28692545794195,True,
1,81,lithiation,0.7703728728412811,0.7800025193033472,0.7751876960723141,4.41545e-05,1799.9799999999814,9000.0,0.022077004697221993,-20.038317900000006,32.011460500000005,-0.00027478068730427954,1.6311453188759468e-06,1.4996639422086772e-06,0.9966931568824442,-0.00019385814791176464,0.991879811368333,0.7055013575138743,0.4977321654539195,-1.4468685658692664e-07,-10.364894072515092,-0.026500244749186753,6,0.014444469693099149,0.6359518000000064,0.0022464319849470867,1.37e-05,25494508.21669934,7.361977662195493e-18,7.361977662195492e-14,0.011872343248560924,8.740392579382299e-16,1.1122744247056976e-13,1.1122744247056975e-09,122.9160875116625,True,
1,82,lithiation,0.7800025193033472,0.7896321875743942,0.7848173534388707,4.41546e-05,1799.9799999999814,9000.0,0.02207705469666644,-20.378548600000006,31.972188499999998,-0.0002640151495401765,1.628368703675969e-06,1.1971125487310914e-06,0.996879044791807,-0.00019941841912919176,0.9939744679947712,0.7553294554365914,0.5705225862501376,-1.6932970935755934e-07,-7.069713597649006,-0.031013657249061594,6,0.01444450240657058,0.7159932999999952,0.0022464319849470867,1.37e-05,17183980.092064943,1.0922382299934676e-17,1.0922382299934676e-13,0.012335418679663092,1.3473215864903573e-15,1.2018780895365292e-13,1.2018780895365292e-09,104.8990420713365,True,
1,83,lithiation,0.7896321875743942,0.799261899463403,0.7944470435188986,4.41548e-05,1799.9799999999814,9000.0,0.022077154695555327,-20.228076700000006,32.2360583,-0.00025878960267312825,1.6287261461697153e-06,9.912345716606674e-07,0.9970505331087147,-0.00020530214030592953,0.9951693497619424,0.7933168032459263,0.6293515503123358,-2.050753207600786e-07,-4.833514671520767,-0.03756049026523517,6,0.014444567833513111,0.9509548000000007,0.0022464319849470867,1.37e-05,11256392.791848173,1.6674080539897664e-17,1.6674080539897664e-13,0.012587261074989364,2.0988100494109152e-15,1.2716383059047798e-13,1.2716383059047798e-09,87.32947583173782,True,
1,84,lithiation,0.799261899463403,0.8088915895434309,0.8040767445034169,4.41547e-05,1799.9799999999814,9000.0,0.02207710469611088,-20.815122899999995,32.4480496,-0.00025401685243517613,1.6385591161166498e-06,7.99180292120755e-07,0.9971685979627142,-0.00021089272518872923,0.9960087589907202,0.8302312353175387,0.6892839040968863,-2.212123580937129e-07,-3.612728958760051,-0.04051615479380964,6,0.014444535120041846,1.0020956999999968,0.0022464319849470867,1.37e-05,9320488.626253735,2.013735626170061e-17,2.013735626170061e-13,0.012901184314413172,2.597957447372018e-15,1.337289756856787e-13,1.3372897568567869e-09,81.49135372180984,True,
1,85,lithiation,0.8088915895434309,0.8185212578144779,0.8137064236789544,4.41546e-05,1799.9799999999814,9000.0,0.02207705469666644,-20.553473399999994,32.64744209999999,-0.00024773672877449466,1.6457309254002536e-06,5.724153710328653e-07,0.9972965434019281,-0.00021684893844530463,0.9967333530955422,0.8753201009717617,0.7661852791652152,-2.5094299206838615e-07,-2.2810574079585075,-0.04596157387023514,6,0.01444450240657058,1.148857200000006,0.0022464319849470867,1.37e-05,6889108.811177655,2.7244452823196938e-17,2.7244452823196937e-13,0.013286127846616558,3.61973283320108e-15,1.423281838445744e-13,1.423281838445744e-09,72.27804695199573,True,
1,86,lithiation,0.8185212578144779,0.8281509478945058,0.8233361028544919,4.41547e-05,1799.9799999999814,9000.0,0.02207710469611088,-21.0300796,32.708209000000004,-0.00024298526473228457,1.6626221084860325e-06,4.161965935727388e-07,0.9973312066039968,-0.000220527103954212,0.9970432308085064,0.907573980657566,0.82369053036662,-2.7377998558626745e-07,-1.5201863375129596,-0.050144179877875665,6,0.014444535120041846,1.0421202000000032,0.0022464319849470867,1.37e-05,5567867.266438983,3.370949611735986e-17,3.3709496117359864e-13,0.013684962422045388,4.613131876321547e-15,1.4850019960042447e-13,1.4850019960042447e-09,66.37237958822492,True,
1,87,lithiation,0.8281509478945058,0.8377807034014764,0.832965825647991,4.4155e-05,1799.9799999999814,9000.0,0.022077254694444215,-20.545315000000002,32.5028933,-0.00023490967979153255,1.6156582665206191e-06,2.1873703204198424e-07,0.9975367592797373,-0.00022310653137037347,0.9974590123358492,0.9497545250939271,0.902033657936391,-3.142737545341104e-07,-0.6960079513042605,-0.057560426025895284,6,0.014444633260455808,1.171089799999997,0.0022464319849470867,1.37e-05,3949280.570795617,4.752511163373439e-17,4.752511163373439e-13,0.013755569953136145,6.537349976084379e-15,1.5689734801346702e-13,1.5689734801346702e-09,57.45743423146035,True,
1,88,lithiation,0.8377807034014764,0.8474103716725234,0.8425955375369999,4.41546e-05,1799.9799999999814,9000.0,0.02207705469666644,-20.74025940000001,32.1989842,-0.00022634428494383373,1.567805251816084e-06,1.2965322644762686e-08,0.9977317803390716,-0.00022564467031499085,0.9977315132239996,0.9969090687268004,0.9938276913097365,-3.535155952280334e-07,-0.03667539090149466,-0.06474830402885097,7,0.01444450240657058,1.6439780999999987,0.0022464319849470867,1.37e-05,2897705.884723302,6.47719290592952e-17,6.477192905929521e-13,0.013853278886234105,8.973035972577875e-15,1.6585121586051382e-13,1.6585121586051382e-09,50.60179397570008,True,
1,89,lithiation,0.8474103716725235,0.8570400399435705,0.8522252058080471,4.41546e-05,1799.9799999999814,9000.0,0.02207705469666644,-20.044986100000003,31.688291599999996,-0.00021594737285920244,1.523825879959279e-06,-1.9915293416085352e-07,0.9978768596538629,-0.00022669375456924837,0.9978144125521244,1.0497638918582841,1.1020042286494511,-4.0896877861574483e-07,0.4869636622016367,-0.07490485617484366,7,0.014444502406570414,1.8922760999999997,0.0022464319849470867,1.37e-05,1970824.4057126592,9.523425803737721e-17,9.52342580373772e-13,0.014112937423441708,1.3440351242494049e-14,1.7647174745222826e-13,1.7647174745222826e-09,43.0468118200712,True,
1,90,lithiation,0.8570400399435705,0.8666696645966558,0.8618548522701132,4.41544e-05,1799.9799999999814,9000.0,0.022076954697777547,-20.14505490000001,31.433302900000008,-0.00020531810904064884,1.4873728038532515e-06,-4.968877117128913e-07,0.9980710847310293,-0.0002321303929751653,0.9977003862157823,1.1305889873026649,1.2782314582100653,-4.720426062664387e-07,1.052633184201235,-0.08645756237903726,7,0.01444443697962805,2.1776407999999985,0.0022464319849470867,1.37e-05,1337286.6321305283,1.4035136184751762e-16,1.4035136184751761e-12,0.014488471677466908,2.0334767310216686e-14,1.9208741310826016e-13,1.9208741310826018e-09,36.99483872561449,True,
1,91,lithiation,0.8666696645966558,0.8762993110587219,0.8714844878276888,4.41545e-05,1799.9799999999814,9000.0,0.022077004697221993,-20.623888899999997,31.659375899999993,-0.0002025247353412119,1.5056852260622775e-06,-6.950957816659131e-07,0.9981517220937106,-0.00024003241568911054,0.9974734264077594,1.1852004906201015,1.4047002029661293,-5.486865045596388e-07,1.2668359361668253,-0.10049514520118487,6,0.014444469693099149,2.463005499999997,0.0022464319849470867,1.37e-05,963030.3640248885,1.9489520477378149e-16,1.948952047737815e-12,0.014869148931615808,2.897925825839117e-14,2.00272784682305e-13,2.00272784682305e-09,32.05607838159031,True,
1,92,lithiation,0.8762993110587219,0.885928957520788,0.881114134289755,4.41545e-05,1799.9799999999814,9000.0,0.022077004697221993,-21.098274800000002,31.94030009999999,-0.00019789678729675912,1.524420730585582e-06,-9.103534320397939e-07,0.9982117513400599,-0.00024701986706943894,0.9971135824439009,1.2482257566870782,1.5580675396570292,-6.224943035399886e-07,1.4624285344666024,-0.11401347563918801,6,0.014444469693099149,2.8328523000000008,0.0022464319849470867,1.37e-05,714396.1663818618,2.6272537400442206e-16,2.627253740044221e-12,0.01540622009491861,4.047604936431935e-14,2.1348820283243941e-13,2.134882028324394e-09,28.505977051184285,True,
1,93,lithiation,0.885928957520788,0.8955585603648923,0.8907437589428402,4.41543e-05,1799.9799999999814,9000.0,0.022076904698333105,-20.832169800000003,32.18786790000001,-0.00019378951941796446,1.4906969021540668e-06,-1.11726473052035e-06,0.9983841522411107,-0.0002540776257214534,0.9968211313740634,1.3111009639972313,1.7189857377944693,-7.116253778279934e-07,1.5700181097116572,-0.13033894402561685,6,0.014444404266156452,3.1953007000000007,0.0022464319849470867,1.37e-05,524191.66056318925,3.5805605872925687e-16,3.5805605872925685e-12,0.015384700954223821,5.5085853883976184e-14,2.260982669767961e-13,2.2609826697679612e-09,25.12887831609365,True,
1,94,lithiation,0.8955585603648923,0.9051882504449202,0.9003734054049063,4.41547e-05,1799.9799999999814,9000.0,0.02207710469611088,-21.972913300000002,33.1751816,-0.000193769415797808,1.6037245447556481e-06,-1.4184582628245936e-06,0.9983488514969122,-0.000270310060284566,0.9961245658410192,1.3950089036064681,1.9460498411413203,-8.099705791352666e-07,1.7512466494017043,-0.14835018100016717,7,0.014444535120041846,3.9461328999999963,0.0022464319849470867,1.37e-05,404542.6940770062,4.639559748526135e-16,4.6395597485261345e-12,0.01655291716861119,7.679824821617568e-14,2.4023127279102175e-13,2.4023127279102176e-09,22.75497617637994,True,
1,95,lithiation,0.9051882504449202,0.9148179623339292,0.9100031063894247,4.41548e-05,1799.9799999999814,9000.0,0.022077154695555327,-22.289414,33.97718439999999,-0.00019395484532719546,1.6617890275123052e-06,-1.6613069602178502e-06,0.9983902032274167,-0.0002835997145193859,0.9956197558687818,1.462194533170659,2.1380128528341613,-9.192376549984121e-07,1.8072660004563457,-0.1683626136194089,7,0.014444567833513444,4.455335400000003,0.0022464319849470867,1.37e-05,314686.45167083346,5.964349561395367e-16,5.964349561395367e-12,0.01713583411343936,1.0220410467863582e-13,2.51505155386128e-13,2.51505155386128e-09,20.534867333763593,True,
1,96,lithiation,0.9148179623339292,0.924447674222938,0.9196328182784337,4.41548e-05,1799.9799999999814,9000.0,0.022077154695555327,-23.092906999999997,34.4701,-0.00019252112378002694,1.713871634539082e-06,-1.8672995827878197e-06,0.9983996907520638,-0.0002932814473384061,0.995128497600167,1.5233728204989447,2.32066475023491,-1.0208267686913635e-06,1.8292031910385558,-0.18696912805408372,7,0.014444567833513278,4.5642927,0.0022464319849470867,1.37e-05,251411.45835968415,7.465451305384798e-16,7.465451305384798e-12,0.017804504782522854,1.3291866347041512e-13,2.627251779465492e-13,2.6272517794654917e-09,18.75956717011301,True,
1,97,lithiation,0.924447674222938,0.9340773206850042,0.9292624974539712,4.41545e-05,1799.9799999999814,9000.0,0.022077004697221993,-22.622231399999997,34.06020629999999,-0.0001847836786565943,1.639415333956529e-06,-2.0854039194998827e-06,0.9985759035258392,-0.00029731301011235437,0.9946078944984542,1.6089787381324236,2.588812579762206,-1.1809944993098354e-06,1.7658032452467625,-0.21630605583272966,6,0.014444469693099149,4.897087799999998,0.0022464319849470867,1.37e-05,173046.91395793206,1.0846191689129323e-15,1.0846191689129324e-11,0.01774415733981843,1.9245653186974174e-13,2.7844582794265974e-13,2.7844582794265975e-09,16.02255310665281,True,
1,98,lithiation,0.9340773206850042,0.9437069671470703,0.9388921439160371,4.41545e-05,1799.9799999999814,9000.0,0.022077004697221993,-22.860903299999993,33.48575159999999,-0.00017205998443088266,1.558607093086058e-06,-2.586438216879708e-06,0.9988299150992371,-0.00031162535144474245,0.9932813696089605,1.8111436687356197,3.2802413888011204,-1.3157183448134875e-06,1.9657993118932717,-0.24098151678072152,6,0.014444469693099149,5.536737,0.0022464319849470867,1.37e-05,120883.29498405728,1.552654566743515e-15,1.552654566743515e-11,0.018117020040905072,2.8129473902295044e-13,3.104085880693583e-13,3.1040858806935827e-09,14.139349892881352,True,
1,99,lithiation,0.9437069671470703,0.9533366572270981,0.9485218121870842,4.41547e-05,1799.9799999999814,9000.0,0.02207710469611088,-23.7207152,33.49908069999999,-0.0001618728702762522,1.5706829706856953e-06,-3.177033204934645e-06,0.9989629803850822,-0.000333307007913295,0.9916569030712956,2.05906652142804,4.239754939665769,-1.5451241479967217e-06,2.05616694882008,-0.2829972506751541,7,0.014444535120041846,6.685597800000002,0.0022464319849470867,1.37e-05,77580.71288538011,2.4192868693704627e-15,2.4192868693704627e-11,0.019406376967371592,4.694959297921547e-13,3.509869968988998e-13,3.509869968988998e-09,12.044862025983274,True,
1,100,lithiation,0.9533366572270981,0.9629662818801835,0.9581514695536408,4.41544e-05,1799.9799999999814,9000.0,0.022076954697777547,-24.302583199999997,33.789638399999994,-0.00015961037141344153,1.4990280248528489e-06,-3.804150909974952e-06,0.9992127839467744,-0.00036488406187398055,0.9904826528270652,2.286092430226949,5.2262185995409585,-1.7377259641268663e-06,2.189154670245361,-0.31827540342061905,7,0.01444443697962805,8.268041600000002,0.0022464319849470867,1.37e-05,59633.737173953676,3.1473794683117335e-15,3.147379468311733e-11,0.018783591712469492,5.911909089697691e-13,3.6729774017926796e-13,3.6729774017926797e-09,10.802756188947289,True,
1,101,lithiation,0.9629662818801835,0.9725959065332688,0.9677810942067262,4.41544e-05,1799.9799999999814,9000.0,0.022076954697777547,-26.0926374,34.00310509999999,-0.00016163744008160428,1.4603711358326751e-06,-4.672375743415017e-06,0.999419710137172,-0.0004137609322262851,0.9891909056130325,2.5598087424385945,6.552620797865059,-1.988577984581494e-06,2.349606492499886,-0.364220523455233,7,0.014444436979627884,9.358339,0.0022464319849470867,1.37e-05,46701.52519464566,4.0189265600584426e-15,4.0189265600584424e-11,0.018069713738294694,7.262085247548547e-13,3.6268250987401025e-13,3.6268250987401023e-09,9.499664578889018,True,
1,102,lithiation,0.9725959065332688,0.9822255966132967,0.9774107515732827,4.41547e-05,1799.9799999999814,9000.0,0.02207710469611088,-28.7262052,33.9986384,-0.00016876606242431042,1.3714884584614421e-06,-6.113151496871327e-06,0.9996481617465902,-0.000498634460866569,0.9876111159150266,2.954589647371791,8.729599984356565,-2.28518753785276e-06,2.675120267203738,-0.41854357873308423,6,0.014444535120041846,9.5176958,0.0022464319849470867,1.37e-05,38553.066933300724,4.868354580576318e-15,4.8683545805763186e-11,0.016253130976217906,7.912600463677729e-13,3.326030273253539e-13,3.326030273253539e-09,8.265554577924458,True,
1,103,lithiation,0.9822255966132967,0.9918552430753628,0.9870404198443297,4.41545e-05,1799.9799999999814,9000.0,0.022077004697221993,-33.856203799999996,32.5910282,-0.00019471012439396286,1.4373425511144342e-06,-8.248825424966977e-06,0.99976556341188,-0.0006398204465177755,0.9864695970704778,3.286015293294187,10.797896507763282,-2.6890104360697156e-06,3.067606326222944,-0.4925080022465814,7,0.014444469693099149,12.063692300000001,0.0022464319849470867,1.37e-05,37061.62725186992,5.064267651402981e-15,5.064267651402981e-11,0.014763922067105414,7.476845293227657e-13,2.296108678001098e-13,2.296108678001098e-09,6.733453956268061,True,
1,104,lithiation,0.9918552430753628,0.999999999999999,0.9959276215376809,4.41546e-05,1522.4199999999255,28800.0,0.018672735036665753,-35.4772238,33.0112567,-0.0003075511679788887,1.160058176829789e-06,-9.514300196695063e-06,0.9999184719327509,-0.0007836045710391858,0.9902730462467254,2.5478835804420514,6.491710739486208,-2.860822991758862e-06,3.325721383008593,-0.5239752908882165,5,0.012217135386954348,7.681748799999999,0.0022464319849470867,1.37e-05,81693.0625185661,2.2975023118682115e-15,2.2975023118682114e-11,0.007543838538824337,1.7331986483309425e-13,1.319863856996632e-13,1.319863856996632e-09,7.579430755108578,True,
1,105,delithiation,1.0,0.9903703535379338,0.9951851767689669,-4.41545e-05,1799.9799999999814,9000.0,0.022077004697221993,36.4063978,-23.918725599999995,0.0006997725295281791,2.438787863706051e-06,8.947341837758111e-07,0.9994997890002117,0.0007480527876542656,0.9993838514544229,1.0689942175332883,1.1427486371196072,3.6541449177145647e-06,0.24485459770309562,-0.6692780322465212,15,0.014444469693099315,18.66380120000001,0.0022464319849470867,1.37e-05,259223.65905645772,7.240465653604633e-16,7.240465653604633e-12,0.006970230355714024,5.0467713488259796e-14,9.574931552103418e-15,9.574931552103418e-11,3.6365083586490283,True,
1,106,delithiation,0.9903703535379338,0.9807407070758677,0.9855555303069008,-4.41545e-05,1799.9799999999814,9000.0,0.022077004697221993,22.0898167,-20.5193684,0.00039964113179961317,4.6913715239130087e-07,-1.6497337337745302e-06,0.9998928388769867,0.00031062075910060855,0.9976109411988748,0.7772492228261406,0.6041163543838396,1.6215541110845675e-06,-1.0173781574708691,-0.2969971276691193,16,0.014444469693099149,9.695462800000012,0.0022464319849470867,1.37e-05,429348.4111312851,4.3715079672813463e-16,4.3715079672813465e-12,0.0023477921317995574,1.0263392009682222e-14,2.1605334839656634e-14,2.1605334839656635e-10,7.030154403951302,True,
1,107,delithiation,0.9807407070758677,0.9711110606138015,0.9759258838448346,-4.41545e-05,1799.9799999999814,9000.0,0.022077004697221993,15.361770999999996,-18.5150355,0.00023161776265220768,7.692714187180639e-07,-1.1342805281250504e-06,0.9990447295553591,0.00017041147627285788,0.9954683882748273,0.7357444192600381,0.5413198504722907,-5.424903772458541e-07,2.0908767707247273,0.09936028821288775,7,0.014444469693099315,2.2205859000000023,0.0022464319849470867,1.37e-05,1288522.590601327,1.4566294868948236e-16,1.4566294868948236e-12,0.006642594332224731,9.675798773798973e-15,5.2369539878987294e-14,5.23695398789873e-10,18.961156835938237,False,sign: dV/dt direction disagrees with I*U'
1,108,delithiation,0.9711110606138015,0.9614813923427545,0.966296226478278,-4.41546e-05,1799.9799999999814,9000.0,0.02207705469666644,12.869797599999997,-18.181465499999995,0.00020954682924998676,9.744905819942824e-07,-2.0199503690833785e-06,0.9957352604029897,0.00010054940075102458,0.9641816194945975,0.4798421484634845,0.2302484874420527,-3.907851918944786e-07,5.168953202374193,0.07157443336675205,7,0.014444502406570414,1.8129496999999968,0.0022464319849470867,1.37e-05,2032443.0304729966,9.23469918644264e-17,9.234699186442641e-13,0.009300933690881356,8.5891324788339e-15,6.169769926790512e-14,6.169769926790513e-10,25.84777163692991,False,sign: dV/dt direction disagrees with I*U'
1,109,delithiation,0.9614813923427545,0.9518517022627266,0.9566665473027406,-4.41547e-05,1799.9799999999814,9000.0,0.02207710469611088,11.975899399999989,-17.9746598,0.0002044132244175045,1.244895770309111e-06,-2.559628218264547e-06,0.9854017512081106,6.629453696167575e-05,0.8791296146538559,0.32431628213188524,0.10518105085584858,-2.5353435625987785e-07,10.095784476802333,0.04643609114922246,7,0.014444535120041846,1.1414289999999994,0.0022464319849470867,1.37e-05,4594907.058618603,4.0847398566626596e-17,4.0847398566626595e-13,0.012180188183583166,4.9752900135133715e-15,6.33689871127049e-14,6.336898711270489e-10,39.38729730497864,False,sign: dV/dt direction disagrees with I*U'
1,110,delithiation,0.9518517022627266,0.9422219903737178,0.9470368463182222,-4.41548e-05,1799.9799999999814,9000.0,0.022077154695555327,11.455558300000002,-17.567724000000005,0.00020865852437031477,1.2604686577920406e-06,-2.7747425651641355e-06,0.9820674582722255,5.8932170209281495e-05,0.8324252888777013,0.2824335616631323,0.07976871675372237,-1.687790979180894e-07,16.44008410633142,0.03091266974900496,6,0.014444567833513278,0.7782578000000012,0.0022464319849470867,1.37e-05,10803571.0282129,1.737295932149272e-17,1.737295932149272e-13,0.012081640676755056,2.0989385201415737e-15,5.809411237161216e-14,5.809411237161216e-10,57.82679982890461,False,sign: dV/dt direction disagrees with I*U'
1,111,delithiation,0.9422219903737178,0.9325923439116517,0.9374071671426847,-4.41545e-05,1799.9799999999814,9000.0,0.022077004697221993,11.301390800000005,-17.069622800000005,0.00020580276448411706,1.311195134905892e-06,-2.8198199389226817e-06,0.9775323755399639,5.3644015003556045e-05,0.7985970419864313,0.2606574072900564,0.06794228397517434,-1.308805791615554e-07,21.544983655993555,0.023971544219794173,6,0.014444469693099149,0.5751550000000077,0.0022464319849470867,1.37e-05,17477704.121936634,1.0738824658578944e-17,1.0738824658578944e-13,0.01274224997115706,1.3683678819603826e-15,5.637918901995069e-14,5.637918901995069e-10,72.45711478159632,False,sign: dV/dt direction disagrees with I*U'
1,112,delithiation,0.9325923439116517,0.9229627192585663,0.927777531585109,-4.41544e-05,1799.9799999999814,9000.0,0.022076954697777547,10.838858800000004,-16.303189100000004,0.0001990187573194291,1.2921193465978697e-06,-2.6680875889697136e-06,0.9786708166586718,5.504755354205598e-05,0.8220678483459354,0.27659480082926835,0.07650468384578263,-8.234736737307743e-08,32.40039935802508,0.015082436536224009,6,0.01444443697962805,0.3898591000000007,0.0022464319849470867,1.37e-05,41287726.791639954,4.545902973713823e-18,4.545902973713823e-14,0.012984900157164506,5.902809623783122e-16,5.499592308472546e-14,5.499592308472546e-10,109.9904976297646,False,sign: dV/dt direction disagrees with I*U'
1,113,delithiation,0.9229627192585663,0.9133330946054811,0.9181479069320237,-4.41544e-05,1799.9799999999814,9000.0,0.022076954697777547,10.8507127,-15.997804699999993,0.0001980336442741596,1.3023789432254037e-06,-2.6081770076781176e-06,0.9795936983386279,5.7295242352195874e-05,0.8386665870687109,0.28932074932113966,0.08370649598774574,-5.035390422868808e-08,51.7969171930101,0.009222633207441029,6,0.014444436979627884,0.20308789999999577,0.0022464319849470867,1.37e-05,109331183.87674733,1.7167105792212874e-18,1.7167105792212875e-14,0.013153107877188569,2.2580079442408465e-16,5.3483054991713554e-14,5.348305499171355e-10,176.50603596478157,False,sign: dV/dt direction disagrees with I*U'
1,114,delithiation,0.9133330946054811,0.903703448143415,0.908518271374448,-4.41545e-05,1799.9799999999814,9000.0,0.022077004697221993,11.016018700000005,-15.905149300000005,0.00020512176343359542,1.3776017851054047e-06,-2.705003297441475e-06,0.9786324628654682,5.915857145869914e-05,0.836768029912159,0.2884070927844314,0.08317865116836762,-3.1388800858644703e-08,86.17733788630851,0.0057490426204526955,6,0.014444469693099149,0.17789010000000827,0.0022464319849470867,1.37e-05,301860595.390607,6.217770814277017e-19,6.2177708142770176e-15,0.013432039214613901,8.35173414048507e-17,4.9274860296495224e-14,4.927486029649522e-10,281.51098464619815,False,sign: dV/dt direction disagrees with I*U'
1,115,delithiation,0.903703448143415,0.8940737798723679,0.8988886140078914,-4.41546e-05,1799.9799999999814,9000.0,0.02207705469666644,10.895930299999995,-15.854001100000001,0.00021196510230434882,1.425484885856773e-06,-2.8026656363924144e-06,0.978355889730796,6.0732006687443805e-05,0.834281119237023,0.286518894040596,0.08209307664224627,-1.5761166190877096e-08,177.8209557878184,0.002886743312463721,6,0.01444450240657058,0.07708370000000797,0.0022464319849470867,1.37e-05,1278451991.7999609,1.4681036222232098e-19,1.4681036222232099e-15,0.013450184680023404,1.9746264848313484e-17,4.584821396269043e-14,4.584821396269043e-10,558.8340448614065,False,sign: dV/dt direction disagrees with I*U'
1,116,delithiation,0.8940737798723679,0.8844440679833592,0.8892589239278635,-4.41548e-05,1799.9799999999814,9000.0,0.022077154695555327,11.2887844,-16.1015764,0.00022320871301366273,1.5145822424837956e-06,-2.9175736474927708e-06,0.978920574215347,6.577512954540939e-05,0.844226786673866,0.29467993725398733,0.08683626542001391,9.359186973603656e-09,-311.7336640160518,-0.0017141782341709656,6,0.014444567833513111,0.07633870000001153,0.0022464319849470867,1.37e-05,4020484856.101642,4.6683424193267244e-20,4.668342419326724e-16,0.013570995702045799,6.3354054908361054e-18,4.2646941617606695e-14,4.2646941617606695e-10,955.7902455633132,True,
1,117,delithiation,0.8844440679833592,0.8748143560943503,0.8796292120388547,-4.41548e-05,1799.9799999999814,9000.0,0.022077154695555327,11.38143979999999,-16.348399200000003,0.00023881844743682104,1.604930105252757e-06,-3.1611611897236283e-06,0.9782949960028682,6.824077086421131e-05,0.8332937411070709,0.2857432982946775,0.08164923252032104,2.4173897535142312e-08,-130.7675431786767,-0.004427560759998868,6,0.014444567833513278,0.11266769999999926,0.0022464319849470867,1.37e-05,689881943.5873784,2.720610413776219e-19,2.720610413776219e-15,0.013440587379057794,3.656660199073385e-17,3.840503018811001e-14,3.8405030188110014e-10,375.71702717620417,True,
1,118,delithiation,0.8748143560943503,0.8651846223963606,0.8699994892453555,-4.41549e-05,1799.9799999999814,9000.0,0.022077204694999773,11.68459649999999,-16.453653599999992,0.0002497945141795513,1.6353203045513337e-06,-3.3170157519827537e-06,0.9791214584037573,7.080681123333199e-05,0.8312035921565847,0.283460233167636,0.08034970378745059,3.4914058062142634e-08,-95.00516227815405,-0.006394656183534532,6,0.014444600546984543,0.16528370000000459,0.0022464319849470867,1.37e-05,361824127.9775336,5.187326811208512e-19,5.187326811208512e-15,0.013093324406442904,6.791935274139205e-17,3.555758780050665e-14,3.555758780050665e-10,261.8148889277888,True,
1,119,delithiation,0.8651846223963606,0.8555549105073519,0.8603697664518563,-4.41548e-05,1799.9799999999814,9000.0,0.022077154695555327,11.480018500000009,-16.375817300000012,0.00025916520463221314,1.6629403462704951e-06,-3.491753973735051e-06,0.9787364096660275,7.074859305947902e-05,0.8173000398195481,0.2729864649842939,0.07452161006462113,6.893717699921484e-08,-50.651246913908594,-0.012626161724360237,6,0.014444567833513111,0.3046243999999948,0.0022464319849470867,1.37e-05,99903059.12401217,1.878721248835991e-18,1.878721248835991e-14,0.012833052559122735,2.4109728530252974e-16,3.272095474053705e-14,3.272095474053705e-10,131.9720034996016,True,
1,120,delithiation,0.8555549105073519,0.8459252422363048,0.8507400763718284,-4.41546e-05,1799.9799999999814,9000.0,0.02207705469666644,11.397004200000005,-15.863642100000005,0.00025843614488950097,1.578307096766708e-06,-3.440946932637399e-06,0.9815892373994037,7.276110405721668e-05,0.8309023145881338,0.2815438377953169,0.0792669326005157,1.1005419491145075e-07,-31.26593162038007,-0.020157024380156582,6,0.01444450240657058,0.48992039999999626,0.0022464319849470867,1.37e-05,38978551.549175814,4.815212278044965e-18,4.815212278044965e-14,0.012214290670846693,5.881440240587107e-16,3.087967228488679e-14,3.087967228488679e-10,80.08084046133737,True,
1,121,delithiation,0.8459252422363048,0.8362956175832196,0.8411104299097623,-4.41544e-05,1799.9799999999814,9000.0,0.022076954697777547,11.305093799999998,-15.812501300000005,0.00026659941012390897,1.5356588645557534e-06,-3.494445622148366e-06,0.9845570406366825,7.80375559947368e-05,0.8468587797794098,0.29271466114072353,0.0856818728467286,1.313266133017641e-07,-26.608815489049277,-0.02405329245885116,6,0.014444436979627884,0.5981327000000036,0.0022464319849470867,1.37e-05,29130320.963869628,6.443114726843968e-18,6.443114726843968e-14,0.011520347054346566,7.422691776421389e-16,2.883076488650035e-14,2.883076488650035e-10,66.89291936110403,True,
