Repository: zhangjunhuan846-hash/fangzhen

# 🔋 Fangzhen · 电池数据—模型研究工作站
  <strong>让实验记录、物理仿真、诊断分析与下一轮实验建议接在同一条可追溯的研究链上。</strong><br>
  Battery data → model → simulation → evidence → experiment
  <a href="#项目能做什么">项目能力</a> ·
  <a href="#研究流程">研究流程</a> ·
  <a href="#快速开始">快速开始</a> ·
  <a href="#项目路线图">路线图</a> ·
  <a href="STATUS.md">验收状态</a>
> **当前软件：本地工作站 v0.3.10。** `v0.1.0-platform` 是保留的仿真平台冻结标签，两者用途不同。工作站增加了数据录入、参数探索、机器学习辅助研究，以及环境和经济筛选；这些工程能力不自动构成真实回收石墨的材料验证。详细判据与失败记录以 [STATUS.md](STATUS.md) 为准。

## 项目能做什么

| 研究环节 | 已有能力 | 关键约束 |
| --- | --- | --- |
| **实验数据** | 数据集适配、协议与单位核对；本地工作站的方案、样品、工艺、表征、极片与半电池记录；Excel/CSV 导入和版本归档 | 原始数据、来源和测试条件必须由研究者提供，软件不补造缺失实测值 |

File: outputs/analysis/graphite_phaseB16/v2/gitt_ds_app_pulses.csv (part 3 of 16)
cycle,pulse_id,branch,SOC_start,SOC_end,SOC_mid,I_A,pulse_time_s,relax_time_s,capacity_increment_mAh,delta_V_pulse_mV,delta_V_relax_mV,quad_sqrt_t_slope_V_per_sqrt_s,quad_sqrt_t_slope_stderr,quad_t_slope_V_per_s,quad_r2,linear_sqrt_t_slope_V_per_sqrt_s,linear_sqrt_t_r2,slope_ratio_linear_over_quad,Ds_ratio_vs_linear,dUdt_expected_V_per_s,t_slope_over_expected_drift,u_prime_V_per_soc,u_prime_knots,u_prime_halfwidth_soc,u_prime_window_curvature_mV,Q_th_Ah,R_m,tau_d_s,Ds_app_m2_s,Ds_app_cm2_s,Ds_app_rel_uncertainty,Ds_app_cm2_s_uncertainty,Ds_app_relax_m2_s,Ds_app_relax_cm2_s,relax_over_pulse_sqrt_ratio,accepted,flags
1,122,delithiation,0.8362956175832196,0.8266659929301343,0.8314808052566769,-4.41544e-05,1799.9799999999814,9000.0,0.022076954697777547,11.596389100000007,-15.952587099999999,0.0002800670048154663,1.537939434082474e-06,-3.639975107201877e-06,0.9863893995063665,8.365231435707789e-05,0.8551009548438676,0.2986867889425092,0.08921379788878704,1.540657861255856e-07,-23.62610933120984,-0.02821811450407473,6,0.014444436979627884,0.6700307000000044,0.0022464319849470867,1.37e-05,23358442.205095552,8.03521049700207e-18,8.03521049700207e-14,0.010982653491051608,8.824793261623431e-16,2.658959605773344e-14,2.658959605773344e-10,57.52508123717158,True,
1,123,delithiation,0.8266659929301343,0.8170362810411256,0.82185113698563,-4.41548e-05,1799.9799999999814,9000.0,0.022077154695555327,11.916600199999989,-16.1141754,0.00029595839309462226,1.5250831183765176e-06,-3.826074756798995e-06,0.9882318587365929,8.950168201976575e-05,0.8606882786358739,0.30241305571337773,0.0914536562659025,1.934099876128811e-07,-19.78219844808148,-0.03542393072948955,6,0.014444567833513111,0.8894205000000016,0.0022464319849470867,1.37e-05,16551445.101549381,1.1339795338017362e-17,1.1339795338017361e-13,0.010306064324987235,1.168686601857973e-15,2.4295633976583473e-14,2.429563397658347e-10,46.28726390236471,True,
1,124,delithiation,0.8170362810411256,0.8074065909610976,0.8122214360011115,-4.41547e-05,1799.9799999999814,9000.0,0.02207710469611088,12.178257100000007,-16.482569200000004,0.00031384722675485216,1.5286612252087317e-06,-3.99189596606386e-06,0.9900802014618804,9.844272880521135e-05,0.8735952999690756,0.313664485179936,0.09838540926319429,2.202438248285741e-07,-18.124893940481357,-0.040338763060221716,6,0.014444535120042012,0.9294450999999954,0.0022464319849470867,1.37e-05,14353621.855133265,1.3076142167760723e-17,1.3076142167760724e-13,0.009741435290124629,1.2738039277171109e-15,2.260406819887952e-14,2.2604068198879521e-10,41.57703237037947,True,
1,125,delithiation,0.8074065909610976,0.7977768572631079,0.8025917241121028,-4.41549e-05,1799.9799999999814,9000.0,0.022077204694999773,12.740097899999997,-16.958422900000006,0.0003396678288912688,1.4809640778411788e-06,-4.306546303147154e-06,0.9921261569647546,0.00010728452858589506,0.8774726588410386,0.3158513096047078,0.09976204977900899,2.644184963661774e-07,-16.28685724459788,-0.04842935673130151,6,0.014444600546984543,1.1103003999999999,0.0022464319849470867,1.37e-05,11664269.863311067,1.6091020029497288e-17,1.609102002949729e-13,0.008720072682039315,1.4031486418536675e-15,2.042845283709194e-14,2.042845283709194e-10,35.63083092831159,True,
1,126,delithiation,0.7977768572631079,0.7881471235651183,0.7929619904141131,-4.41549e-05,1799.9799999999814,9000.0,0.022077204694999773,12.886106999999994,-17.27343349999999,0.0003576120268197836,1.459850408305965e-06,-4.490130191357192e-06,0.9933248047839481,0.00011532258645839491,0.8845831388676505,0.3224796086528461,0.10399309799689277,3.1059672751156023e-07,-14.456463296736027,-0.05688709346339158,6,0.014444600546984376,1.3215244000000097,0.0022464319849470867,1.37e-05,9370502.302635621,2.0029876087561367e-17,2.0029876087561368e-13,0.00816443686913051,1.635326588134016e-15,1.9120819284297814e-14,1.9120819284297815e-10,30.89684379048981,True,
1,127,delithiation,0.7881471235651183,0.7785174334850904,0.7833322785251043,-4.41547e-05,1799.9799999999814,9000.0,0.02207710469611088,13.076603500000006,-17.544709200000007,0.00037707390525907393,1.371243717712869e-06,-4.6956708342833915e-06,0.994844986550814,0.0001236933995559093,0.8907507590142247,0.32803489668934793,0.10760689344599117,3.505005886414659e-07,-13.397041221767212,-0.06419594378494461,6,0.014444535120041846,1.513496000000003,0.0022464319849470867,1.37e-05,8181027.361659844,2.2942106376468547e-17,2.2942106376468545e-13,0.00727307670240791,1.6685969939085734e-15,1.7742416710658438e-14,1.7742416710658437e-10,27.80927988259322,True,
1,128,delithiation,0.7785174334850904,0.7688877434050625,0.7737025884450764,-4.41547e-05,1799.9799999999814,9000.0,0.02207710469611088,13.318978199999998,-17.510607799999995,0.00038846662153307047,1.2459991818617348e-06,-4.735676692910457e-06,0.9962625669022985,0.0001329273817430711,0.903294701689923,0.34218482200215206,0.11709045240864449,4.16056782411784e-07,-11.382284565724046,-0.07620289003957466,6,0.014444535120041846,1.7669797000000043,0.0022464319849470867,1.37e-05,6162183.059395524,3.045836162134582e-17,3.045836162134582e-13,0.006414961352120503,1.953892126498438e-15,1.6652076943356665e-14,1.6652076943356665e-10,23.38196118189667,True,
1,129,delithiation,0.7688877434050625,0.7592580533250346,0.7640728983650485,-4.41547e-05,1799.9799999999814,9000.0,0.02207710469611088,13.709612199999999,-17.742626299999994,0.00040250577891664353,1.1223459192592336e-06,-4.792550361925799e-06,0.9973785736127054,0.0001438976104208358,0.9150693644837958,0.35750445821707344,0.1278094376450832,4.884998392748563e-07,-9.810751154063844,-0.08947119987042769,6,0.014444535120041846,2.093866400000005,0.0022464319849470867,1.37e-05,4798967.188793912,3.9110498700277775e-17,3.9110498700277774e-13,0.005576794063827166,2.1811119698502917e-15,1.5924468827741834e-14,1.5924468827741834e-10,20.178356965981635,True,
1,130,delithiation,0.7592580533250346,0.7496283632450067,0.7544432082850207,-4.41547e-05,1799.9799999999814,9000.0,0.02207710469611088,13.885281999999998,-17.996869999999998,0.00041713828655946117,9.923477509612147e-07,-4.841983075633433e-06,0.9982327836165719,0.00015586270664606511,0.9257826252766455,0.37364756884728584,0.13961250570548722,5.516019900209868e-07,-8.778037721454215,-0.10102867581564341,6,0.014444535120041846,2.5096684999999925,0.0022464319849470867,1.37e-05,4042414.5459287125,4.643017134129169e-17,4.643017134129169e-13,0.004757883814243266,2.2090936071727327e-15,1.525482527317685e-14,1.525482527317685e-10,18.126062604950537,True,
1,131,delithiation,0.7496283632450067,0.7399987167829405,0.7448135400139736,-4.41545e-05,1799.9799999999814,9000.0,0.022077004697221993,14.413759100000007,-18.2837099,0.0004323243312048487,8.556954214467151e-07,-4.8570157258062225e-06,0.9988851391375834,0.00017023752001900974,0.9370333385063361,0.39377270195404734,0.155056940804191,6.373410196695229e-07,-7.6207486665846575,-0.11673273860774921,6,0.014444469693099315,2.773523300000011,0.0022464319849470867,1.37e-05,3252430.355267843,5.770761538244941e-17,5.770761538244941e-13,0.003958580906431843,2.2844026440867678e-15,1.465826846624725e-14,1.465826846624725e-10,15.937667843879062,True,
1,132,delithiation,0.7399987167829405,0.7303690703208743,0.7351838935519074,-4.41545e-05,1799.9799999999814,9000.0,0.022077004697221993,14.697656000000004,-18.694355999999996,0.00044788396870764654,6.947154546901115e-07,-4.855191916946014e-06,0.999377183331955,0.0001858956337884573,0.946994231923607,0.41505310923463645,0.17226908348533906,7.394085249178507e-07,-6.5663185550713425,-0.13542699967488742,6,0.014444469693099315,2.831339799999999,0.0022464319849470867,1.37e-05,2593549.3710273528,7.236800737116969e-17,7.236800737116969e-13,0.0031022117478090964,2.245008826323779e-15,1.427786812033884e-14,1.427786812033884e-10,14.046184729921512,True,
1,133,delithiation,0.7303690703208743,0.7207393802408464,0.7255542252808603,-4.41547e-05,1799.9799999999814,9000.0,0.02207710469611088,15.228368399999997,-19.08423009999999,0.00046211440588383627,5.559345497413923e-07,-4.795223812730247e-06,0.9996633747278464,0.00020336197678281744,0.9565364980270898,0.4400684639853825,0.1936602529944539,8.719427402914022e-07,-5.499470998666368,-0.1597006936747132,7,0.014444535120041846,3.7118644000000005,0.0022464319849470867,1.37e-05,1985434.0844717715,9.453348336665392e-17,9.453348336665392e-13,0.0024060472587004353,2.2745202850974086e-15,1.3977311953468044e-14,1.3977311953468045e-10,12.15959187550639,True,
1,134,delithiation,0.7207393802408464,0.7111097337787803,0.7159245570098134,-4.41545e-05,1799.9799999999814,9000.0,0.022077004697221993,15.603423100000013,-19.532665600000012,0.0004739738355590265,4.6355590413306704e-07,-4.668484098793669e-06,0.9998019291623675,0.00022206033830465558,0.9652080768205636,0.4685075876451016,0.21949935968103254,9.992597056374556e-07,-4.67194271164523,-0.1830202645358015,7,0.014444469693099149,4.328533999999995,0.0022464319849470867,1.37e-05,1590319.4738375375,1.1802031169692753e-16,1.1802031169692754e-12,0.0019560400568792067,2.3085245720455982e-15,1.3918347577243565e-14,1.3918347577243565e-10,10.859640793096977,True,
1,135,delithiation,0.7111097337787803,0.7014800436987524,0.7062948887387663,-4.41547e-05,1799.9799999999814,9000.0,0.02207710469611088,16.300179099999994,-20.050041399999998,0.00048337775568593885,4.6702278543564006e-07,-4.440350958286906e-06,0.9998317194120301,0.00024377442508275232,0.9736364221441867,0.5043145287826152,0.2543331439412312,1.117857204391529e-06,-3.972198721663984,-0.2047411632912281,7,0.014444535120041846,5.304679199999995,0.0022464319849470867,1.37e-05,1321700.494530572,1.4200645363809277e-16,1.4200645363809277e-12,0.0019323304804248172,2.7440339878192033e-15,1.4100373277635327e-14,1.4100373277635327e-10,9.964631987155313,True,
1,136,delithiation,0.7014800436987524,0.6918503972366863,0.6966652204677193,-4.41545e-05,1799.9799999999814,9000.0,0.022077004697221993,17.04288270000001,-20.632647000000006,0.0004931429679699975,5.600210844939829e-07,-4.180335538443869e-06,0.9997977582884933,0.00026757018612003265,0.9803926927016087,0.5425813678768941,0.29439454076716154,1.2516363371107993e-06,-3.3398962737798903,-0.22924452194788228,6,0.014444469693099149,5.222394999999991,0.0022464319849470867,1.37e-05,1097290.8408962367,1.7104854338044049e-16,1.710485433804405e-12,0.0022712321613315768,3.884909528745758e-15,1.4346223454112064e-14,1.4346223454112064e-10,9.15817853016338,True,
1,137,delithiation,0.6918503972366863,0.6822207725836009,0.6870355849101436,-4.41544e-05,1799.9799999999814,9000.0,0.022076954697777547,17.750009899999988,-21.468743699999987,0.0004988691629861949,7.501352245484123e-07,-3.735359785654177e-06,0.9997040948976809,0.0002973074724685663,0.9870692746396772,0.5959628185653031,0.35517168111230035,1.3637614922130297e-06,-2.7390125084061885,-0.24978146615982688,6,0.01444443697962805,5.67972659999999,0.0022464319849470867,1.37e-05,945864.3626194386,1.984322566929352e-16,1.984322566929352e-12,0.003007342526678365,5.967537642174216e-15,1.5177957352852024e-14,1.5177957352852025e-10,8.745819871010175,True,
1,138,delithiation,0.6822207725836009,0.6725911261215347,0.6774059493525678,-4.41545e-05,1799.9799999999814,9000.0,0.022077004697221993,18.980428600000003,-22.563524600000008,0.0005074479835766976,9.417100184952394e-07,-3.2614463115996123e-06,0.9996229904992271,0.00033145887681834213,0.9918360073318853,0.6531878883074608,0.42665441743155985,1.403701398856503e-06,-2.3234616096104794,-0.2570961281623023,6,0.014444469693099315,6.344571699999996,0.0022464319849470867,1.37e-05,923774.537991409,2.031772822057859e-16,2.031772822057859e-12,0.0037115529038373083,7.54103231764657e-15,1.620332726736404e-14,1.620332726736404e-10,8.930268743209881,True,
1,139,delithiation,0.6725911261215347,0.6629615014684496,0.6677763137949921,-4.41544e-05,1799.9799999999814,9000.0,0.022076954697777547,19.9884996,-23.770235500000002,0.0005112529358814002,1.1304035306240008e-06,-2.6192884143579597e-06,0.9995622276786165,0.00036991495746771795,0.9955148028837816,0.7235458840544055,0.5235186463320711,1.393326167805442e-06,-1.8798817354327517,-0.2551964218233931,6,0.014444436979627717,6.297871400000016,0.0022464319849470867,1.37e-05,951696.415460129,1.9721625189609972e-16,1.9721625189609973e-12,0.004422091107115835,8.72108233688459e-15,1.7716124487442126e-14,1.7716124487442127e-10,9.477919402868883,True,
1,140,delithiation,0.6629615014684496,0.6533318550063834,0.6581466782374165,-4.41545e-05,1799.9799999999814,9000.0,0.022077004697221993,21.322704800000007,-24.9895379,0.0005105421271679765,1.3181153489399634e-06,-1.8767108906505078e-06,0.9995126237389236,0.0004092739652131276,0.9978113149677392,0.8016458259446825,0.6426360302545322,1.2970088786932853e-06,-1.4469530020035504,-0.2375547685396738,7,0.014444469693099315,6.086617700000019,0.0022464319849470867,1.37e-05,1095240.9158353806,1.7136868910420673e-16,1.7136868910420673e-12,0.005163590931277969,8.848778089634755e-15,1.963480841204974e-14,1.963480841204974e-10,10.704036878466972,True,
1,141,delithiation,0.6533318550063834,0.6437021649263555,0.6485170099663694,-4.41547e-05,1799.9799999999814,9000.0,0.02207710469611088,22.664301099999992,-26.1665955,0.0005022852039374906,1.4961400899660773e-06,-9.68410131144162e-07,0.999479990548847,0.00045002935862409115,0.9991048308142249,0.8959637972535168,0.802751125988941,1.1401435438638378e-06,-0.8493756214786011,-0.20882301833598527,7,0.014444535120041846,5.400285199999994,0.0022464319849470867,1.37e-05,1371873.5923414645,1.3681289664571604e-16,1.3681289664571605e-12,0.00595733291857935,8.150399728737186e-15,2.2241652740074084e-14,2.2241652740074084e-10,12.750288419582908,True,
1,142,delithiation,0.6437021649263555,0.6340724966553084,0.6388873307908319,-4.41546e-05,1799.9799999999814,9000.0,0.02207705469666644,23.7509236,-27.297690499999998,0.000489814054102981,1.652671017885236e-06,3.3262009497515995e-08,0.9994680883602072,0.0004916088870638589,0.9994677173426235,1.0036643149494044,1.0073420571028573,9.716317420168457e-07,0.034233144162697925,-0.177959638232107,7,0.01444450240657058,4.4367612,0.0022464319849470867,1.37e-05,1796352.1845761978,1.0448396567863474e-16,1.0448396567863475e-12,0.006748156791506721,7.0507418259783425e-15,2.5454391010041552e-14,2.545439101004155e-10,15.608333344242444,True,
1,143,delithiation,0.6340724966553084,0.6244428065752805,0.6292576516152945,-4.41547e-05,1799.9799999999814,9000.0,0.02207710469611088,25.0013694,-28.0974581,0.0004734225323744369,1.8328418018613581e-06,1.1001553552834708e-06,0.9994432151644095,0.0005327874091111235,0.9990977722212038,1.1253951231238273,1.2665141831508944,7.87645882605431e-07,1.3967639259971738,-0.1442613006676115,6,0.014444535120041846,3.355368999999997,0.0022464319849470867,1.37e-05,2553690.28898152,7.349755794969787e-17,7.349755794969787e-13,0.0077429428323522904,5.690873895220103e-15,2.886752831689595e-14,2.886752831689595e-10,19.818388862563072,True,
1,144,delithiation,0.6244428065752805,0.6148131383042335,0.619627972439757,-4.41546e-05,1799.9799999999814,9000.0,0.02207705469666644,26.5001282,-29.057346299999995,0.0004660529505805114,2.059935465651362e-06,2.156159927715454e-06,0.9994118833526463,0.0005824003079956846,0.9983023278308664,1.2496440742843746,1.5616103123940517,6.378248038226732e-07,3.3804893048889726,-0.11682108193392021,6,0.01444450240657058,2.751305700000012,0.0022464319849470867,1.37e-05,3773984.4482042165,4.973258437493269e-17,4.973258437493269e-13,0.008839920284103018,4.396320813968323e-15,3.185772500998347e-14,3.185772500998347e-10,25.30969231400898,True,
1,145,delithiation,0.6148131383042335,0.6051834264152247,0.6099982823597291,-4.41548e-05,1799.9799999999814,9000.0,0.022077154695555327,27.93289719999999,-29.781490599999987,0.00047847038653734986,2.4356193395872488e-06,2.8462222549071465e-06,0.9993023599186228,0.0006320538168378641,0.99766184164704,1.3209883717401711,1.7450102782727486,5.309297083149843e-07,5.360826885992543,-0.09724222332934739,6,0.014444567833513111,2.039745400000015,0.0022464319849470867,1.37e-05,5740747.744612244,3.2694347208714954e-17,3.2694347208714957e-13,0.01018085719876468,3.3285648013875757e-15,3.1750905761715405e-14,3.1750905761715407e-10,31.16317684777998,True,
1,146,delithiation,0.6051834264152247,0.5955537581441777,0.6003685922797012,-4.41546e-05,1799.9799999999814,9000.0,0.02207705469666644,29.22337509999999,-28.96314859999999,0.0005339985921787093,3.071069068868142e-06,2.5107175417674897e-06,0.9990111756083534,0.0006694780375789788,0.9978731119065943,1.2537074954589573,1.5717824841699715,4.5428919588028997e-07,5.526694371197616,-0.08320553709350673,6,0.01444450240657058,1.8722414999999826,0.0022464319849470867,1.37e-05,9766698.884329762,1.9217342750388293e-17,1.9217342750388292e-13,0.011502161668023163,2.2104098314477905e-15,2.4109305780027954e-14,2.4109305780027955e-10,35.41976574368235,True,
1,147,delithiation,0.5955537581441777,0.5859240244461879,0.5907388912951828,-4.41549e-05,1799.9799999999814,9000.0,0.022077204694999773,29.28417180000001,-24.80482310000001,0.0006659225505727065,4.029118610742756e-06,-4.962923728961526e-08,0.9982651744099617,0.0006632445346541777,0.9982647211558303,0.9959784874138508,0.991973147391182,3.616259078410772e-07,-0.13723916404635947,-0.0662333018862007,7,0.01444460054698471,1.4638602999999806,0.0022464319849470867,1.37e-05,23969598.573670037,7.830335557065709e-18,7.83033555706571e-14,0.012100862502036114,9.475381392085652e-16,1.137098819681386e-14,1.137098819681386e-10,38.10736481227816,True,
1,148,delithiation,0.5859240244461879,0.5762943125571791,0.5811091685016835,-4.41548e-05,1799.9799999999814,9000.0,0.022077154695555327,25.69001169999999,-18.199674799999997,0.0008342727221029105,3.614040559168176e-06,-5.506714937121042e-06,0.9978905704872755,0.0005371279126021507,0.9894573196324284,0.6438277296760209,0.4145141454997794,2.9904354976887337e-07,-18.414424726355428,-0.054771204542529615,7,0.014444567833513111,1.3749003999999898,0.0022464319849470867,1.37e-05,55014807.77906013,3.411626934220408e-18,3.411626934220408e-14,0.008663930782870236,2.95580996150614e-16,3.900179115221348e-15,3.9001791152213473e-11,33.81127196082014,True,
1,149,delithiation,0.5762943125571791,0.5666646006681704,0.5714794566126747,-4.41548e-05,1799.9799999999814,9000.0,0.022077154695555327,18.479414299999984,-14.967113799999987,0.0006602163327555104,1.6155871682531007e-06,-7.0808519603586435e-06,0.998492699113821,0.00027813038298517577,0.9486339878615625,0.42127158809349285,0.1774697509348135,2.547592879288607e-07,-27.79428384309156,-0.046660337863984276,7,0.014444567833513111,1.1607260000000008,0.0022464319849470867,1.37e-05,47472802.002683684,3.953632229026415e-18,3.9536322290264154e-14,0.004894114513981225,1.9349528875022125e-16,4.211889589121541e-15,4.211889589121541e-11,32.63926383387504,True,
1,150,delithiation,0.5666646006681704,0.5570348669701807,0.5618497338191755,-4.41549e-05,1799.9799999999814,9000.0,0.022077204694999773,13.215273599999994,-14.295548200000008,0.00038644622013545227,2.4453637602709766e-06,-4.839280048589441e-06,0.984255124090192,0.0001253164967742291,0.8780746489059286,0.3242792664146249,0.10515704262640728,2.0993626553571985e-07,-23.05118668392268,-0.03845070762518381,6,0.014444600546984543,0.9509473999999851,0.0022464319849470867,1.37e-05,23951658.08778124,7.836200705275959e-18,7.836200705275959e-14,0.012655648485390067,9.917220158693826e-16,1.1214938209477865e-14,1.1214938209477865e-10,37.83081235183824,True,
1,151,delithiation,0.5570348669701807,0.547405133272191,0.5522200001211859,-4.41549e-05,1799.9799999999814,9000.0,0.022077204694999773,11.394083499999985,-13.90713460000001,0.00030155060237126174,2.2143216077888145e-06,-4.12356095806824e-06,0.9706135832301919,7.904140235977197e-05,0.7951282070829974,0.2621165460729477,0.06870508372521172,1.8809450596030017e-07,-21.922814475711334,-0.03445029774216088,6,0.014444600546984543,0.8612573000000012,0.0022464319849470867,1.37e-05,18167725.967160214,1.0330957233682763e-17,1.0330957233682763e-13,0.01468623567902939,1.5172287272383858e-15,1.743124068880727e-14,1.743124068880727e-10,41.076541267948805,True,
1,152,delithiation,0.547405133272191,0.5377753995742014,0.5425902664231962,-4.41549e-05,1799.9799999999814,9000.0,0.022077204694999773,10.75288660000001,-13.557255300000016,0.0002669603005698621,1.9964015145984206e-06,-3.7560413685515818e-06,0.9656500243786063,6.428262255674481e-05,0.7562762699710419,0.24079468902127038,0.05798208226085031,1.788234318647881e-07,-21.004190163353975,-0.03275226163340054,6,0.014444600546984376,0.82345310000001,0.0022464319849470867,1.37e-05,15753494.490051156,1.1914181968866166e-17,1.1914181968866165e-13,0.014956542304880818,1.7819496664539505e-15,2.113603736222068e-14,2.113603736222068e-10,42.11915692002866,True,
1,153,delithiation,0.5377753995742014,0.5281456658762116,0.5329605327252065,-4.41549e-05,1799.9799999999814,9000.0,0.022077204694999773,10.237783199999988,-13.366758899999997,0.00025303332421847244,1.8272453995496785e-06,-3.587703769091097e-06,0.9667874779505935,5.9439218624555726e-05,0.7463060005693364,0.23490668198800208,0.05518114924261234,1.7742650186775996e-07,-20.220788502977392,-0.03249640804492448,6,0.01444460054698471,0.8182823000000006,0.0022464319849470867,1.37e-05,14376423.334745437,1.3055402976787995e-17,1.3055402976787994e-13,0.014442725322392791,1.8855559916689817e-15,2.287021100340869e-14,2.287021100340869e-10,41.85428670614134,True,
1,154,delithiation,0.5281456658762116,0.5185159103692412,0.5233307881227264,-4.4155e-05,1799.9799999999814,9000.0,0.022077254694444215,10.229617299999994,-13.372689399999999,0.0002480834129856077,1.726658764948474e-06,-3.5115102985367644e-06,0.9693082319264008,5.86007412595517e-05,0.7507195755045536,0.23621386272588632,0.055796988943883866,1.955927847925935e-07,-17.953168887392078,-0.03582355783079232,6,0.014444633260455642,0.8975713999999912,0.0022464319849470867,1.37e-05,11371616.021348534,1.6505129934711096e-17,1.6505129934711095e-13,0.013919985573954068,2.297511705874159e-15,2.38130730089479e-14,2.38130730089479e-10,37.98378577793493,True,
1,155,delithiation,0.5185159103692412,0.5088862202892133,0.5137010653292272,-4.41547e-05,1799.9799999999814,9000.0,0.02207710469611088,10.07619500000001,-13.420879800000007,0.00024785731725613427,1.6543700014044503e-06,-3.4950738240066036e-06,0.9721713350289983,5.9261565072829146e-05,0.7582911054704852,0.2390954833566144,0.05716665016153308,2.2479403370192615e-07,-15.547894071962,-0.041172156676408375,7,0.014444535120041846,1.0495185999999934,0.0022464319849470867,1.37e-05,8593425.563812822,2.1841115467429928e-17,2.1841115467429928e-13,0.013349373903654692,2.9156521684761794e-15,2.4028788149520532e-14,2.4028788149520534e-10,33.168705843312935,True,
1,156,delithiation,0.5088862202892133,0.4992565084002044,0.5040713643447088,-4.41548e-05,1799.9799999999814,9000.0,0.022077154695555327,10.378599099999997,-13.62764829999999,0.0002506502340105052,1.606358121235947e-06,-3.4709262197721794e-06,0.9762327005439354,6.335749738930177e-05,0.7851520501118188,0.2527725443362097,0.0638939591702011,2.6009667203390176e-07,-13.34475444314708,-0.0476379043648006,7,0.014444567833513278,1.2288839000000051,0.0022464319849470867,1.37e-05,6564460.340512851,2.859184003925852e-17,2.859184003925852e-13,0.012817527400900983,3.664766931453739e-15,2.4225848066923278e-14,2.422584806692328e-10,29.108407213514685,True,
1,157,delithiation,0.4992565084002044,0.4896267747022147,0.49444164155120957,-4.41549e-05,1799.9799999999814,9000.0,0.022077204694999773,10.541677499999984,-13.796657299999987,0.0002574278195828083,1.545700718064599e-06,-3.5935398077329885e-06,0.9783398960942057,6.351879872455053e-05,0.7767422328876089,0.24674411191257464,0.06088265676352516,3.0326049235200917e-07,-11.849680055131588,-0.05554343122156945,7,0.014444600546984543,1.431241599999994,0.0022464319849470867,1.37e-05,5093445.643635501,3.684931834592707e-17,3.6849318345927067e-13,0.012008808687185298,4.425164142694255e-15,2.354020180091035e-14,2.354020180091035e-10,25.27495328244632,True,
1,158,delithiation,0.4896267747022147,0.479997062813206,0.48481191875771035,-4.41548e-05,1799.9799999999814,9000.0,0.022077154695555327,10.360062099999984,-13.852983699999989,0.0002614016434447309,1.423094843030268e-06,-3.626177387384706e-06,0.9826041734298301,6.57314841401949e-05,0.7881101209669206,0.25145780751027585,0.06323102895787494,3.5676116664462163e-07,-10.164159461326205,-0.06534245211517335,6,0.014444567833513111,1.6283840000000105,0.0022464319849470867,1.37e-05,3794843.4743847423,4.945922045715736e-17,4.945922045715736e-13,0.010888185891081884,5.385211863655292e-15,2.3016718350463145e-14,2.3016718350463146e-10,21.572380315756718,True,
1,159,delithiation,0.479997062813206,0.4703673945421589,0.47518222867768245,-4.41546e-05,1799.9799999999814,9000.0,0.02207705469666644,10.257035500000011,-13.566881400000009,0.00025133880789125854,1.3258111112816853e-06,-3.3978646478968934e-06,0.9853272717366763,6.798850647980341e-05,0.8193721841462684,0.2705054068260663,0.07317317512213563,4.1206770430186094e-07,-8.245889237191424,-0.07547244126923824,6,0.01444450240657058,1.8470435999999868,0.0022464319849470867,1.37e-05,2629749.2279008757,7.137182435825576e-17,7.137182435825575e-13,0.010549991244132072,7.529721220573303e-15,2.387890124928517e-14,2.387890124928517e-10,18.29126622096063,True,
1,160,delithiation,0.4703673945421589,0.4607377480800928,0.4655525713111259,-4.41545e-05,1799.9799999999814,9000.0,0.022077004697221993,10.10954380000001,-13.397872499999991,0.000249643194827278,1.1813031072445377e-06,-3.245718353663962e-06,0.989844227298047,7.450277573805184e-05,0.8578232943357967,0.2984370384684369,0.08906466592981128,4.798987391547702e-07,-6.763340031650299,-0.08789626329871239,6,0.014444469693099149,2.1398216000000083,0.0022464319849470867,1.37e-05,1912813.5373971078,9.812247578266421e-17,9.81224757826642e-13,0.009463931977491735,9.286244362702142e-15,2.3605086797498646e-14,2.3605086797498646e-10,15.510241216606214,True,
1,161,delithiation,0.4607377480800928,0.45110812342700746,0.45592293575355014,-4.41544e-05,1799.9799999999814,9000.0,0.022076954697777547,10.34894580000001,-13.544648900000011,0.0002544086461522814,1.0801443989238846e-06,-3.1972909832144042e-06,0.9927598552466079,8.188138970721323e-05,0.8835205839975994,0.3218498700637772,0.10358733886007027,5.427288004471707e-07,-5.891139332535991,-0.09940418194597504,6,0.01444443697962805,2.462968199999999,0.0022464319849470867,1.37e-05,1553210.7495873566,1.208400083825481e-16,1.208400083825481e-12,0.008491412656449912,1.0261023765850824e-14,2.3229783080797217e-14,2.3229783080797218e-10,13.864914756905051,True,
1,162,delithiation,0.45110812342700746,0.44147847696494136,0.4462933001959744,-4.41545e-05,1799.9799999999814,9000.0,0.022077004697221993,10.66914200000002,-13.822585299999995,0.00025763685542132947,1.014355388018586e-06,-3.098857824734206e-06,0.9946182425065628,9.042109638621224e-05,0.9081258319514788,0.350963359797033,0.12317527992002165,6.031999042501851e-07,-5.13736458328235,-0.11047959346405666,6,0.014444469693099149,2.5133639000000096,0.0022464319849470867,1.37e-05,1289513.3494631986,1.455510329366749e-16,1.455510329366749e-12,0.007874303436592935,1.1461129988529105e-14,2.359043570556184e-14,2.359043570556184e-10,12.730936008105237,True,
1,163,delithiation,0.44147847696494136,0.4318488086938944,0.4366636428294179,-4.41546e-05,1799.9799999999814,9000.0,0.02207705469666644,11.027157300000006,-14.056056699999985,0.00026159435355343905,9.620103869331222e-07,-3.002590118045197e-06,0.9959230054353709,9.957324317748703e-05,0.9275312789694096,0.3806398793586575,0.14488671775817333,6.72204507289133e-07,-4.466780697668995,-0.12311791161418424,6,0.014444502406570414,2.7890801999999884,0.0022464319849470867,1.37e-05,1070499.0387661904,1.7532944281418797e-16,1.7532944281418798e-12,0.007354978223844581,1.2895442338971563e-14,2.3661575238458914e-14,2.3661575238458913e-10,11.61701100030898,True,
1,164,delithiation,0.4318488086938944,0.4222191186138665,0.42703396365388047,-4.41547e-05,1799.9799999999814,9000.0,0.02207710469611088,11.423707000000006,-14.650553499999997,0.00026686944056223154,9.28223809218104e-07,-2.851599955821333e-06,0.9969874182405434,0.00011299582710641,0.948027409356439,0.42341238797651093,0.1792780502919714,7.468858671235623e-07,-3.8179862296812934,-0.1367958990467768,6,0.014444535120041846,2.8113275999999967,0.0022464319849470867,1.37e-05,902446.7765087921,2.0797902423242952e-16,2.079790242324295e-12,0.006956388916337168,1.446782979001092e-14,2.4699249621268953e-14,2.469924962126895e-10,10.89763132987857,True,
1,165,delithiation,0.4222191186138665,0.4125894721518003,0.4174042953828334,-4.41545e-05,1799.9799999999814,9000.0,0.022077004697221993,11.793613399999986,-15.0397122,0.0002649468199716824,9.134816107932841e-07,-2.6445822920519966e-06,0.9974729944285221,0.00012224397256543464,0.9610016638665684,0.4613906012478282,0.2128812869198324,8.257792250587962e-07,-3.202529455574158,-0.1512462990009361,6,0.014444469693099315,3.416120999999994,0.0022464319849470867,1.37e-05,727648.9515384823,2.579403153171091e-16,2.5794031531710913e-12,0.006895584637633448,1.7786492757269853e-14,2.6407969709650054e-14,2.6407969709650055e-10,10.118307959167907,True,
1,166,delithiation,0.4125894721518003,0.40295980388075336,0.40777463801627684,-4.41546e-05,1799.9799999999814,9000.0,0.02207705469666644,12.067109399999998,-15.181273200000012,0.00025703022089630396,8.535914835514282e-07,-2.296917296198004e-06,0.9981121089630961,0.0001330875327035537,0.9745725485125133,0.5177894344075844,0.26810589838412613,9.158740669683817e-07,-2.5078964227046945,-0.16774731678232466,6,0.014444502406570414,3.7430078000000035,0.0022464319849470867,1.37e-05,556710.2859071478,3.3714124698479934e-16,3.3714124698479935e-12,0.0066419542462736346,2.2392767370046762e-14,2.8590476733410424e-14,2.8590476733410423e-10,9.20883632745346,True,
1,167,delithiation,0.40295980388075336,0.39333020103664895,0.39814500245870116,-4.41543e-05,1799.9799999999814,9000.0,0.022076904698333105,12.254625600000013,-15.286505200000022,0.00024523100990142554,8.070902613570211e-07,-1.8692598086722805e-06,0.9985500148257997,0.00014436491167433668,0.9851566549208901,0.588689463589317,0.34655528454107776,1.0220979386419327e-06,-1.8288460802063418,-0.18720406855072777,6,0.014444404266156619,4.563495499999987,0.0022464319849470867,1.37e-05,406909.790397962,4.612570265670856e-16,4.612570265670856e-12,0.006582285508520669,3.036125441675861e-14,3.184483682170519e-14,3.1844836821705194e-10,8.308985792853504,True,
1,168,delithiation,0.39333020103664895,0.3837006418105062,0.3885154214235776,-4.41541e-05,1799.9799999999814,9000.0,0.022076804699444213,12.521475599999999,-15.273928699999995,0.00022784989653311692,7.750733031785881e-07,-1.2580820959551002e-06,0.998901163997472,0.00015996317247490982,0.9939158009841269,0.7020550586541957,0.4928813053819462,1.154161694130935e-06,-1.0900397252418046,-0.21139338552449752,7,0.014444338839214088,5.386963500000008,0.0022464319849470867,1.37e-05,275484.2343312746,6.813094058017836e-16,6.813094058017835e-12,0.006803367611500626,4.635198344842591e-14,3.6827923370823923e-14,3.6827923370823924e-10,7.352184942675779,True,
1,169,delithiation,0.3837006418105062,0.37407106077538277,0.3788858512929445,-4.41542e-05,1799.9799999999814,9000.0,0.02207685469888866,13.074427899999991,-15.544474099999983,0.00021704334007738502,7.778680473884017e-07,-7.367922524405798e-07,0.9990955158256049,0.00017728569945254713,0.9976981501728734,0.8168216513316527,0.6671976100841681,1.260243200550877e-06,-0.5846429102878821,-0.23082248765251037,7,0.014444371552685187,5.964353699999981,0.0022464319849470867,1.37e-05,209660.48844062758,8.952092089261287e-16,8.952092089261287e-12,0.00716785916684713,6.41673353444712e-14,4.203707825646384e-14,4.203707825646384e-10,6.852578054203812,True,
1,170,delithiation,0.37407106077538277,0.3644414797402592,0.369256270257821,-4.41542e-05,1799.9799999999814,9000.0,0.02207685469888866,13.619214300000015,-15.77124000000002,0.00020553542382600643,8.681777939118003e-07,-2.1853796889963008e-07,0.9990554012902313,0.00019374301694096487,0.9989523354705667,0.9426259149613826,0.8885436155567837,1.344443852181842e-06,-0.1625489740943617,-0.24624443467267768,8,0.014444371552685353,6.395727399999995,0.0022464319849470867,1.37e-05,165203.94636258567,1.1361108746643524e-15,1.1361108746643524e-11,0.008447962669897193,9.597822258028698e-14,4.825382001385234e-14,4.825382001385234e-10,6.517116605647631,True,
1,171,delithiation,0.3644414797402592,0.35481185508717383,0.3596266674137165,-4.41544e-05,1799.9799999999814,9000.0,0.022076954697777547,14.104723900000005,-15.639305100000001,0.00020123820164259757,9.477779749131641e-07,9.716235572763539e-08,0.9990088226220192,0.00020648112596528186,0.998990884991069,1.0260533252627442,1.0527854262827347,1.4259988656701267e-06,0.06813634853908204,-0.26118063124904184,7,0.01444443697962805,6.472066100000006,0.0022464319849470867,1.37e-05,140771.54785758912,1.3332949936010912e-15,1.3332949936010911e-11,0.009419463771559972,1.2558923889027762e-13,4.949797517043098e-14,4.949797517043098e-10,6.092991784564557,True,
1,172,delithiation,0.35481185508717383,0.3451822522430694,0.3499970536651216,-4.41543e-05,1799.9799999999814,9000.0,0.022076904698333105,14.539092799999986,-15.6126023,0.0002231449458659318,1.1078036505185804e-06,-1.670448015246764e-07,0.9987412633844065,0.00021413113340330576,0.9986919793710516,0.9596055719404838,0.920842853699223,1.5133521080207562e-06,-0.11038065803677811,-0.2771805529201398,8,0.014444404266156619,7.086515400000021,0.0022464319849470867,1.37e-05,153683.24716901506,1.2212782034308891e-15,1.2212782034308892e-11,0.009929005079811776,1.2126077485728698e-13,4.011897872735339e-14,4.011897872735339e-10,5.731491219811138,True,
1,173,delithiation,0.3451822522430694,0.3355526057810033,0.34036742901203637,-4.41545e-05,1799.9799999999814,9000.0,0.022077004697221993,14.201849700000018,-15.425801300000014,0.0002849441197340649,1.2957775589538117e-06,-1.5281855605888537e-06,0.9980840294614445,0.0002024825410125661,0.9934951044917677,0.7106043851739798,0.5049585922284899,1.5837104690917037e-06,-0.9649399877146136,-0.2900658431097027,6,0.014444469693099149,5.982145599999988,0.0022464319849470867,1.37e-05,228823.28373714286,8.202399551944456e-16,8.202399551944456e-12,0.009094959111022512,7.460048853720421e-14,2.4018697472981797e-14,2.40186974729818e-10,5.411333069029975,True,
1,174,delithiation,0.3355526057810033,0.3259229593189372,0.33073778254997027,-4.41545e-05,1799.9799999999814,9000.0,0.022077004697221993,13.974279199999994,-14.949887999999994,0.0003468500999566868,1.0747388426631746e-06,-2.999299169057617e-06,0.998446414821232,0.00018500657066520133,0.977611121996595,0.5333905646511394,0.28450549445886136,1.8239678227809936e-06,-1.6443816231826953,-0.33407038385202603,7,0.014444469693099149,7.758021400000009,0.0022464319849470867,1.37e-05,255612.26798419046,7.342761811870803e-16,7.342761811870803e-12,0.00619713728090252,4.550410296913189e-14,1.522529143728537e-14,1.5225291437285368e-10,4.553581216665642,True,
1,175,delithiation,0.3259229593189372,0.31629333466585197,0.3211081469923946,-4.41544e-05,1799.9799999999814,9000.0,0.022076954697777547,13.640731599999983,-14.401346499999995,0.00035119718845771274,9.804368550548574e-07,-3.4292560167126906e-06,0.9984175707364186,0.00016615291331199112,0.9650813704865816,0.47310433788395034,0.22382771452461106,2.1190336318697776e-06,-1.6183112741286736,-0.3881142930289867,6,0.014444436979627884,8.48811869999999,0.0022464319849470867,1.37e-05,194159.54811051843,9.666792173061924e-16,9.666792173061923e-12,0.005583398086758378,5.397354892416481e-14,1.3780898147015252e-14,1.3780898147015252e-10,3.7757007880447326,True,
1,176,delithiation,0.31629333466585197,0.3066637100127666,0.3114785223393093,-4.41544e-05,1799.9799999999814,9000.0,0.022076954697777547,13.389438400000008,-13.76089459999999,0.000312460067696955,1.3806685393718683e-06,-2.820786597354303e-06,0.996601641404094,0.0001602491568937144,0.972175117701432,0.5128628374014657,0.2630282899874822,2.401869668291975e-06,-1.1744128478712292,-0.4399174860827286,8,0.01444443697962805,12.315616099999982,0.0022464319849470867,1.37e-05,119625.16789936411,1.5689842137391699e-15,1.56898421373917e-11,0.00883740792574451,1.386575352586656e-13,1.5895627472807162e-14,1.5895627472807163e-10,3.182948055053599,True,
1,177,delithiation,0.3066637100127666,0.2970340635507005,0.30184888678173355,-4.41545e-05,1799.9799999999814,9000.0,0.022077004697221993,13.716340100000002,-13.545185299999984,0.00028208417276926655,1.5694318641354496e-06,-2.0466893687287992e-06,0.996122963409607,0.0001716438958482052,0.9847689424762603,0.608484673787788,0.37025359823463083,2.742665831155487e-06,-0.7462408819475201,-0.5023353019435169,7,0.014444469693099149,12.698084199999988,0.0022464319849470867,1.37e-05,74772.86777544933,2.510135100925278e-15,2.510135100925278e-11,0.011127401078395004,2.7931280028953093e-13,1.889669471310354e-14,1.889669471310354e-10,2.743748973041357,True,
1,178,delithiation,0.2970340635507005,0.2874044170886344,0.29221924031966745,-4.41545e-05,1799.9799999999814,9000.0,0.022077004697221993,14.37157389999999,-13.322770599999977,0.00027021993130713117,1.645927680354679e-06,-1.5000941994470804e-06,0.9964695208679955,0.0001892741750408387,0.9914196523651683,0.7004449084316813,0.49062306974786635,2.8382404877385545e-06,-0.5285296316248104,-0.5198403597698932,7,0.014444469693099149,13.490408600000004,0.0022464319849470867,1.37e-05,64072.071792471106,2.9293574368552695e-15,2.92935743685527e-11,0.012182133807768033,3.568582426655129e-13,1.9921761011792906e-14,1.9921761011792906e-10,2.6078204064935324,True,
1,179,delithiation,0.2874044170886344,0.2777747706265683,0.28258959385760135,-4.41545e-05,1799.9799999999814,9000.0,0.022077004697221993,14.654010600000017,-13.070702600000011,0.00027350700904360233,1.6558356495281982e-06,-1.4747980095953504e-06,0.9965944671294857,0.00019392624653523076,0.9919423937102119,0.7090357472495893,0.5027316908777835,2.8201092025094124e-06,-0.5229577664166457,-0.5165195087435879,5,0.014444469693099149,10.258093499999982,0.0022464319849470867,1.37e-05,66487.11061882041,2.822953174729642e-15,2.822953174729642e-11,0.01210817708341965,3.41808169378282e-13,1.871691767536146e-14,1.871691767536146e-10,2.574929411325221,True,
1,180,delithiation,0.2777747706265683,0.2681451241645021,0.2729599473955352,-4.41545e-05,1799.9799999999814,9000.0,0.022077004697221993,14.218896600000003,-13.421982500000013,0.00026535418117742396,2.234053829674585e-06,-1.6640206780605765e-06,0.9924866845852649,0.00017556287855236124,0.9853088631936865,0.6616171555064908,0.43773726046050004,2.9389482296742643e-06,-0.5661959816981896,-0.5382855722265676,6,0.014444469693099315,11.034861199999996,0.0022464319849470867,1.37e-05,57623.60029582905,3.2571723918053326e-15,3.257172391805333e-11,0.01683827870932117,5.484517653752444e-13,2.0967895835083195e-14,2.0967895835083196e-10,2.5372137289861016,True,
1,181,delithiation,0.2681451241645021,0.258515477702436,0.26333030093346904,-4.41545e-05,1799.9799999999814,9000.0,0.022077004697221993,14.61917159999998,-14.060914499999994,0.00024248143053617763,2.6771882105622564e-06,-1.2187917086455252e-06,0.9893481248538398,0.00017671488292631554,0.9855465976996958,0.7287769728822601,0.5311158762034304,3.5131525757608364e-06,-0.34692250972947675,-0.6434544594792873,7,0.014444469693099149,14.987632600000023,0.0022464319849470867,1.37e-05,33674.04893939121,5.573728313391031e-15,5.5737283133910306e-11,0.022081593667955753,1.2307680383188108e-12,2.755773681584085e-14,2.7557736815840847e-10,2.2235601201316753,True,
1,182,delithiation,0.258515477702436,0.24888576581342725,0.2537006217579316,-4.41548e-05,1799.9799999999814,9000.0,0.022077154695555327,16.126096199999996,-14.542639199999986,0.00024517076481685634,2.6321168183153618e-06,-5.317589555305528e-07,0.9930896363488787,0.00021647681291523708,0.9926039554065451,0.8829634033933297,0.7796243717319319,3.7860614176660552e-06,-0.1404517510068179,-0.693434600003372,8,0.014444567833513111,16.437426199999994,0.0022464319849470867,1.37e-05,29641.108756406076,6.332084320544728e-15,6.332084320544728e-11,0.021471702144271278,1.3596062848314679e-12,2.883516757362243e-14,2.8835167573622425e-10,2.133967962769042,True,
