Repository: zhangjunhuan846-hash/fangzhen

# 🔋 Fangzhen · 电池数据—模型研究工作站
  <strong>让实验记录、物理仿真、诊断分析与下一轮实验建议接在同一条可追溯的研究链上。</strong><br>
  Battery data → model → simulation → evidence → experiment
  <a href="#项目能做什么">项目能力</a> ·
  <a href="#研究流程">研究流程</a> ·
  <a href="#快速开始">快速开始</a> ·
  <a href="#项目路线图">路线图</a> ·
  <a href="STATUS.md">验收状态</a>
> **当前软件：本地工作站 v0.3.10。** `v0.1.0-platform` 是保留的仿真平台冻结标签，两者用途不同。工作站增加了数据录入、参数探索、机器学习辅助研究，以及环境和经济筛选；这些工程能力不自动构成真实回收石墨的材料验证。详细判据与失败记录以 [STATUS.md](STATUS.md) 为准。

## 项目能做什么

| 研究环节 | 已有能力 | 关键约束 |
| --- | --- | --- |
| **实验数据** | 数据集适配、协议与单位核对；本地工作站的方案、样品、工艺、表征、极片与半电池记录；Excel/CSV 导入和版本归档 | 原始数据、来源和测试条件必须由研究者提供，软件不补造缺失实测值 |

File: outputs/analysis/graphite_phaseB16/v2/gitt_ds_app_pulses.csv (part 4 of 16)
cycle,pulse_id,branch,SOC_start,SOC_end,SOC_mid,I_A,pulse_time_s,relax_time_s,capacity_increment_mAh,delta_V_pulse_mV,delta_V_relax_mV,quad_sqrt_t_slope_V_per_sqrt_s,quad_sqrt_t_slope_stderr,quad_t_slope_V_per_s,quad_r2,linear_sqrt_t_slope_V_per_sqrt_s,linear_sqrt_t_r2,slope_ratio_linear_over_quad,Ds_ratio_vs_linear,dUdt_expected_V_per_s,t_slope_over_expected_drift,u_prime_V_per_soc,u_prime_knots,u_prime_halfwidth_soc,u_prime_window_curvature_mV,Q_th_Ah,R_m,tau_d_s,Ds_app_m2_s,Ds_app_cm2_s,Ds_app_rel_uncertainty,Ds_app_cm2_s_uncertainty,Ds_app_relax_m2_s,Ds_app_relax_cm2_s,relax_over_pulse_sqrt_ratio,accepted,flags
1,183,delithiation,0.24888576581342725,0.23925607573339935,0.2440709207734133,-4.41547e-05,1799.9799999999814,9000.0,0.02207710469611088,17.673760700000013,-14.1778588,0.0002579921682262021,2.3936027829371073e-06,9.049091352261598e-08,0.9961109265324141,0.0002628750985332638,0.9961013549711071,1.018926660993757,1.0382115404838868,3.063488688374756e-06,0.02953851726824011,-0.561093344770073,10,0.014444535120041846,15.61248300000001,0.0022464319849470867,1.37e-05,50131.750957387645,3.743934660481694e-15,3.7439346604816944e-11,0.018555623602019167,6.947104235045174e-13,2.4750366431356586e-14,2.4750366431356584e-10,2.5711456910978128,True,
1,184,delithiation,0.23925607573339935,0.22962647288929494,0.23444127431134715,-4.41543e-05,1799.9799999999814,9000.0,0.022076904698333105,17.954707099999993,-13.343185100000015,0.00026820845201898727,1.8981194918210049e-06,2.566491400563902e-07,0.9978720799519397,0.00028205735480369885,0.9978050886080359,1.0516348484936304,1.105935854566221,1.9175622785840816e-06,0.1338413583343424,-0.3512143471567088,8,0.014444404266156619,6.937563399999985,0.0022464319849470867,1.37e-05,138286.04447473722,1.3572591559250805e-15,1.3572591559250805e-11,0.014154061719774822,1.9210729862693068e-13,2.0283714382425728e-14,2.0283714382425728e-10,3.8658264506747577,True,
1,185,delithiation,0.22962647288929494,0.21999684823620957,0.22481166056275226,-4.41544e-05,1799.9799999999814,9000.0,0.022076954697777547,16.817688900000014,-13.63959910000001,0.0002621629670141331,2.5001564842091637e-06,-4.677508165185005e-07,0.99478505685371,0.00023692292302136334,0.9944707345795576,0.9037238391057382,0.8167167773680142,1.162516411819769e-06,-0.402360613375167,-0.21292216816299744,8,0.01444443697962805,5.166858399999974,0.0022464319849470867,1.37e-05,359481.7873167232,5.221126817048864e-16,5.221126817048864e-12,0.019073300189453392,9.958411910877828e-14,2.218369616991044e-14,2.2183696169910442e-10,6.51830733269865,True,
1,186,delithiation,0.21999684823620957,0.21036724539210516,0.21518204681415737,-4.41543e-05,1799.9799999999814,9000.0,0.022076904698333105,17.359554799999984,-14.250308299999986,0.00020788993765565614,3.167588976730219e-06,7.950733566551898e-07,0.9925498571559432,0.00025079245282099165,0.991741595066062,1.206371292661592,1.4553316957580003,7.793839705336665e-07,1.0201304962825708,-0.14274938313737937,6,0.014444404266156619,3.0967296000000144,0.0022464319849470867,1.37e-05,502917.0852394985,3.732026719884024e-16,3.732026719884024e-12,0.030473711353715797,1.1372870502610053e-13,3.850835499961326e-14,3.850835499961326e-10,10.157927555101013,True,
1,187,delithiation,0.21036724539210516,0.2007376643569816,0.20555245487454338,-4.41542e-05,1799.9799999999814,9000.0,0.02207685469888866,20.245879800000004,-14.074534100000008,0.0002097777483929911,2.9443518626585666e-06,2.3829759635177506e-06,0.9964611262859425,0.00033836427174574913,0.9924694408565436,1.6129655043864235,2.6016577183405496,9.446441087688858e-07,2.522617715388477,-0.17301827380382695,9,0.014444371552685353,4.737004699999991,0.0022464319849470867,1.37e-05,348589.8915771409,5.384263988574817e-16,5.384263988574817e-12,0.02807115516506269,1.51142509872943e-13,3.689118453477194e-14,3.689118453477194e-10,8.277479761248058,True,
1,188,delithiation,0.2007376643569816,0.19110810513083898,0.19592288474391029,-4.41541e-05,1799.9799999999814,9000.0,0.022076804699444213,18.108189099999976,-13.4918094,0.00046836457919248334,8.123924212973805e-07,-3.6098128382174244e-06,0.9995906996463462,0.00027357745830569466,0.985674821448822,0.5841121862318773,0.34118704610458334,1.4153203471229037e-06,-2.5505270559810267,-0.2592265549111837,9,0.014444338839213922,7.1903616,0.0022464319849470867,1.37e-05,774089.1444835933,2.424656143772832e-16,2.4246561437728318e-12,0.003469060033096621,8.411277722364504e-15,6.8005758983023505e-15,6.800575898302351e-11,5.29599745075614,True,
1,189,delithiation,0.19110810513083898,0.1814784804777536,0.1862932928042963,-4.41544e-05,1799.9799999999814,9000.0,0.022076954697777547,12.167275000000005,-13.792753200000007,0.00021001299168546555,2.902729367217097e-06,-2.576228541467051e-06,0.9336017089617985,7.099854333902445e-05,0.8435393251259318,0.3380673870184102,0.11428955816545555,2.500480700833642e-06,-1.0302933114453374,-0.457978714844821,8,0.01444443697962805,11.137172599999994,0.0022464319849470867,1.37e-05,49862.919163358485,3.764119773756107e-15,3.764119773756107e-11,0.027643331433176165,1.0405281046011216e-12,3.5349476909985867e-14,3.534947690998587e-10,3.064501079936318,True,
1,190,delithiation,0.1814784804777536,0.1718488776336492,0.1766636790557014,-4.41543e-05,1799.9799999999814,9000.0,0.022076904698333105,11.736631399999975,-14.290124099999996,0.00017975804064112444,3.048262700266622e-06,-2.2866082795373042e-06,0.8916734842261327,5.637163161403513e-05,0.7867085134072653,0.3135972744973201,0.09834325057214754,5.931414629994573e-06,-0.3855080823340446,-1.0863782314947905,9,0.014444404266156619,26.736363800000024,0.0022464319849470867,1.37e-05,6492.208725153638,2.8910037853959834e-14,2.891003785395983e-10,0.03391517496958354,9.80488992194331e-12,5.179272170711414e-14,5.179272170711414e-10,1.3384743000108557,False,quadratic fit weak (R2=0.892)
1,191,delithiation,0.1718488776336492,0.1622192311715831,0.16703405440261615,-4.41545e-05,1799.9799999999814,9000.0,0.022077004697221993,12.485235900000003,-15.096575000000001,0.0002166711149477114,3.4411750704757727e-06,-2.6492832969870112e-06,0.9150026064717632,7.371459920535243e-05,0.8282505596996691,0.340214242323633,0.11574573067984369,1.050381337411316e-05,-0.25222109367596135,-1.9238349065006288,11,0.014444469693099149,50.9164483,0.0022464319849470867,1.37e-05,3007.7409821634474,6.240231493105362e-14,6.240231493105362e-10,0.03176404082571155,1.9821496790888965e-11,3.9785810151043056e-14,3.978581015104306e-10,0.7984794666622047,True,
1,192,delithiation,0.1622192311715831,0.15258967194544049,0.1574044515585118,-4.41541e-05,1799.9799999999814,9000.0,0.022076804699444213,14.087051199999978,-16.444861899999996,0.0002741257737420108,3.854459089086678e-06,-2.9278775734089643e-06,0.9529898267973436,0.00011613618580637335,0.9062807103988854,0.4236602207119463,0.17948798261369506,1.5097584120160814e-05,-0.19393020433641256,-2.7652359601180976,12,0.014444338839213922,77.20161979999999,0.0022464319849470867,1.37e-05,2330.3288705386753,8.054227983564132e-14,8.054227983564132e-10,0.028121829162362836,2.2649962338851263e-11,2.949402912491399e-14,2.949402912491399e-10,0.6051389300961082,True,
1,193,delithiation,0.15258967194544049,0.14296009091031692,0.1477748814278787,-4.41542e-05,1799.9799999999814,9000.0,0.02207685469888866,17.951816399999988,-19.3771422,0.00034635353702444876,4.597861270356238e-06,-2.257685011187944e-06,0.9807895076333083,0.00022452779266543286,0.9728135164311122,0.648261873097556,0.4202434561119518,1.9971040980498596e-05,-0.1130479384320796,-3.657837914232663,10,0.014444371552685353,98.2726216,0.0022464319849470867,1.37e-05,2126.0341650824175,8.82817421669816e-14,8.82817421669816e-10,0.026550104323211688,2.3438894643682378e-11,2.565154824703649e-14,2.565154824703649e-10,0.539040434789057,True,
1,194,delithiation,0.14296009091031692,0.13333048806621262,0.13814528948826477,-4.41543e-05,1799.9799999999814,9000.0,0.022076904698333105,28.17040680000002,-22.16035120000001,0.0002744178187775964,6.497841840169021e-06,4.615083940404635e-06,0.9928406088285112,0.0005234498195183687,0.9866215039114014,1.9074920930794286,3.638526085160539,2.4860611687699728e-05,0.18563839049415015,-4.553387183992339,17,0.014444404266156452,119.53365799999999,0.0022464319849470867,1.37e-05,861.2582331948176,2.1792534778305484e-13,2.1792534778305485e-09,0.047357288015143335,1.0320353460762407e-10,5.344438034617241e-14,5.344438034617241e-10,0.49521882931484623,False,OCP not locally linear over the pulse step (120 mV across the window)
1,195,delithiation,0.13333048806621262,0.12370084160414652,0.12851566483517957,-4.41545e-05,1799.9799999999814,9000.0,0.022077004697221993,51.044046900000026,-14.44667580000003,-0.00010016673553983244,5.355609425137068e-06,2.5058687063045542e-05,0.9991661401053794,0.0012520112650843088,0.967730466383435,-12.49927192232827,156.23179858830383,2.9444093895199045e-05,0.8510598815585031,-5.392858156207349,60,0.014444469693099149,141.00682730000003,0.0022464319849470867,1.37e-05,81.80560169023887,2.294341660253265e-12,2.294341660253265e-08,0.10693389170114961,2.4534288262295845e-09,1.704755881797899e-13,1.7047558817978988e-09,0.27258506261287074,False,sign: dV/dt direction disagrees with I*U'; OCP not locally linear over the pulse step (141 mV across the window)
1,196,delithiation,0.12370084160414652,0.1140712387600421,0.11888604018209431,-4.41543e-05,1799.9799999999814,9000.0,0.022076904698333105,66.4530694,-16.217649,-6.607310407448399e-05,4.508673818682153e-06,3.264408255851269e-05,0.9996767947847953,0.001695416241920673,0.9705011464556141,-25.659703228252088,658.4203697619706,3.544540223434627e-05,0.920968038186935,-6.4920623149904175,124,0.014444404266156619,171.46605249999996,0.0022464319849470867,1.37e-05,24.561901929553255,7.641509217743781e-12,7.641509217743781e-08,0.13647531417926242,1.0428773712953125e-08,4.937416424468422e-13,4.937416424468422e-09,0.2541910809895213,False,sign: dV/dt direction disagrees with I*U'; OCP not locally linear over the pulse step (171 mV across the window)
1,197,delithiation,0.1140712387600421,0.10444157048899505,0.10925640462451858,-4.41546e-05,1799.9799999999814,9000.0,0.02207705469666644,85.58547499999996,-19.178867299999958,-0.00016553248622151764,6.536638358869566e-06,4.418804308700596e-05,0.9996042124831896,0.0022188741509872813,0.9684588371606558,-13.404463387434152,179.67963870506267,4.403870351094909e-05,1.003391098378265,-8.065928073481615,206,0.01444450240657058,230.79535360000003,0.0022464319849470867,1.37e-05,99.8687966346675,1.8793657911649157e-12,1.8793657911649156e-08,0.07897710604215967,1.4842687138083885e-09,1.1001523146663959e-13,1.1001523146663958e-09,0.24194728313275513,False,sign: dV/dt direction disagrees with I*U'; OCP not locally linear over the pulse step (231 mV across the window)
1,198,delithiation,0.10444157048899505,0.09481203307183328,0.09962680178041416,-4.4154e-05,1799.9799999999814,9000.0,0.02207675469999977,117.26763849999999,-23.160576900000006,-0.00043669538839970066,1.1140584387449273e-05,6.539349442708978e-05,0.9994104049109072,0.003091966920434859,0.964428950824334,-7.080374564443141,50.1317039728134,6.939377473135823e-05,0.9423539024969517,-12.710019984731844,303,0.014444306125742656,375.54371349999997,0.0022464319849470867,1.37e-05,279.9294419258943,6.704903875373249e-13,6.704903875373249e-09,0.05102222136246818,3.420990897433647e-10,2.3052334817592607e-14,2.3052334817592608e-10,0.18542196594134705,False,sign: dV/dt direction disagrees with I*U'; OCP not locally linear over the pulse step (376 mV across the window)
1,199,delithiation,0.09481203307183328,0.08518251746365235,0.08999727526774282,-4.41539e-05,1799.9799999999814,9000.0,0.022076704700555325,186.89772490000001,-30.664145899999994,-0.001697921550701246,2.8642927710430914e-05,0.0001248083947601339,0.9985514661362006,0.00503680485232329,0.9511912723448483,-2.9664532205525496,8.799844709726592,0.00010267707149911137,1.215542992587338,-18.80616224457386,301,0.014444273412271391,450.6143331,0.0022464319849470867,1.37e-05,1932.950288871598,9.710027261465069e-14,9.71002726146507e-10,0.03373881166488677,3.2760478103548624e-11,2.6730057216719244e-15,2.6730057216719244e-11,0.1659165541959691,False,sign: dV/dt direction disagrees with I*U'; OCP not locally linear over the pulse step (451 mV across the window)
1,200,delithiation,0.08518251746365235,0.07814661242333687,0.08166456494349461,-4.4154e-05,1315.1710000000894,19800.0,0.016130572315001094,348.6232757999999,-114.75896839999989,-0.009911511845269623,0.00013595323128310594,0.0004583749458059184,0.9961240886627672,0.011574977040316608,0.9169886612395766,-1.1678316306347243,1.3638307175109592,0.000153646109512271,2.983316318655697,-28.141503038813568,175,0.010553857560473223,307.5286746,0.0022464319849470867,1.37e-05,29415.01428478984,6.380755017924716e-15,6.380755017924716e-11,0.027433399345225238,1.7504580053077856e-12,2.057963927826701e-15,2.057963927826701e-11,0.5679143515687004,False,sign: dV/dt direction disagrees with I*U'; OCP not locally linear over the pulse step (308 mV across the window)
2,1,lithiation,0.0,0.010110701073439147,0.005055350536719573,4.41544e-05,1799.9799999999814,9000.0,0.022076954697777547,-334.80376,25.514304600000038,-0.010746470079410606,2.1238358114408664e-05,3.97473848713113e-05,0.9997134921288788,-0.00860168335255228,0.9979854964423304,0.8004194204227517,0.6406712485898938,-0.0001633783423903195,-0.24328429515065522,-29.92376756055344,316,0.01516605161015872,2556.7319692,0.0022464319849470867,1.37e-05,30582.64810335153,6.137140229509137e-15,6.137140229509137e-11,0.003952620340906116,2.4257785306151044e-13,4.619651227857372e-17,4.619651227857372e-13,0.08676040506188962,False,OCP not locally linear over the pulse step (2557 mV across the window)
2,2,lithiation,0.010110701073439147,0.02022137924836518,0.015166040160902164,4.41543e-05,1799.9799999999814,9000.0,0.022076904698333105,-143.68849989999998,22.151648999999995,-0.001941425814463661,4.155615989643542e-06,-3.302369997098881e-05,0.9999417169731314,-0.003723399486415111,0.9936036971078707,1.9178685369668573,3.6782197250873936,-0.00010188877967161278,0.3241151781130768,-18.66161096023569,472,0.01516601726238905,1415.9737528,0.0022464319849470867,1.37e-05,2566.3818156884804,7.313409051320315e-14,7.313409051320315e-10,0.0042809938537791345,3.130865919887496e-12,1.0669496047683506e-15,1.0669496047683505e-11,0.12078472670321856,False,OCP not locally linear over the pulse step (1416 mV across the window)
2,3,lithiation,0.02022137924836518,0.03033210322031744,0.02527674123434131,4.41545e-05,1799.9799999999814,9000.0,0.022077004697221993,-98.88988729999998,20.07746699999996,-0.0010759378738485505,2.015598295273524e-06,-2.6405776974722773e-05,0.9999696845783226,-0.0025008054507011344,0.9910101715432064,2.324302835214767,5.402383669787405,-4.5149335416779953e-05,0.5848541674194598,-8.26936507594224,467,0.01516608595792839,265.10512829999993,0.0022464319849470867,1.37e-05,4014.246684313762,4.675597061172779e-14,4.675597061172778e-10,0.003746681558971202,1.7517973286275997e-12,2.8537559848018634e-15,2.8537559848018635e-11,0.24705285618770023,False,OCP not locally linear over the pulse step (265 mV across the window)
2,4,lithiation,0.03033210322031744,0.0404428271922697,0.03538746520629357,4.41545e-05,1799.9799999999814,9000.0,0.022077004697221993,-75.88699460000004,18.56228710000002,-0.0007523930039009826,1.7725823597380162e-06,-2.075736268541995e-05,0.9999582173371081,-0.0018724696106119495,0.9900918229506102,2.4886855684511024,6.193555858616787,-3.271749251961424e-05,0.6344423452676223,-5.99240027603036,401,0.01516608595792839,174.40176009999996,0.0022464319849470867,1.37e-05,3738.194244383106,5.020873387786553e-14,5.020873387786553e-10,0.004711852317997614,2.3657613910614607e-12,4.9882344593130104e-15,4.9882344593130106e-11,0.31519824752255227,False,OCP not locally linear over the pulse step (174 mV across the window)
2,5,lithiation,0.0404428271922697,0.05055357406273507,0.045498200627502386,4.41546e-05,1799.9799999999814,9000.0,0.02207705469666644,-61.12706660000003,17.34805110000001,-0.0005979634567897094,1.6987706690912716e-06,-1.6168538327071517e-05,0.9999377618376838,-0.0014704250415931448,0.9902290943040488,2.459055022337696,6.0469516028842465,-2.84363766873556e-05,0.5685864449200714,-5.208277055059393,247,0.015166120305698055,138.8626694,0.0022464319849470867,1.37e-05,3125.598295745323,6.00493032823477e-14,6.004930328234769e-10,0.005681854467199295,3.411914021070125e-12,6.898036405296636e-15,6.898036405296636e-11,0.3389290190011225,False,OCP not locally linear over the pulse step (139 mV across the window)
2,6,lithiation,0.05055357406273507,0.0606642522376611,0.055608913150198086,4.41543e-05,1799.9799999999814,9000.0,0.022076904698333105,-47.433972399999995,15.19319420000001,-0.0006254770979013622,3.2434179473900207e-06,-9.326602649831468e-06,0.9996134675060704,-0.0011287447628009508,0.9941097265871857,1.8046140563550321,3.256631892394163,-2.2909753440879518e-05,0.4071018343300606,-4.196074457722939,103,0.015166017262389045,117.7197993,0.0022464319849470867,1.37e-05,5268.832414375166,3.5622693082421416e-14,3.562269308242142e-10,0.010371020644153172,3.694436853581249e-12,4.835581835608962e-15,4.835581835608962e-11,0.3684350969737867,False,OCP not locally linear over the pulse step (118 mV across the window)
2,7,lithiation,0.060664252237661094,0.07077497620961336,0.06571961422363723,4.41545e-05,1799.9799999999814,9000.0,0.022077004697221993,-19.47742699999999,15.472620699999995,-0.0006812397453453492,2.513162540332902e-06,8.120124613829697e-06,0.99540508214771,-0.00024307417675367325,0.9128026491558181,0.35681150199251616,0.12731444795415536,-1.7150159442852628e-05,-0.4734722520153467,-3.1411520952500696,10,0.015166085957928396,77.73864269999997,0.0022464319849470867,1.37e-05,11153.110954334677,1.682848855072619e-14,1.682848855072619e-10,0.007378202923432995,1.2416400342192668e-12,4.227671040041582e-15,4.2276710400415816e-11,0.5012195909080562,True,
2,8,lithiation,0.07077497620961336,0.08088570018156561,0.07583033819558949,4.41545e-05,1799.9799999999814,9000.0,0.022077004697221993,-14.474868799999985,16.24131199999998,-0.00029604509083446337,4.386424118523103e-06,3.688483221396232e-06,0.9206654122124432,-9.701288076334951e-05,0.8240674849948489,0.3276962995397051,0.10738486473201611,-1.2693342184982342e-05,-0.2905840847621775,-2.3248599252352737,11,0.015166085957928385,64.5701886,0.0022464319849470867,1.37e-05,3844.998216570424,4.881406685473356e-14,4.881406685473356e-10,0.02963348661623858,1.4465309968239224e-11,2.466606521778712e-14,2.466606521778712e-10,0.7108491393159467,True,
2,9,lithiation,0.08088570018156561,0.09099642415351789,0.08594106216754174,4.41545e-05,1799.9799999999814,9000.0,0.022077004697221993,-15.147894600000017,17.182678000000006,-0.00035987304417312146,4.599191287877959e-06,4.49531152593256e-06,0.9392439758879076,-0.0001173040166731644,0.8392953465779153,0.32595944201014904,0.1062495578355677,-9.461119679902615e-06,-0.47513525650473865,-1.732859452704573,10,0.015166085957928406,46.987950799999986,0.0022464319849470867,1.37e-05,10226.945783755185,1.83524978002849e-14,1.8352497800284899e-10,0.02556007660115527,4.6909124959781555e-12,1.868342324885339e-14,1.868342324885339e-10,1.0089755348505103,True,
2,10,lithiation,0.09099642415351789,0.10110714812547016,0.09605178613949403,4.41545e-05,1799.9799999999814,9000.0,0.022077004697221993,-16.67261119999999,18.270790499999993,-0.00043040625181545357,4.413541223334199e-06,5.0375180751072006e-06,0.9673820286882429,-0.00015857951557169704,0.8942097361868129,0.36844147802874294,0.13574912273200468,-7.347233114334002e-06,-0.6856347140094563,-1.3456887539899278,10,0.015166085957928406,35.3754312,0.0022464319849470867,1.37e-05,24257.268419476102,7.737474671686617e-15,7.737474671686616e-11,0.02050872265315795,1.586857220774552e-12,1.476831401393265e-14,1.476831401393265e-10,1.3815475557423413,True,
2,11,lithiation,0.10110714812547016,0.11121791789444863,0.1061625330099594,4.41547e-05,1799.9799999999814,9000.0,0.02207710469611088,-18.63166689999998,19.2010403,-0.0004934344911131579,3.884420326182587e-06,5.189481518579179e-06,0.9853306604151271,-0.00021340773925620433,0.9402451572699416,0.43249457243000905,0.18705155518141633,-5.555584664481139e-06,-0.9341017790184011,-1.0175332435129,8,0.015166154653467705,22.264257000000008,0.0022464319849470867,1.37e-05,55761.16732047609,3.3659625330526076e-15,3.3659625330526076e-11,0.01574442158439137,5.299513315764612e-13,1.2409774665941578e-14,1.2409774665941576e-10,1.9201153040774646,True,
2,12,lithiation,0.11121791789444863,0.12132868766342711,0.11627330277893787,4.41547e-05,1799.9799999999814,9000.0,0.02207710469611088,-20.653039200000002,19.241839600000006,-0.0005185233867674865,3.1818572516842197e-06,4.495310701895311e-06,0.9939085003303665,-0.00027595440373254156,0.9729715643686744,0.5321927819936183,0.2832291572061069,-3.68643617657669e-06,-1.219419104678427,-0.6751893070296144,8,0.015166154653467726,16.546584699999993,0.0022464319849470867,1.37e-05,139847.80366654973,1.3421018784644212e-15,1.3421018784644212e-11,0.01227276274468604,1.64712979335913e-13,1.1285735469354265e-14,1.1285735469354265e-10,2.8998276804356404,True,
2,13,lithiation,0.12132868766342711,0.1314394574324056,0.12638407254791634,4.41547e-05,1799.9799999999814,9000.0,0.02207710469611088,-21.718174199999996,18.13659070000001,-0.000507807366472427,2.7768129540083628e-06,3.485477989221413e-06,0.996494296943809,-0.000319729409841119,0.9869830508653988,0.6296273566533219,0.3964306082462494,-2.5130826539401517e-06,-1.3869332883885397,-0.46028371422876213,8,0.015166154653467726,12.802042,0.0022464319849470867,1.37e-05,288613.63125357014,6.50315784409709e-16,6.5031578440970904e-12,0.01093648157685455,7.112166595334498e-14,1.0454101087819321e-14,1.0454101087819321e-10,4.009416746374081,True,
2,14,lithiation,0.1314394574324056,0.14155022720138408,0.13649484231689485,4.41547e-05,1799.9799999999814,9000.0,0.02207710469611088,-21.397918500000003,16.54219629999998,-0.0004404819039389675,2.9361604751896776e-06,2.153793149800545e-06,0.9961674701474088,-0.00032426225892246395,0.992616354566203,0.7361534174793097,0.5419218540664669,-1.9344092120804394e-06,-1.1134113383817894,-0.3542967659972245,8,0.015166154653467726,10.221913400000005,0.0022464319849470867,1.37e-05,366515.0646127907,5.120935484556067e-16,5.1209354845560674e-12,0.013331582745776123,6.827017514814036e-14,1.1558556017304572e-14,1.1558556017304573e-10,4.750913669982518,True,
2,15,lithiation,0.14155022720138408,0.15166095117333633,0.14660558918736022,4.41545e-05,1799.9799999999814,9000.0,0.022077004697221993,-20.5343962,15.818774699999983,-0.0003901851469722533,2.9830768426670066e-06,1.5113232564951919e-06,0.995628465983877,-0.00030863346574804603,0.9936962727072459,0.7909923484862776,0.6256688953638369,-1.6367041581101255e-06,-0.9233942792937553,-0.29977194746692015,7,0.015166085957928385,8.446738200000011,0.0022464319849470867,1.37e-05,401729.2794424813,4.672051792203835e-16,4.672051792203835e-12,0.015290570980546002,7.14383395534799e-14,1.3470310266206749e-14,1.3470310266206748e-10,5.369513953368847,True,
2,16,lithiation,0.15166095117333633,0.1617716980438017,0.15671632460856902,4.41546e-05,1799.9799999999814,9000.0,0.02207705469666644,-19.885808199999992,15.465170100000009,-0.0003478632526878413,3.119297199604983e-06,9.80482700818635e-07,0.9947655836188086,-0.00029495596609696757,0.9938750189078401,0.8479078023272822,0.7189476412474816,-1.5520815613646435e-06,-0.6317211190606252,-0.2842721796982905,6,0.015166120305698055,7.065132299999998,0.0022464319849470867,1.37e-05,355075.26407256123,5.285921577506584e-16,5.285921577506583e-12,0.017934042618776503,9.479794285051339e-14,1.619815981848739e-14,1.619815981848739e-10,5.5356991833510305,True,
2,17,lithiation,0.1617716980438017,0.17188244491426707,0.1668270714790344,4.41546e-05,1799.9799999999814,9000.0,0.02207705469666644,-19.343942400000007,15.103429500000015,-0.0003476728891736723,2.736439709014617e-06,1.1606686507071058e-06,0.9956845354881669,-0.00028504268785662723,0.9943476224902198,0.8198588291830844,0.6721684997894579,-1.5911950024894023e-06,-0.7294320613697605,-0.29143601917735745,7,0.015166120305698055,7.403865400000001,0.0022464319849470867,1.37e-05,337463.8304663704,5.561781235654647e-16,5.5617812356546466e-12,0.01574146155323425,8.75505654885573e-14,1.5466173456021775e-14,1.5466173456021776e-10,5.27332437923796,True,
2,18,lithiation,0.17188244491426707,0.18199323758175867,0.17693784124801287,4.41548e-05,1799.9799999999814,9000.0,0.022077154695555327,-18.193572699999994,14.861822100000005,-0.0003535562455994683,2.54365096296786e-06,1.8593370542750512e-06,0.995291387822378,-0.00025322558365353613,0.9909590233074802,0.7162243258471713,0.5129772849352351,-1.6392595299576338e-06,-1.134254228995152,-0.3002379388654044,7,0.015166189001237396,7.681816799999991,0.0022464319849470867,1.37e-05,328816.78861742985,5.708041879162461e-16,5.70804187916246e-12,0.014388946565800309,8.213270959461903e-14,1.448106403922719e-14,1.448106403922719e-10,5.0368226770099955,True,
2,19,lithiation,0.18199323758175867,0.19210403024925024,0.18704863391550447,4.41548e-05,1799.9799999999814,9000.0,0.022077154695555327,-16.771852999999975,15.3006017,-0.00031959466778773866,3.331005508365847e-06,2.0636034033322205e-06,0.9881873516268016,-0.00020824170196909064,0.9803804285385667,0.651580651863053,0.4245573458822811,-1.688925062871451e-06,-1.221844265738916,-0.3093344101453864,7,0.015166189001237354,7.891565500000003,0.0022464319849470867,1.37e-05,253110.80173300474,7.415329520309677e-16,7.415329520309677e-12,0.020845188259387113,1.5457393985624595e-13,1.878414164797575e-14,1.8784141647975748e-10,5.0330407866254365,True,
2,20,lithiation,0.19210403024925024,0.20221482291674184,0.19715942658299604,4.41548e-05,1799.9799999999814,9000.0,0.022077154695555327,-17.6368653,15.410303999999986,-0.00030815072553182584,2.9669777976677618e-06,1.2946307111772065e-06,0.9927696764709497,-0.00023829187130785433,0.9903991118244154,0.7732964798203713,0.5979874457025779,-1.7023524356691424e-06,-0.7604951149074645,-0.31179369536501267,6,0.015166189001237396,7.712930499999993,0.0022464319849470867,1.37e-05,231611.34421868017,8.103661788810696e-16,8.103661788810696e-12,0.019256665987381114,1.5604950834183091e-13,2.0496013924632228e-14,2.0496013924632228e-10,5.029143758369377,True,
2,21,lithiation,0.20221482291674184,0.21232561558423343,0.20727021925048764,4.41548e-05,1799.9799999999814,9000.0,0.022077154695555327,-17.953358600000012,14.813594599999993,-0.0003351678553794194,2.289277997609322e-06,1.5060190140031408e-06,0.996197152884296,-0.00025390239346076405,0.9933631286306042,0.757538019788143,0.5738638514245409,-1.684042189093743e-06,-0.8942881738690857,-0.3084400893060274,6,0.015166189001237396,7.6328814,0.0022464319849470867,1.37e-05,279995.5809152292,6.703320080498862e-16,6.7033200804988614e-12,0.01366048659420394,9.157061409631278e-14,1.6009197922298058e-14,1.6009197922298057e-10,4.886971522468045,True,
2,22,lithiation,0.21232561558423343,0.22243636245469878,0.21738098901946612,4.41546e-05,1799.9799999999814,9000.0,0.02207705469666644,-15.935726400000002,13.933755399999983,-0.00036449376947439785,1.7219063701482494e-06,2.947929882061165e-06,0.9967561697100665,-0.00020542214996472185,0.980384076317526,0.5635820613914521,0.31762473992223844,-1.641536204154835e-06,-1.7958360434571974,-0.3006562840669689,6,0.015166120305698014,7.0554837000000035,0.0022464319849470867,1.37e-05,348507.1381530549,5.385542488302537e-16,5.3855424883025376e-12,0.009448207428243552,5.08837225431013e-14,1.1976489309122873e-14,1.1976489309122872e-10,4.715742007042339,True,
2,23,lithiation,0.22243636245469878,0.23254717802070352,0.22749177023770115,4.41549e-05,1799.9799999999814,9000.0,0.022077204694999773,-12.663938100000008,14.033056800000013,-0.00033232233989454694,2.8149360174239985e-06,4.150396270442243e-06,0.9723863805785874,-0.00010836509438370395,0.8690159649302435,0.3260842903853245,0.10633096443610063,-1.5254142518673373e-06,-2.7208322364639845,-0.2793860186860372,7,0.015166223349007107,7.586926199999996,0.0022464319849470867,1.37e-05,335487.13099488924,5.594551404800658e-16,5.594551404800657e-12,0.016940997817463842,9.477728313841721e-14,1.461365587503606e-14,1.461365587503606e-10,5.110893176652111,True,
2,24,lithiation,0.23254717802070352,0.24265799358670823,0.23760258580370586,4.41549e-05,1799.9799999999814,9000.0,0.022077204694999773,-12.510485899999994,14.2561868,-0.0003134652922083903,2.776655226162428e-06,3.871706216679396e-06,0.9709748362572915,-0.00010454628707871408,0.8737971822020862,0.3335179035043286,0.11123419195792263,-1.4121681996052118e-06,-2.7416749773587714,-0.25864452919575953,7,0.015166223349007066,7.2845146,0.0022464319849470867,1.37e-05,348287.9578267899,5.388931652162999e-16,5.388931652163e-12,0.01771587027450886,9.546961406791441e-14,1.6951229979410045e-14,1.6951229979410045e-10,5.6085328802354635,True,
2,25,lithiation,0.24265799358670823,0.25276880915271294,0.2477134013697106,4.41549e-05,1799.9799999999814,9000.0,0.022077204694999773,-12.992285199999994,14.3962428,-0.00032526746719803586,2.2097696973921285e-06,3.768126347571949e-06,0.9858494080818538,-0.0001219376782933504,0.9149957385589732,0.37488433547862277,0.14053826498724858,-1.302418206133423e-06,-2.893176960999832,-0.23854335753739458,7,0.015166223349007066,5.996309300000002,0.0022464319849470867,1.37e-05,440872.2154855778,4.2572426523471823e-16,4.257242652347182e-12,0.01358740064862824,5.784486157586991e-14,1.605426597570204e-14,1.605426597570204e-10,6.140885850401817,True,
2,26,lithiation,0.25276880915271294,0.26287964761723076,0.2578242283849719,4.4155e-05,1799.9799999999814,9000.0,0.022077254694444215,-13.341411999999996,14.411084399999982,-0.00033841322106714856,1.7952008000361066e-06,3.815558289794773e-06,0.9919680782858771,-0.00013252387692670134,0.9294880952432467,0.39160372194916615,0.15335347504443983,-1.1570967552916219e-06,-3.2975274300489605,-0.21192664429297084,6,0.015166257696776736,4.565790299999997,0.0022464319849470867,1.37e-05,604627.2027291587,3.1042268550407125e-16,3.1042268550407124e-12,0.010609519299365077,3.29343547281618e-14,1.486182230669496e-14,1.486182230669496e-10,6.919254523604472,True,
2,27,lithiation,0.26287964761723076,0.27299050898026167,0.2679350782987462,4.41551e-05,1799.9799999999814,9000.0,0.02207730469388866,-12.872934399999995,14.983311299999997,-0.0003572178932414117,1.690876381276419e-06,4.441938765177286e-06,0.9913404303333713,-0.00011752888386584567,0.8884325614531923,0.32901174910188047,0.10824873104707874,-9.731240701205384e-07,-4.564617094125597,-0.17823094798078612,7,0.015166292044546364,4.624351900000004,0.0022464319849470867,1.37e-05,952494.2675000713,1.9705105469307816e-16,1.9705105469307816e-12,0.009466918725337795,1.8654663195214635e-14,1.4418582945615585e-14,1.4418582945615584e-10,8.55405243743064,True,
2,28,lithiation,0.27299050898026167,0.2831013474447795,0.2780459282125206,4.4155e-05,1799.9799999999814,9000.0,0.022077254694444215,-12.350380500000007,15.5674071,-0.0003830354245087577,1.5787695029984127e-06,5.302193491378506e-06,0.9900461225289703,-9.692668401278043e-05,0.7967171989140893,0.25304887697290335,0.06403373413724757,-8.594450116251388e-07,-6.169322550784838,-0.15741060238488408,7,0.015166257696776736,3.995813400000006,0.0022464319849470867,1.37e-05,1404022.547620905,1.336801893374418e-16,1.336801893374418e-12,0.008243464713600221,1.101987923710598e-14,1.353717576700448e-14,1.353717576700448e-10,10.063070329327404,True,
2,29,lithiation,0.2831013474447795,0.293212117213758,0.28815673232926875,4.41547e-05,1799.9799999999814,9000.0,0.02207710469611088,-12.538641700000005,15.62449340000001,-0.0003903463608893251,1.3818281950835312e-06,5.363524522259277e-06,0.9928688580968751,-0.00010092817044080304,0.807864322757806,0.2585605517388676,0.06685355891550764,-7.023996740703678e-07,-7.63600086995762,-0.1286480292827966,8,0.015166154653467767,3.874987400000002,0.0022464319849470867,1.37e-05,2183051.885232078,8.597596844568211e-17,8.597596844568211e-13,0.007080010644573786,6.087107717729693e-15,1.3130613087262711e-14,1.3130613087262712e-10,12.358164276145953,True,
2,30,lithiation,0.293212117213758,0.30332284118571023,0.2982674791997341,4.41545e-05,1799.9799999999814,9000.0,0.022077004697221993,-12.111678700000002,15.190854699999992,-0.00038005660814019975,1.3018284225749786e-06,5.148945472837693e-06,0.9937050221276261,-0.00010221719950468544,0.8241330191733541,0.26895256473735185,0.07233548207879943,-5.824479768718169e-07,-8.840180887040587,-0.10667875648745323,7,0.015166085957928344,2.6831477999999938,0.0022464319849470867,1.37e-05,3009640.9326806013,6.236292109199547e-17,6.236292109199547e-13,0.00685070799818718,4.2723016231524934e-15,1.309306209580424e-14,1.309306209580424e-10,14.489633115902407,True,
2,31,lithiation,0.30332284118571023,0.3134336109546887,0.3083782260701995,4.41547e-05,1799.9799999999814,9000.0,0.02207710469611088,-12.179136300000003,15.142679199999995,-0.00038300517824967724,1.3145367027160933e-06,5.1688080275526195e-06,0.9937803952475007,-0.00010409397724706004,0.8281923367425954,0.2717821668176043,0.0738655462000721,-5.352276989287317e-07,-9.657213253159517,-0.09802964213484128,7,0.015166154653467684,2.7743130999999948,0.0022464319849470867,1.37e-05,3619632.8464472955,5.185332545101073e-17,5.185332545101073e-13,0.006864328616774784,3.559382657683092e-15,1.2810601938866771e-14,1.281060193886677e-10,15.717970214846508,True,
2,32,lithiation,0.3134336109546887,0.3235444036221803,0.3184890072884345,4.41548e-05,1799.9799999999814,9000.0,0.022077154695555327,-12.248829000000002,15.203476000000007,-0.0003932580082990142,1.306890371515154e-06,5.3173626755043475e-06,0.9941203996495362,-0.00010633073181939665,0.8265131069387073,0.2703841487661402,0.07310758790399023,-4.696298178651128e-07,-11.322455417495663,-0.08601486583957872,6,0.015166189001237396,2.033114500000002,0.0022464319849470867,1.37e-05,4956512.600544661,3.7867350519672865e-17,3.7867350519672867e-13,0.0066464781081912935,2.5168451624421193e-15,1.224909546542741e-14,1.224909546542741e-10,17.985377171348397,True,
2,33,lithiation,0.3235444036221803,0.33365517339115874,0.3285997885066695,4.41547e-05,1799.9799999999814,9000.0,0.02207710469611088,-12.455627399999988,15.370994799999997,-0.0004060475179218778,1.3469960229089375e-06,5.5043217983820665e-06,0.9940789726819409,-0.00010903184326182456,0.8238227769269687,0.26851991072336007,0.07210294245488126,-4.1708673435682136e-07,-13.197067528100932,-0.07639153091296402,6,0.015166154653467684,1.875981600000007,0.0022464319849470867,1.37e-05,6699360.6303989915,2.801610636518634e-17,2.801610636518634e-13,0.0066346718719167,1.8587767286172822e-15,1.1744204784277534e-14,1.1744204784277535e-10,20.47424608807675,True,
2,34,lithiation,0.33365517339115874,0.34376596605865034,0.33871056972490454,4.41548e-05,1799.9799999999814,9000.0,0.022077154695555327,-12.80327140000001,15.763089100000002,-0.000423713469487948,1.4081750232134308e-06,5.745060601689253e-06,0.9940519692865794,-0.00011370742095414687,0.823569388183667,0.26835923127853534,0.07201667701240642,-3.702150417203548e-07,-15.518171749566122,-0.06780659134918174,7,0.015166189001237396,1.7662718999999911,0.0022464319849470867,1.37e-05,9259100.774228066,2.027086696393017e-17,2.0270866963930172e-13,0.006646826804515755,1.3473694188662398e-15,1.1342570961403434e-14,1.1342570961403434e-10,23.654816902165653,True,
2,35,lithiation,0.34376596605865034,0.35387680452316816,0.3488213852909092,4.4155e-05,1799.9799999999814,9000.0,0.022077254694444215,-13.262823199999996,16.158163500000004,-0.00044749410556650925,1.5147953444892968e-06,6.1046743947207965e-06,0.9936712446500973,-0.00011808313536102759,0.8166741045755528,0.2638764039395316,0.06963075655605885,-3.2067442770652944e-07,-19.036985388518698,-0.058732733510505716,7,0.015166257696776736,1.4653503999999957,0.0022464319849470867,1.37e-05,13765068.354781006,1.3635239227476107e-17,1.3635239227476108e-13,0.006770124234694121,9.231226353978794e-16,1.0685202147166502e-14,1.0685202147166502e-10,27.99367978002184,True,
2,36,lithiation,0.35387680452316816,0.36398759719065976,0.35893220085691396,4.41548e-05,1799.9799999999814,9000.0,0.022077154695555327,-13.343632199999997,16.307905299999994,-0.0004675306448293566,1.5232609078442952e-06,6.400863166520452e-06,0.9940451484608415,-0.00012213719556378676,0.8129819088031515,0.26123890896684526,0.06824576755818766,-2.6705302206319787e-07,-23.968510511765313,-0.048911991937057156,7,0.015166189001237396,1.248918399999993,0.0022464319849470867,1.37e-05,21664943.552485593,8.663304362889352e-18,8.663304362889351e-14,0.006516197065115457,5.645179846366153e-16,9.971249449549548e-15,9.971249449549547e-11,33.92602707167849,True,
2,37,lithiation,0.36398759719065976,0.3740983440611252,0.3690429706258925,4.41546e-05,1799.9799999999814,9000.0,0.02207705469666644,-13.310268600000008,16.12035930000001,-0.00047966866274832116,1.4454727851225848e-06,6.576455853020991e-06,0.9948702644186939,-0.00012480015331053915,0.8120224329425554,0.26017991793643797,0.0676935896974116,-2.403614243034111e-07,-27.360695968914925,-0.04402350218118689,6,0.015166120305698139,1.0806619999999962,0.0022464319849470867,1.37e-05,28150463.250726543,6.667385837608048e-18,6.667385837608048e-14,0.0060269635995838,4.018409174764425e-16,9.256357638856066e-15,9.256357638856066e-11,37.25995010271733,True,
2,38,lithiation,0.3740983440611252,0.3842089993375381,0.3791536716993317,4.41542e-05,1799.9799999999814,9000.0,0.02207685469888866,-13.055279899999995,15.757173299999996,-0.00048008076403278737,1.3306571657743835e-06,6.550811054731761e-06,0.995743621633542,-0.00012659605942056022,0.8181084848629807,0.26369742115290057,0.06953632992269021,-2.357115391107171e-07,-27.79164346152248,-0.04317224151826815,6,0.015165982914619375,1.073993800000006,0.0022464319849470867,1.37e-05,29322386.46126906,6.400911475875721e-18,6.400911475875721e-14,0.005543472121634541,3.548327431956766e-16,8.828794280683729e-15,8.82879428068373e-11,37.13896429201729,True,
2,39,lithiation,0.3842089993375381,0.39431963171543793,0.389264315526488,4.41541e-05,1799.9799999999814,9000.0,0.022076804699444213,-13.0219236,15.751980199999988,-0.0004909757958230285,1.3039871070963782e-06,6.674025117566301e-06,0.996152533787718,-0.00013084240507994896,0.822598485461448,0.26649461377340666,0.07101937917023719,-2.3269943677426798e-07,-28.68088212882309,-0.042620650121642074,6,0.015165948566849746,1.045092999999997,0.0022464319849470867,1.37e-05,31467474.727411713,5.964571406694445e-18,5.964571406694445e-14,0.0053118182940586275,3.1682719514298555e-16,8.435746750090773e-15,8.435746750090774e-11,37.60729921803137,True,
2,40,lithiation,0.39431963171543793,0.40443028699185085,0.3993749593536444,4.41542e-05,1799.9799999999814,9000.0,0.02207685469888866,-13.340651999999995,16.078099600000005,-0.0005107998924925163,1.346544209756589e-06,6.906038649795367e-06,0.996293665483109,-0.00013814694741950514,0.8284162614222387,0.2704521857774845,0.07314438479181898,-2.3648359034440395e-07,-29.203035355382273,-0.04331364818190013,6,0.015165982914619375,1.076221500000002,0.0022464319849470867,1.37e-05,32978580.971566256,5.6912697414671686e-18,5.691269741467168e-14,0.00527229637103464,3.00060608045166e-16,8.119723104172993e-15,8.119723104172993e-11,37.77165591565191,True,
2,41,lithiation,0.40443028699185085,0.41454096516677685,0.4094856260793138,4.41543e-05,1799.9799999999814,9000.0,0.022076904698333105,-13.7164667,16.468740999999994,-0.000534499418385946,1.3956214624529493e-06,7.185955753102968e-06,0.9964465813774064,-0.0001467420207873081,0.8342241047243467,0.2745410298675949,0.07537277708075962,-2.4608173089138446e-07,-29.201500359548042,-0.045071513675179344,7,0.015166017262389003,1.2355819000000046,0.0022464319849470867,1.37e-05,33347871.472267512,5.6282452736476815e-18,5.628245273647681e-14,0.005222162698202275,2.939161252437618e-16,7.780360306387371e-15,7.780360306387371e-11,37.180339159832336,True,
