Repository: zhangjunhuan846-hash/fangzhen

# 🔋 Fangzhen · 电池数据—模型研究工作站
  <strong>让实验记录、物理仿真、诊断分析与下一轮实验建议接在同一条可追溯的研究链上。</strong><br>
  Battery data → model → simulation → evidence → experiment
  <a href="#项目能做什么">项目能力</a> ·
  <a href="#研究流程">研究流程</a> ·
  <a href="#快速开始">快速开始</a> ·
  <a href="#项目路线图">路线图</a> ·
  <a href="STATUS.md">验收状态</a>
> **当前软件：本地工作站 v0.3.10。** `v0.1.0-platform` 是保留的仿真平台冻结标签，两者用途不同。工作站增加了数据录入、参数探索、机器学习辅助研究，以及环境和经济筛选；这些工程能力不自动构成真实回收石墨的材料验证。详细判据与失败记录以 [STATUS.md](STATUS.md) 为准。

## 项目能做什么

| 研究环节 | 已有能力 | 关键约束 |
| --- | --- | --- |
| **实验数据** | 数据集适配、协议与单位核对；本地工作站的方案、样品、工艺、表征、极片与半电池记录；Excel/CSV 导入和版本归档 | 原始数据、来源和测试条件必须由研究者提供，软件不补造缺失实测值 |

File: outputs/analysis/graphite_phaseB16/v2/gitt_ds_app_pulses.csv (part 5 of 16)
cycle,pulse_id,branch,SOC_start,SOC_end,SOC_mid,I_A,pulse_time_s,relax_time_s,capacity_increment_mAh,delta_V_pulse_mV,delta_V_relax_mV,quad_sqrt_t_slope_V_per_sqrt_s,quad_sqrt_t_slope_stderr,quad_t_slope_V_per_s,quad_r2,linear_sqrt_t_slope_V_per_sqrt_s,linear_sqrt_t_r2,slope_ratio_linear_over_quad,Ds_ratio_vs_linear,dUdt_expected_V_per_s,t_slope_over_expected_drift,u_prime_V_per_soc,u_prime_knots,u_prime_halfwidth_soc,u_prime_window_curvature_mV,Q_th_Ah,R_m,tau_d_s,Ds_app_m2_s,Ds_app_cm2_s,Ds_app_rel_uncertainty,Ds_app_cm2_s_uncertainty,Ds_app_relax_m2_s,Ds_app_relax_cm2_s,relax_over_pulse_sqrt_ratio,accepted,flags
2,42,lithiation,0.41454096516677685,0.424651666240216,0.4195963157034964,4.41544e-05,1799.9799999999814,9000.0,0.022076954697777547,-14.267198800000006,16.859374999999996,-0.0005577505401840217,1.4062889342015429e-06,7.429725331329929e-06,0.9968071234905853,-0.00015683906750687998,0.8433419861468889,0.28119931081578725,0.07907305240327372,-2.6916847141982567e-07,-27.60250965552978,-0.04929989284720262,7,0.015166051610158715,1.3764053999999888,0.0022464319849470867,1.37e-05,30350371.65176831,6.184108786327318e-18,6.184108786327319e-14,0.005042716529642654,3.1184707597921143e-16,7.48818088315162e-15,7.48818088315162e-11,34.79762494622932,True,
2,43,lithiation,0.424651666240216,0.43476229861811583,0.42970698242916594,4.41541e-05,1799.9799999999814,9000.0,0.022076804699444213,-14.6096498,17.1558708,-0.0005786414104577351,1.3434585697395052e-06,7.61535839682992e-06,0.9974178221226425,-0.0001677132534815645,0.8545451559177255,0.28983970115255786,0.08400705236420405,-3.0167479373863724e-07,-25.243601901415925,-0.05525400496317314,7,0.015165948566849746,1.531317800000001,0.0022464319849470867,1.37e-05,26005988.32625518,7.217183890316198e-18,7.217183890316197e-14,0.004643492655241388,3.351294038620973e-16,7.204102723463243e-15,7.204102723463243e-11,31.594105416724595,True,
2,44,lithiation,0.43476229861811583,0.4448728851989894,0.43981759190855263,4.41539e-05,1799.9799999999814,9000.0,0.022076704700555325,-14.871291800000005,17.339698900000005,-0.0005960874284400243,1.2621846021601987e-06,7.722595703909994e-06,0.9979770886465514,-0.0001793726982442294,0.8675737983085711,0.30091676100878734,0.09055089705601964,-3.3923675441495333e-07,-22.764619704101225,-0.06213404170672596,6,0.015165879871310323,1.5505849999999932,0.0022464319849470867,1.37e-05,21824611.268208746,8.599924080819819e-18,8.599924080819819e-14,0.0042348975735434224,3.6419797622521503e-16,6.934841871118085e-15,6.934841871118085e-11,28.396902654421574,True,
2,45,lithiation,0.4448728851989894,0.45498342598283675,0.44992815559091304,4.41537e-05,1799.9799999999814,9000.0,0.022076604701666436,-15.07365699999999,17.529442899999996,-0.0006101725953700978,1.205074373879904e-06,7.75228851531635e-06,0.9983620327388744,-0.000191855627744021,0.8816358657466843,0.3144284571280225,0.09886525465190867,-3.689811790792868e-07,-21.009983584150607,-0.06758228735299454,6,0.015165811175771066,1.4801769999999992,0.0022464319849470867,1.37e-05,19329888.940358847,9.709833335261554e-18,9.709833335261554e-14,0.003949945910464795,3.835331647391112e-16,6.764009608820988e-15,6.764009608820988e-11,26.393453511178404,True,
2,46,lithiation,0.45498342598283675,0.4650939896651972,0.460038707824017,4.41538e-05,1799.9799999999814,9000.0,0.02207665470111088,-15.4531673,17.774797999999993,-0.0006216441917551304,1.1683453503769323e-06,7.686506403213575e-06,0.9986510784070124,-0.00020687685642217115,0.8981124214602186,0.3327898163708111,0.11074906188011818,-4.090696294580025e-07,-18.790215282903855,-0.07492468505237772,6,0.015165845523540694,1.693643700000011,0.0022464319849470867,1.37e-05,16323815.462074813,1.1497924638762361e-17,1.149792463876236e-13,0.003758887691295766,4.321940740009016e-16,6.700372873817977e-15,6.700372873817977e-11,24.140138472406804,True,
2,47,lithiation,0.4650939896651972,0.4752045533475577,0.4701492715063774,4.41538e-05,1799.9799999999814,9000.0,0.02207665470111088,-16.091361600000006,18.325537399999995,-0.000640263416745004,1.2094603482230473e-06,7.645670013755164e-06,0.9987841698528129,-0.00022769963131520754,0.9151176714350746,0.3556342988840371,0.12647575454274063,-4.3530241916844995e-07,-17.56404209367948,-0.0797294502208521,6,0.015165845523540694,1.7640441000000007,0.0022464319849470867,1.37e-05,15292116.752949243,1.2273644194078103e-17,1.2273644194078102e-13,0.003778008602683404,4.636993335150228e-16,6.713816191266159e-15,6.713816191266159e-11,23.3882624691539,True,
2,48,lithiation,0.4752045533475577,0.4853151399284312,0.4802598466379945,4.41539e-05,1799.9799999999814,9000.0,0.022076704700555325,-16.964524999999995,19.23426989999999,-0.0006626237782052431,1.3053358243620712e-06,7.548429126148737e-06,0.9988518083982387,-0.0002553070417733267,0.9327346606347249,0.38529713265775245,0.1484538804342857,-4.6196389258271676e-07,-16.339868217724735,-0.08461254093247732,6,0.015165879871310323,2.1183490999999997,0.0022464319849470867,1.37e-05,14542877.953506695,1.2905973673164372e-17,1.2905973673164373e-13,0.0039399003395189135,5.084825005672247e-16,6.9054305723664894e-15,6.90543057236649e-11,23.13129749521952,True,
2,49,lithiation,0.4853151399284312,0.4954257265093048,0.490370433218868,4.41539e-05,1799.9799999999814,9000.0,0.022076704700555325,-18.2386935,20.3535259,-0.0006823972398318818,1.4629511408338637e-06,7.270017002508364e-06,0.9988617863117222,-0.0002901037815200136,0.9504594816832613,0.425124494336297,0.18073083568469223,-5.079714648588577e-07,-14.31186101079196,-0.09303921162021263,7,0.015165879871310323,2.5356337999999923,0.0022464319849470867,1.37e-05,12756404.457590304,1.47133936231005e-17,1.47133936231005e-13,0.004287681882166705,6.308635126295515e-16,7.290850106691015e-15,7.290850106691015e-11,22.260384316027796,True,
2,50,lithiation,0.4954257265093048,0.5055363359886915,0.5004810312489981,4.4154e-05,1799.9799999999814,9000.0,0.02207675469999977,-19.51212429999999,21.572835699999988,-0.0006951126815893307,1.675344518122363e-06,6.6890778553093465e-06,0.9988549242892474,-0.0003341670383615914,0.9674216732204324,0.48073793963525435,0.23110896660474944,-5.49702886360041e-07,-12.168533259125322,-0.1006824415929009,7,0.015165914219080118,2.7935766,0.0022464319849470867,1.37e-05,11302819.175835116,1.660559167409067e-17,1.660559167409067e-13,0.004820353771396588,8.004482645247475e-16,7.893642117749513e-15,7.893642117749513e-11,21.802763250372596,True,
2,51,lithiation,0.5055363359886915,0.515646922569565,0.5105916292791283,4.41539e-05,1799.9799999999814,9000.0,0.022076704700555325,-21.241418999999997,22.812910300000002,-0.0006983098758182771,2.0595190811427937e-06,5.757097345553986e-06,0.9986958896704008,-0.00038765431918343573,0.9811481696744947,0.5551322308440558,0.30817179372189807,-5.830474398806248e-07,-9.874149085934954,-0.10679000277850104,7,0.01516587987131024,2.950709400000001,0.0022464319849470867,1.37e-05,10139603.519833475,1.851058570809704e-17,1.851058570809704e-13,0.0058985821408567545,1.0918621027457948e-15,8.746582600815066e-15,8.746582600815065e-11,21.73747625090206,True,
2,52,lithiation,0.515646922569565,0.5257574633534123,0.5207021929614887,4.41537e-05,1799.9799999999814,9000.0,0.022076604701666436,-23.028515299999995,23.783169699999995,-0.0006899963454700045,2.5480299190338057e-06,4.411410255345373e-06,0.9985169022869173,-0.00045195466818682815,0.9908618797976396,0.6550102346976496,0.42903840755867007,-5.812332758715697e-07,-7.58974139725635,-0.10645820571957695,6,0.015165811175770982,2.6349575,0.0022464319849470867,1.37e-05,9961506.715307198,1.8841527227160223e-17,1.8841527227160222e-13,0.00738563308563081,1.3915660687272827e-15,9.736867781602e-15,9.736867781602e-11,22.732729551767793,True,
2,53,lithiation,0.5257574633534123,0.5358680270357729,0.5308127451945925,4.41538e-05,1799.9799999999814,9000.0,0.02207665470111088,-25.407843299999996,22.9552165,-0.0006880190379579114,2.9713965781424846e-06,3.002775837898154e-06,0.9985033840199125,-0.0005259879060556387,0.9958715056145879,0.7644961505960759,0.584454364276218,-5.873535092081791e-07,-5.112382561476895,-0.10757893894528216,6,0.015165845523540777,2.689801200000001,0.0022464319849470867,1.37e-05,9699160.954888802,1.9351158401531216e-17,1.9351158401531215e-13,0.008637541737105988,1.6714643835457506e-15,9.122949258626572e-15,9.122949258626572e-11,21.712715691764576,True,
2,54,lithiation,0.5358680270357729,0.5459786136166463,0.5409233203262096,4.41539e-05,1799.9799999999814,9000.0,0.022076704700555325,-26.79541710000001,16.244851099999998,-0.0007235637449614059,2.598317784820832e-06,2.9819491381440896e-06,0.9989990500801381,-0.0005626564311253088,0.9967288761318757,0.7776183301656722,0.6046902674096484,-5.918176099472023e-07,-5.038628604529219,-0.10839633259270877,6,0.01516587987131024,2.678692400000002,0.0022464319849470867,1.37e-05,10565990.577609329,1.7763597139461665e-17,1.7763597139461666e-13,0.007182001041136806,1.2757817314994848e-15,4.130962556566018e-15,4.130962556566018e-11,15.249660375188665,True,
2,55,lithiation,0.5459786136166463,0.5560891772990069,0.5510338954578267,4.41538e-05,1799.9799999999814,9000.0,0.02207665470111088,-19.689239499999996,12.409731699999996,-0.000650163091126882,4.566384827096029e-07,5.819282605720401e-06,0.9999151705680456,-0.00033615192878131843,0.9761920690512803,0.5170270865402247,0.26731700821627297,-5.855824835483392e-07,-9.937596784757694,-0.10725456008596916,6,0.015165845523540777,2.6601553000000013,0.0022464319849470867,1.37e-05,8713665.001974847,2.153973098087456e-17,2.153973098087456e-13,0.0014046890355407394,3.025662393733167e-16,2.985750718120193e-15,2.985750718120193e-11,11.773528387061276,True,
2,56,lithiation,0.5560891772990069,0.5661997638798804,0.5611444705894436,4.41539e-05,1799.9799999999814,9000.0,0.022076704700555325,-10.179281299999996,13.140581600000006,-0.00032930161176596845,1.1285933160434487e-06,4.891361828481555e-06,0.9904370799518566,-6.53615321869589e-05,0.6811184967278179,0.19848530906496362,0.03939641791461413,-5.863075074134762e-07,-8.342655972562987,-0.10738711134476552,6,0.01516587987131024,2.660162700000003,0.0022464319849470867,1.37e-05,2229816.8512442186,8.417283235404315e-17,8.417283235404315e-13,0.006854465788922584,5.769597997275047e-15,1.3050130256867953e-14,1.3050130256867954e-10,12.451493686171261,True,
2,57,lithiation,0.5661997638798804,0.576310373359267,0.5712550686195736,4.4154e-05,1799.9799999999814,9000.0,0.02207675469999977,-9.856112299999998,12.970842400000002,-0.00023883529206518615,1.3356731274449216e-06,3.3063997443324568e-06,0.9818202438187398,-6.0420477900983e-05,0.7899846238300596,0.2529796889669565,0.06399872302981804,-5.56586919250382e-07,-5.940491287121078,-0.10194330679227227,6,0.015165914219080034,2.462260399999999,0.0022464319849470867,1.37e-05,1301557.6329311384,1.4420414067821007e-16,1.4420414067821007e-12,0.01118488909989376,1.612907321231258e-14,2.417200892432887e-14,2.4172008924328867e-10,12.946951094500994,True,
2,58,lithiation,0.576310373359267,0.58642102863568,0.5813657009974735,4.41542e-05,1799.9799999999814,9000.0,0.02207685469888866,-10.153338299999994,13.213962300000007,-0.00023347306434984077,1.3806375389978723e-06,3.057158221249011e-06,0.9838000003902662,-6.850743463439386e-05,0.8470200833245787,0.29342757300577055,0.0860997406000568,-4.98160082922738e-07,-6.136899213827937,-0.0912415552324697,6,0.015165982914619458,2.2406354999999976,0.0022464319849470867,1.37e-05,1552630.4805305745,1.2088517026656683e-16,1.2088517026656683e-12,0.011826953510398074,1.4297032888392414e-14,2.6252214504644284e-14,2.625221450464428e-10,14.736571610014288,True,
2,59,lithiation,0.58642102863568,0.5965317068106061,0.591476367723143,4.41543e-05,1799.9799999999814,9000.0,0.022076904698333105,-10.710738599999992,13.724669799999992,-0.00024434374377755864,1.419628072323116e-06,3.1533594935750834e-06,0.985182659045745,-7.418705023095648e-05,0.8592904247569746,0.30361755567801063,0.09218362011588989,-4.192077670975486e-07,-7.522187662236956,-0.07678070427673535,7,0.015166017262389087,1.9782559000000033,0.0022464319849470867,1.37e-05,2401464.6435214304,7.81564702634045e-17,7.81564702634045e-13,0.011619925686458272,9.08172376376646e-15,2.5856798205305697e-14,2.5856798205305697e-10,18.188835883154404,True,
2,60,lithiation,0.5965317068106061,0.606642362087019,0.6015870344488126,4.41542e-05,1799.9799999999814,9000.0,0.02207685469888866,-10.906420700000002,13.992249999999999,-0.0002491867607103779,1.393530208714195e-06,3.1863443638714224e-06,0.9867127650211217,-7.72501887583412e-05,0.867088821362302,0.31000920168518387,0.096105705129485,-3.476710947149079e-07,-9.16482391636337,-0.06367842883967761,7,0.015165982914619458,1.6172901000000017,0.0022464319849470867,1.37e-05,3631158.027649054,5.168874462935931e-17,5.168874462935931e-13,0.011184624774940208,5.781192137670898e-15,2.5840360453908544e-14,2.5840360453908544e-10,22.358944166669765,True,
2,61,lithiation,0.606642362087019,0.6167530402619451,0.6116977011744821,4.41543e-05,1799.9799999999814,9000.0,0.022076904698333105,-11.076904900000004,14.1857118,-0.00025489303675656824,1.3546865620161405e-06,3.2356189002613973e-06,0.988294820806198,-8.029757274529235e-05,0.8733085237211388,0.31502458351570956,0.09924048821924626,-2.777782412918483e-07,-11.648208604150128,-0.05087694139545383,8,0.015166017262389087,1.3104379000000028,0.0022464319849470867,1.37e-05,5951848.744428281,3.153473955058127e-17,3.153473955058127e-13,0.010629451312237404,3.3519697869699083e-15,2.5383979374624653e-14,2.538397937462465e-10,28.371691499101402,True,
2,62,lithiation,0.6167530402619451,0.6268636955383581,0.6218083679001516,4.41542e-05,1799.9799999999814,9000.0,0.02207685469888866,-10.938294200000003,14.047838800000005,-0.0002478523815781346,1.2681725281455843e-06,3.093090945900143e-06,0.9897712532987194,-8.094780591323629e-05,0.8849903889573104,0.32659684525854665,0.10666549933283506,-2.0455755824843194e-07,-15.120883199747782,-0.037466168785824115,7,0.015165982914619458,0.9190887000000009,0.0022464319849470867,1.37e-05,10377375.255351335,1.808646169012856e-17,1.8086461690128558e-13,0.010233289025272466,1.8508398991960347e-15,2.6327293906011942e-14,2.632729390601194e-10,38.15279020601347,True,
2,63,lithiation,0.6268636955383581,0.6369743508147709,0.6319190231765646,4.41542e-05,1799.9799999999814,9000.0,0.02207685469888866,-10.939039299999994,14.081940000000001,-0.0002447491761232429,1.1901515424787395e-06,2.966607117659428e-06,0.991609034851911,-8.466972459812247e-05,0.9018334354335189,0.3459448809563601,0.11967786065991017,-1.4773371793795034e-07,-20.080772074696128,-0.027058479085375023,8,0.015165982914619291,0.7448942000000056,0.0022464319849470867,1.37e-05,19400620.15317652,9.674433008744256e-18,9.674433008744256e-14,0.009725479458851714,9.408849950257925e-16,2.7130380601260446e-14,2.7130380601260445e-10,52.956001078964185,True,
2,64,lithiation,0.6369743508147709,0.6470850060911839,0.6420296784529774,4.41542e-05,1799.9799999999814,9000.0,0.02207685469888866,-10.9597892,14.163471799999993,-0.00024367323614732427,1.136083008332975e-06,2.8892389496402857e-06,0.992799505338617,-8.776860569240731e-05,0.9126058553212456,0.3601897651137305,0.12973666689268437,-1.0130692071227091e-07,-28.519660150822485,-0.018555081626308662,7,0.015165982914619458,0.5047545000000029,0.0022464319849470867,1.37e-05,40894963.333030485,4.5895627408083406e-18,4.5895627408083404e-14,0.009324643332155706,4.279603560858876e-16,2.7688355769502924e-14,2.7688355769502924e-10,77.67172093407764,True,
2,65,lithiation,0.6470850060911839,0.6571956155705706,0.6521403108308772,4.4154e-05,1799.9799999999814,9000.0,0.02207675469999977,-11.234790100000003,14.385104200000013,-0.0002423051118753633,1.0811565163040034e-06,2.793332289622707e-06,0.9939337248560524,-9.157564783935055e-05,0.9242035069460325,0.37793526983638365,0.14283506818630012,-5.98724360646463e-08,-46.65472917465144,-0.010966111324282178,7,0.015165914219080034,0.3053694999999995,0.0022464319849470867,1.37e-05,115772039.99542223,1.6212031852200365e-18,1.6212031852200366e-14,0.00892392659763718,1.44674982247592e-16,2.888512528503602e-14,2.8885125285036024e-10,133.4806779008084,True,
2,66,lithiation,0.6571956155705706,0.6673062937454967,0.6622509546580336,4.41543e-05,1799.9799999999814,9000.0,0.022076904698333105,-11.491991500000006,14.689005899999996,-0.00024331547501614013,1.0570723383819382e-06,2.7036768357010332e-06,0.994809049000273,-9.742382055611468e-05,0.9363329807348951,0.400401250884894,0.16032116171018782,-3.9257745527471644e-08,-68.869895593191,-0.007190318468538118,6,0.015166017262389087,0.17788260000000528,0.0022464319849470867,1.37e-05,271532077.3082699,6.912258833674219e-19,6.912258833674219e-15,0.008688903476540636,6.005994981066064e-17,2.986886585899473e-14,2.986886585899473e-10,207.87361570486007,True,
2,67,lithiation,0.6673062937454967,0.6774170406159621,0.6723616671807293,4.41546e-05,1799.9799999999814,9000.0,0.02207705469666644,-11.79145270000001,15.090756100000005,-0.00024733857642429246,1.062454394553135e-06,2.6905126986318387e-06,0.9952008497468909,-0.00010215730366506829,0.9422046534278898,0.41302616495141625,0.1705906129344745,-3.90496306834967e-08,-68.899824442358,-0.00715215224968636,6,0.015166120305698139,0.1941994000000044,0.0022464319849470867,1.37e-05,283584338.76274437,6.618489611199135e-19,6.618489611199135e-15,0.008591093309525375,5.686006181793608e-17,3.0507854795166904e-14,3.0507854795166904e-10,214.69720445480846,True,
2,68,lithiation,0.6774170406159621,0.6875277645879142,0.6824724026019382,4.41545e-05,1799.9799999999814,9000.0,0.022077004697221993,-12.001961399999997,15.4079944,-0.0002484016422757864,1.0449692737405429e-06,2.6235411899584573e-06,0.9957231132328132,-0.00010683418218236903,0.9493007398629588,0.4300864567705113,0.1849743602974129,-3.255624059793804e-08,-80.58489376456507,-0.005962866042641796,6,0.015166085957928177,0.14008580000000187,0.0022464319849470867,1.37e-05,411502821.83885676,4.561086584079338e-19,4.561086584079338e-15,0.008413545612394721,3.837491001723314e-17,3.153237498825626e-14,3.153237498825626e-10,262.9324468613393,True,
2,69,lithiation,0.6875277645879142,0.6976384427628403,0.6925831036753772,4.41543e-05,1799.9799999999814,9000.0,0.022076904698333105,-12.210987500000007,15.628881699999999,-0.00024802227707476843,1.022412780951174e-06,2.558573056680754e-06,0.9961152250181423,-0.00010996052661159248,0.95422238261479,0.44334939549984026,0.19655868649007377,-4.0124015509179606e-08,-63.7666251548378,-0.007348981605315961,6,0.015166017262389087,0.2097637000000041,0.0022464319849470867,1.37e-05,270087815.591885,6.949221296365628e-19,6.949221296365628e-15,0.008244523782377493,5.729302024689058e-17,3.2542267543748047e-14,3.2542267543748044e-10,216.39929157189,True,
2,70,lithiation,0.6976384427628403,0.7077490980392532,0.7026937704010467,4.41542e-05,1799.9799999999814,9000.0,0.02207685469888866,-12.051619600000008,15.491016199999999,-0.00023886128336642986,9.520791021360853e-07,2.385757320394836e-06,0.9966207394006878,-0.00011012474759545735,0.9600815419111958,0.46104059244510676,0.21255842788213503,-4.918568485477811e-08,-48.50511540987668,-0.009008707311501142,6,0.015165982914619458,0.21569429999999945,0.0022464319849470867,1.37e-05,166704171.66507366,1.1258866417397704e-18,1.1258866417397704e-14,0.007971816015704224,8.975361162488546e-17,3.447003130454172e-14,3.447003130454172e-10,174.97399418429447,True,
2,71,lithiation,0.7077490980392532,0.7178597991126925,0.7128044485759728,4.41544e-05,1799.9799999999814,9000.0,0.022076954697777547,-12.104988100000005,15.579216199999996,-0.00023188667603301128,9.337212543601192e-07,2.189375837106078e-06,0.9969288476326049,-0.00011374697323918639,0.9678525992348038,0.49052828383720254,0.24061799724427113,-5.9242279065465656e-08,-36.9563067397645,-0.010850594776370275,7,0.015166051610158882,0.28832260000000165,0.0022464319849470867,1.37e-05,108298007.42613539,1.7330882115076203e-18,1.7330882115076204e-14,0.008053254894448485,1.3957001121834714e-16,3.699244206995836e-14,3.699244206995836e-10,146.09863794430555,True,
2,72,lithiation,0.7178597991126925,0.7279705230846446,0.7229151610986686,4.41545e-05,1799.9799999999814,9000.0,0.022077004697221993,-12.2576878,15.851251799999993,-0.0002292242881377314,9.309265404809475e-07,2.066141549769421e-06,0.9971358001611105,-0.00011773433569667175,0.9728404201991311,0.513620684148139,0.26380620718480235,-7.369628619381595e-08,-28.03589782442519,-0.013497906218377948,7,0.015166085957928177,0.32982969999999917,0.0022464319849470867,1.37e-05,68385251.82293984,2.744597628827322e-18,2.7445976288273218e-14,0.00812240751662051,2.2292740410485866e-16,3.919035962212982e-14,3.919035962212982e-10,119.49515101969396,True,
2,73,lithiation,0.7279705230846446,0.73808126995511,0.7330258965198773,4.41546e-05,1799.9799999999814,9000.0,0.02207705469666644,-12.4689266,16.167752399999998,-0.00022473643123071242,9.013044579154901e-07,1.8976100368247283e-06,0.9974993033911733,-0.00012234054196878205,0.9784112008408808,0.5443734302392136,0.29634243155040796,-8.615539417278565e-08,-22.025435029860688,-0.015779829039866522,7,0.015166120305698139,0.4084036000000027,0.0022464319849470867,1.37e-05,48096602.96520607,3.902354603625088e-18,3.9023546036250884e-14,0.008020991104821976,3.1300751563537923e-16,4.2415610603031484e-14,4.2415610603031485e-10,104.25562502450555,True,
2,74,lithiation,0.73808126995511,0.7481920168255753,0.7431366433903427,4.41546e-05,1799.9799999999814,9000.0,0.02207705469666644,-12.805446999999997,16.592480199999997,-0.00022284874318506144,9.014549974163635e-07,1.737780170705805e-06,0.9977415698030252,-0.00012907734523292546,0.9832891988421656,0.5792150468882613,0.33549007054177077,-1.0201216319524347e-07,-17.035029120790497,-0.018684082530915757,6,0.015166120305697972,0.45360619999999796,0.0022464319849470867,1.37e-05,33732525.32138139,5.56406608197319e-18,5.5640660819731896e-14,0.008090285675677008,4.501488412150799e-16,4.5433440159141556e-14,4.5433440159141555e-10,90.36321445089001,True,
2,75,lithiation,0.7481920168255753,0.7583027865945537,0.7532474017100645,4.41547e-05,1799.9799999999814,9000.0,0.02207710469611088,-12.978151500000006,17.10243530000001,-0.00022321125219710084,9.460208012111871e-07,1.6339057953382123e-06,0.9977214091645622,-0.00013504496216002908,0.9860169902803317,0.6050096526530893,0.3660366798034117,-1.1562707367818134e-07,-14.130823719415186,-0.021177679474470436,6,0.0151661546534676,0.5284695999999978,0.0022464319849470867,1.37e-05,26341802.507631674,7.125176796296417e-18,7.125176796296418e-14,0.00847646157529575,6.039628733099546e-16,4.8112411908535804e-14,4.81124119085358e-10,82.17330261812853,True,
2,76,lithiation,0.7583027865945537,0.7684135792620453,0.7633581829282996,4.41548e-05,1799.9799999999814,9000.0,0.022077154695555327,-13.282798200000002,17.569407800000008,-0.00022305384598849843,9.558780112926992e-07,1.5561103643533672e-06,0.9978029611979987,-0.00013908543232328394,0.9877765749695019,0.6235509264899909,0.388815757926526,-1.3270105055447435e-07,-11.726435908769067,-0.02430480907729047,6,0.015166189001237396,0.5996301999999996,0.0022464319849470867,1.37e-05,19971151.239527863,9.398056113486082e-18,9.398056113486082e-14,0.008570827434573696,8.054911716912956e-16,5.0847335389744347e-14,5.084733538974435e-10,73.5554882547365,True,
2,77,lithiation,0.7684135792620453,0.7785243261325108,0.773468952697278,4.41546e-05,1799.9799999999814,9000.0,0.02207705469666644,-13.55260609999999,17.912596399999995,-0.00022068228373407845,9.672229030421098e-07,1.4505053238029623e-06,0.9978505711537206,-0.0001424123480574079,0.9895264259881762,0.6453275072547934,0.4164475916196854,-1.4469308144383334e-07,-10.024704079344778,-0.026501324848634832,7,0.015166120305698139,0.7597356999999999,0.0022464319849470867,1.37e-05,16442649.480085813,1.1414827046414691e-17,1.1414827046414692e-13,0.008765750350921787,1.000595241878211e-15,5.3995246282951054e-14,5.399524628295105e-10,68.77697895402706,True,
2,78,lithiation,0.7785243261325108,0.788635050104463,0.7835796881184869,4.41545e-05,1799.9799999999814,9000.0,0.022077004697221993,-13.207189700000011,17.798446100000003,-0.00020863944651412937,9.342378400404563e-07,1.226333957245945e-06,0.9979911137395417,-0.00014246591578477092,0.9920305298575094,0.6828330795783765,0.4662610145664894,-1.6155973486434938e-07,-7.590591543589827,-0.029590611175844897,7,0.015166085957928344,0.8390396999999952,0.0022464319849470867,1.37e-05,11788511.490199238,1.5921433351109863e-17,1.5921433351109862e-13,0.00895552452471818,1.4258478684453031e-15,5.964097243118007e-14,5.964097243118008e-10,61.20420714719293,True,
2,79,lithiation,0.788635050104463,0.7987457511779021,0.7936904006411826,4.41544e-05,1799.9799999999814,9000.0,0.022076954697777547,-13.313919300000004,17.991907900000008,-0.00020189048141323835,9.114444853557151e-07,1.0154048348414932e-06,0.9982022745929463,-0.00014709878079688607,0.9943601431169119,0.7286068157705652,0.5308678919873223,-1.951080177240895e-07,-5.204321414804286,-0.035735256498243974,7,0.015166051610158715,1.0013505999999992,0.0022464319849470867,1.37e-05,7568570.225870148,2.479860718718792e-17,2.4798607187187923e-13,0.009029098142473891,2.239090580897782e-15,6.508728194018954e-14,6.508728194018954e-10,51.231187564101674,True,
2,80,lithiation,0.7987457511779021,0.8088564751498544,0.8038011131638783,4.41545e-05,1799.9799999999814,9000.0,0.022077004697221993,-13.524435400000007,18.360301800000006,-0.00019552283497160296,9.09110894417154e-07,8.04178910908604e-07,0.9983249178718299,-0.00015212898001192127,0.9960678813041011,0.7780624704731596,0.6053812079587964,-2.2121135610589238e-07,-3.6353418968402735,-0.04051615479380964,6,0.015166085957928344,1.0020956999999968,0.0022464319849470867,1.37e-05,5522205.011838626,3.398823469929602e-17,3.398823469929602e-13,0.009299281023100858,3.1606614594786155e-15,7.22666702152165e-14,7.22666702152165e-10,46.111018813335974,True,
2,81,lithiation,0.8088564751498544,0.8189672220203197,0.813911848585087,4.41546e-05,1799.9799999999814,9000.0,0.02207705469666644,-13.811290200000007,18.819115999999998,-0.00018978008807470008,9.421533218127974e-07,6.043049314471843e-07,0.9983127512636067,-0.00015717152275308643,0.9971174453283003,0.8281770988072338,0.6858773069887667,-2.500969036390448e-07,-2.4162831392721054,-0.045806608172546615,7,0.015166120305697972,1.1584908000000018,0.0022464319849470867,1.37e-05,4070212.1715713223,4.61130752128682e-17,4.61130752128682e-13,0.009928895400680315,4.578519003922725e-15,8.05880291969066e-14,8.05880291969066e-10,41.80451841262133,True,
2,82,lithiation,0.8189672220203197,0.8290779459922719,0.8240225840062958,4.41545e-05,1799.9799999999814,9000.0,0.022077004697221993,-14.287151400000003,19.470654399999994,-0.0001869219822387379,9.497589765952865e-07,3.833768296868245e-07,0.9984658555209427,-0.00016623479069960642,0.9980354059621621,0.8893271337519325,0.7909027508274277,-2.8322639456929833e-07,-1.3536055856299152,-0.05187457211088737,7,0.015166085957928344,1.331195200000003,0.0022464319849470867,1.37e-05,3078829.923460789,6.096147064499918e-17,6.096147064499918e-13,0.010162089714865622,6.194959338446287e-15,8.892292195875612e-14,8.892292195875612e-10,38.1925929934323,True,
2,83,lithiation,0.8290779459922719,0.8391886928627372,0.8341333194275046,4.41546e-05,1799.9799999999814,9000.0,0.02207705469666644,-14.579199299999997,20.337894600000002,-0.00018801214712945073,1.042671497066715e-06,2.649643528137998e-07,0.9983066684424965,-0.0001737145517318935,0.9981183673874325,0.923953874173284,0.8536907615998207,-3.275099332013887e-07,-0.8090269208747048,-0.05998522558449947,8,0.015166120305697972,1.501664600000001,0.0022464319849470867,1.37e-05,2329459.993639084,8.05723217022459e-17,8.05723217022459e-13,0.011091533318310668,8.936705906941062e-15,9.589888342809517e-14,9.589888342809516e-10,34.49958224729574,True,
2,84,lithiation,0.8391886928627372,0.8492995084287419,0.8442441006457395,4.41549e-05,1799.9799999999814,9000.0,0.022077204694999773,-15.101023000000005,21.14138,-0.00018476510425700346,1.102780000784753e-06,7.723722946973087e-08,0.9982472335666974,-0.0001805973486897982,0.9982324278132112,0.9774429506915547,0.9553947218566131,-3.754083346076644e-07,-0.20574191446881634,-0.06875761115985206,7,0.015166223349007024,1.7373710000000013,0.0022464319849470867,1.37e-05,1712239.3472337464,1.0961668431649321e-16,1.096166843164932e-12,0.011937102573771882,1.308505604482751e-14,1.0730010484268487e-13,1.0730010484268487e-09,31.286842971086134,True,
2,85,lithiation,0.8492995084287419,0.8594102781977204,0.8543548933132312,4.41547e-05,1799.9799999999814,9000.0,0.02207710469611088,-15.266314200000005,21.815896000000002,-0.00018136685993135106,1.10009945526142e-06,-1.3949997988311173e-07,0.9984054025344267,-0.00018889434145558944,0.9983612489144527,1.0415041729624013,1.0847309422980955,-4.37951998637942e-07,0.31852801292599503,-0.08021310889672884,7,0.015166154653467767,1.9804834999999978,0.0022464319849470867,1.37e-05,1212258.4875652196,1.548267155274524e-16,1.548267155274524e-12,0.012131206943515672,1.8782349264483563e-14,1.1857786472230358e-13,1.1857786472230358e-09,27.674441325619114,True,
2,86,lithiation,0.8594102781977204,0.8695210479666989,0.8644656630822096,4.41547e-05,1799.9799999999814,9000.0,0.02207710469611088,-15.418998900000009,22.0856965,-0.00016638958202297994,1.146793954977165e-06,-4.888961211115482e-07,0.9983370579589897,-0.00019277063614187823,0.9978166183268767,1.1585499151939382,1.3422379059958816,-5.147355318379689e-07,0.9498006080245601,-0.09427639877599499,6,0.015166154653467767,2.315498900000004,0.0022464319849470867,1.37e-05,738611.994011166,2.5411176845465977e-16,2.541117684546598e-12,0.013784444206594403,3.5027894945022937e-14,1.443920633400331e-13,1.4439206334003309e-09,23.83742128321949,True,
2,87,lithiation,0.8695210479666989,0.8796318406341904,0.8745764443004447,4.41548e-05,1799.9799999999814,9000.0,0.022077154695555327,-15.803694699999996,22.65941349999999,-0.00015343990393577628,1.1803460640238147e-06,-9.189744210761499e-07,0.9984135259438034,-0.00020302817614619643,0.996757557853622,1.3231771588645922,1.7507977937409742,-5.811151314028415e-07,1.5813981970452204,-0.10643391489107096,6,0.015166189001237229,2.593450300000001,0.0022464319849470867,1.37e-05,492815.84032109677,3.8085220612573973e-16,3.808522061257397e-12,0.015385125169497756,5.859458862323866e-14,1.7872861003991934e-13,1.7872861003991934e-09,21.663010046981412,True,
2,88,lithiation,0.8796318406341904,0.8897426104031689,0.8846872255186797,4.41547e-05,1799.9799999999814,9000.0,0.02207710469611088,-16.5797658,23.6267038,-0.00014675041696468502,1.1553793336219338e-06,-1.3171218539670294e-06,0.9986807703592573,-0.00021782290334820462,0.995728514609236,1.4843085822415274,2.203171967315853,-6.649288289464972e-07,1.9808463652476258,-0.12178505573838702,6,0.015166154653467767,3.008522100000001,0.0022464319849470867,1.37e-05,344302.9572706457,5.451303743884569e-16,5.451303743884568e-12,0.015746181271838865,8.583721691906028e-14,2.1243250484666605e-13,2.1243250484666606e-09,19.74059753406029,True,
2,89,lithiation,0.889742610403169,0.8998533572736344,0.8947979838384017,4.41546e-05,1799.9799999999814,9000.0,0.02207705469666644,-17.1616264,24.8801299,-0.00013659633010967774,1.1670228513116802e-06,-1.8615756799904757e-06,0.9988656036719163,-0.00023704778930426005,0.9938951235598856,1.735389150747509,3.0115755045321606,-7.682271723546778e-07,2.42320988762295,-0.1407049849859091,7,0.015166120305697972,3.6711469999999995,0.0022464319849470867,1.37e-05,223476.12144788343,8.398660169326901e-16,8.3986601693269e-12,0.01708717723784583,1.43509394873725e-13,2.718946163505407e-13,2.718946163505407e-09,17.992656949737103,True,
2,90,lithiation,0.8998533572736344,0.9099641957381521,0.9049087765058932,4.4155e-05,1799.9799999999814,9000.0,0.022077254694444215,-18.523257200000003,26.5656821,-0.00012957833094453448,1.3152802701496438e-06,-2.4806301413430725e-06,0.9988358416051982,-0.00026343424671434237,0.9917051713948701,2.0330115752695135,4.133136065179829,-8.570919571251002e-07,2.8942403679340587,-0.15697963155919373,7,0.015166257696776653,4.168495500000001,0.0022464319849470867,1.37e-05,161563.15095979892,1.1617129208299613e-15,1.1617129208299613e-11,0.02030092933845003,2.358385191733344e-13,3.4446933267624195e-13,3.4446933267624194e-09,17.219711540401025,True,
2,91,lithiation,0.9099641957381521,0.9200750113041568,0.9150196035211544,4.41549e-05,1799.9799999999814,9000.0,0.022077204694999773,-20.4786099,28.892379199999997,-0.00012788332375433228,1.282565250155007e-06,-3.1897693179505797e-06,0.999147867785977,-0.0003000047485628921,0.9900718013409833,2.34592548704169,5.50336639075179,-9.667418988171983e-07,3.299504574957638,-0.17706283383473095,7,0.015166223349007024,4.2537300999999985,0.0022464319849470867,1.37e-05,123691.29559547814,1.5174066945973642e-15,1.517406694597364e-11,0.020058365899510922,3.0436698698601355e-13,4.183234071588407e-13,4.183234071588407e-09,16.60370792599168,True,
2,92,lithiation,0.9200750113041568,0.9301858497686746,0.9251304305364156,4.4155e-05,1799.9799999999814,9000.0,0.022077254694444215,-22.1804716,31.380671999999997,-0.00011430275869859031,1.4602398401257502e-06,-4.184882442637175e-06,0.9991432624487451,-0.0003401208935392779,0.9870262153265479,2.9756140395190007,8.854278912182584,-1.1034048765213473e-06,3.7926988829618526,-0.20209277375316326,6,0.015166257696776653,4.567988299999999,0.0022464319849470867,1.37e-05,75853.56857803465,2.474372709398809e-15,2.474372709398809e-11,0.025550386652982142,6.322117944872659e-13,6.177097252644683e-13,6.1770972526446834e-09,15.800093644351175,True,
2,93,lithiation,0.9301858497686746,0.9402966653346793,0.9352412575516769,4.41549e-05,1799.9799999999814,9000.0,0.022077204694999773,-24.3448354,33.7266512,-0.00010528744736460913,1.6530915134932018e-06,-5.1218506534612565e-06,0.9991300534589146,-0.0003816648073863483,0.9847492400995315,3.624979206349716,13.140474246467818,-1.2819499726857928e-06,3.9953592282002623,-0.23479451472602753,7,0.015166223349007024,6.048159699999999,0.0022464319849470867,1.37e-05,47680.788539593326,3.936386241686111e-15,3.9363862416861114e-11,0.03140149286302984,1.2360840447443527e-12,8.409431426903372e-13,8.40943142690337e-09,14.616199567216128,True,
2,94,lithiation,0.9402966653346793,0.9504074809006839,0.9453520731176817,4.41549e-05,1799.9799999999814,9000.0,0.022077204694999773,-25.609362799999992,35.2476351,-9.724959986712376e-05,1.4400613478647635e-06,-6.0731752907273985e-06,0.9994683365433398,-0.0004249608642840036,0.9831852282638531,4.369795504193802,19.095112748472367,-1.4699646703369402e-06,4.131511058245588,-0.2692301952416055,7,0.015166223349007024,7.463103199999998,0.0022464319849470867,1.37e-05,30938.143053332413,6.066621376611144e-15,6.066621376611145e-11,0.02961577939307473,1.79667720351027e-12,1.0766082556854397e-12,1.0766082556854397e-08,13.32156988230447,True,
2,95,lithiation,0.9504074809006839,0.9605182964666887,0.9554628886836863,4.41549e-05,1799.9799999999814,9000.0,0.022077204694999773,-27.449093800000004,36.605566800000005,-0.00010129088040244451,1.4320774253166762e-06,-6.847351133317892e-06,0.9995717801285452,-0.0004707770207468532,0.9827136317239924,4.6477730164490865,21.60179401243224,-1.6399383819682166e-06,4.175370982597442,-0.3003615934934693,7,0.01516622334900719,7.200716100000005,0.0022464319849470867,1.37e-05,26966.09261952806,6.960222329878091e-15,6.96022232987809e-11,0.028276532292479017,1.9681095147363134e-12,1.0703528360431744e-12,1.0703528360431744e-08,12.400863463170008,True,
2,96,lithiation,0.9605182964666887,0.9706291349312064,0.9655737156989476,4.4155e-05,1799.9799999999814,9000.0,0.022077254694444215,-29.882531600000004,37.8938056,-9.675548711126302e-05,1.5142751121599569e-06,-8.113479002820515e-06,0.9996291904101111,-0.0005345629194155335,0.9812981372481643,5.5248847933638965,30.524351979943624,-1.988605006730833e-06,4.079985203375641,-0.364220523455233,7,0.015166257696776486,9.358339,0.0022464319849470867,1.37e-05,16733.490489519874,1.1216428522043835e-14,1.1216428522043835e-10,0.031301069476682625,3.510862084487387e-12,1.2570675699282251e-12,1.2570675699282252e-08,10.586490562955362,True,
2,97,lithiation,0.9706291349312064,0.9807399504972112,0.9756845427142088,4.41549e-05,1799.9799999999814,9000.0,0.022077204694999773,-33.204685899999994,38.87294610000001,-0.0001189786916384712,1.3204047379028556e-06,-9.434545698444194e-06,0.9997956519254997,-0.0006280710118875363,0.9818305683533559,5.278852904148532,27.86628798363739,-2.2125510359907983e-06,4.264103085070455,-0.4052380029414436,7,0.01516622334900719,11.248383700000003,0.0022464319849470867,1.37e-05,20440.154500089244,9.182415915651738e-15,9.182415915651737e-11,0.02219565066180151,2.038096958951722e-12,8.748425926141115e-13,8.748425926141114e-09,9.760823942359147,True,
2,98,lithiation,0.9807399504972112,0.9908507431647028,0.985795346830957,4.41548e-05,1799.9799999999814,9000.0,0.022077154695555327,-37.301430499999995,38.16949760000001,-0.00017906465046537673,9.936949937120045e-07,-1.0902108074373847e-05,0.9999223082791022,-0.0007673472951829459,0.9838188052725536,4.285308647958505,18.36387020826795,-2.6024744132414034e-06,4.1891317043902,-0.4766551845525923,8,0.015166189001237396,13.881108699999999,0.0022464319849470867,1.37e-05,33464.10180014799,5.608696779638949e-15,5.608696779638949e-11,0.011098728767844011,6.224940429829286e-13,3.7238017614592937e-13,3.7238017614592937e-09,8.148211545655009,True,
2,99,lithiation,0.9908507431647028,0.9999999999999994,0.9954253715823511,4.41548e-05,1628.8020000001416,28800.0,0.019977618486001734,-41.1765063,36.758155599999995,-0.0003786758276009543,1.3426568545662325e-06,-1.08699870902151e-05,0.9999166660543525,-0.0009392922155437291,0.9903948428064581,2.480465208182097,6.152707649001854,-2.860835949969294e-06,3.7995842055647295,-0.5239752908882165,5,0.01372388525294499,7.681748799999999,0.0022464319849470867,1.37e-05,123845.90414517894,1.515512372375105e-15,1.515512372375105e-11,0.007091325913631403,1.0746992158652586e-13,9.430710490494413e-14,9.430710490494413e-10,7.888464279513001,True,
2,100,delithiation,1.0,0.9898892760280478,0.9949446380140239,-4.41545e-05,1799.9799999999814,9000.0,0.022077004697221993,32.303772900000006,-20.988665500000003,0.0009972696979476644,1.7746680494838868e-06,-7.92618302608014e-06,0.9995501000207266,0.0005695693044742752,0.9840961052688904,0.5711286582219663,0.32618794424242364,3.6541449177145647e-06,-2.169093783789359,-0.6692780322465212,15,0.015166085957928344,18.66380120000001,0.0022464319849470867,1.37e-05,526485.1228173886,3.5649630324900987e-16,3.5649630324900986e-12,0.0035590533897421586,1.268789376508937e-14,3.630093324760315e-15,3.630093324760315e-11,3.191033619602146,True,
2,101,delithiation,0.9898892760280478,0.9797785978531217,0.9848339369405847,-4.41543e-05,1799.9799999999814,9000.0,0.022076904698333105,19.172362999999997,-16.045346799999997,0.0003389596740853536,2.845407118539569e-07,-6.759630032506123e-07,0.9999583489196152,0.0003024844070478104,0.9995535734806117,0.8923905413351372,0.7963608782644191,1.6215467661747119e-06,-0.4168630947630538,-0.2969971276691193,16,0.015166017262389087,9.695462800000012,0.0022464319849470867,1.37e-05,308865.5711403644,6.076753692780604e-16,6.076753692780604e-12,0.0016789059797261106,1.0202298112132081e-14,1.836434884966043e-14,1.8364348849660431e-10,5.497331799461855,True,
2,102,delithiation,0.9797785978531217,0.9696678509826563,0.974723224417889,-4.41546e-05,1799.9799999999814,9000.0,0.02207705469666644,13.9519721,-14.432393000000001,0.00023736241565225504,4.311072175810281e-07,-1.1491004641681804e-06,0.9997164486536076,0.00017535643887282235,0.9962474192467023,0.7387708723428489,0.5457824018222139,-5.424916058644032e-07,2.118190312525131,0.09936028821288775,7,0.015166120305698139,2.2205859000000023,0.0022464319849470867,1.37e-05,1353225.7460497664,1.386982183481879e-16,1.386982183481879e-12,0.0036324808744162473,5.038186254654012e-15,3.0298851791773064e-14,3.029885179177306e-10,14.780109248272675,False,sign: dV/dt direction disagrees with I*U'
