Repository: zhangjunhuan846-hash/fangzhen

# 🔋 Fangzhen · 电池数据—模型研究工作站
  <strong>让实验记录、物理仿真、诊断分析与下一轮实验建议接在同一条可追溯的研究链上。</strong><br>
  Battery data → model → simulation → evidence → experiment
  <a href="#项目能做什么">项目能力</a> ·
  <a href="#研究流程">研究流程</a> ·
  <a href="#快速开始">快速开始</a> ·
  <a href="#项目路线图">路线图</a> ·
  <a href="STATUS.md">验收状态</a>
> **当前软件：本地工作站 v0.3.10。** `v0.1.0-platform` 是保留的仿真平台冻结标签，两者用途不同。工作站增加了数据录入、参数探索、机器学习辅助研究，以及环境和经济筛选；这些工程能力不自动构成真实回收石墨的材料验证。详细判据与失败记录以 [STATUS.md](STATUS.md) 为准。

## 项目能做什么

| 研究环节 | 已有能力 | 关键约束 |
| --- | --- | --- |
| **实验数据** | 数据集适配、协议与单位核对；本地工作站的方案、样品、工艺、表征、极片与半电池记录；Excel/CSV 导入和版本归档 | 原始数据、来源和测试条件必须由研究者提供，软件不补造缺失实测值 |

File: outputs/analysis/graphite_phaseB16/v2/gitt_ds_app_pulses.csv (part 6 of 16)
cycle,pulse_id,branch,SOC_start,SOC_end,SOC_mid,I_A,pulse_time_s,relax_time_s,capacity_increment_mAh,delta_V_pulse_mV,delta_V_relax_mV,quad_sqrt_t_slope_V_per_sqrt_s,quad_sqrt_t_slope_stderr,quad_t_slope_V_per_s,quad_r2,linear_sqrt_t_slope_V_per_sqrt_s,linear_sqrt_t_r2,slope_ratio_linear_over_quad,Ds_ratio_vs_linear,dUdt_expected_V_per_s,t_slope_over_expected_drift,u_prime_V_per_soc,u_prime_knots,u_prime_halfwidth_soc,u_prime_window_curvature_mV,Q_th_Ah,R_m,tau_d_s,Ds_app_m2_s,Ds_app_cm2_s,Ds_app_rel_uncertainty,Ds_app_cm2_s_uncertainty,Ds_app_relax_m2_s,Ds_app_relax_cm2_s,relax_over_pulse_sqrt_ratio,accepted,flags
2,103,delithiation,0.9696678509826563,0.9595571270107041,0.9646124889966802,-4.41545e-05,1799.9799999999814,9000.0,0.022077004697221993,11.158317299999998,-14.054350499999993,0.00020151664412811028,6.487258020752621e-07,-1.914595344601057e-06,0.9980104686872096,9.820422003495895e-05,0.9681694745219007,0.4873256026064404,0.2374862429557303,-3.4692233367069925e-07,5.5188010651928865,0.06354085621943946,8,0.015166085957928344,1.9055902999999956,0.0022464319849470867,1.37e-05,2385007.323630512,7.869577512000843e-17,7.869577512000843e-13,0.006438433955488533,5.06677550686152e-15,3.9863286436319196e-14,3.9863286436319195e-10,22.506649178791385,False,sign: dV/dt direction disagrees with I*U'
2,104,delithiation,0.9595571270107041,0.9494464259372649,0.9545017764739845,-4.41544e-05,1799.9799999999814,9000.0,0.022076954697777547,10.123580699999996,-13.798609399999995,0.00018997346103327158,8.232012683011107e-07,-2.2708521180332523e-06,0.9936149389122715,6.743710662075399e-05,0.909946321759044,0.35498172352054574,0.1260120240336172,-2.380540812997605e-07,9.53922783274515,0.04360109725337257,8,0.015166051610158715,1.3126432999999993,0.0022464319849470867,1.37e-05,4501600.989331079,4.1694055169445396e-17,4.1694055169445394e-13,0.008666487032701235,3.613409884667284e-15,4.323725923428571e-14,4.323725923428571e-10,32.20267952056554,False,sign: dV/dt direction disagrees with I*U'
2,105,delithiation,0.9494464259372649,0.9393357019653127,0.9443910639512888,-4.41545e-05,1799.9799999999814,9000.0,0.022077004697221993,9.616583600000006,-13.554006800000003,0.00018436147849359736,8.588653056374337e-07,-2.332477634101407e-06,0.9910889413074284,5.849993850764987e-05,0.8779153711448475,0.31731107271241316,0.10068631686590235,-1.60152154209095e-07,14.564135247635315,0.029332804539165,7,0.015166085957928344,0.8857250000000039,0.0022464319849470867,1.37e-05,9367143.76917714,2.003705768001548e-17,2.003705768001548e-13,0.009317188304792869,1.8668903947870034e-15,4.429639855881605e-14,4.429639855881605e-10,47.018333800148845,False,sign: dV/dt direction disagrees with I*U'
2,106,delithiation,0.9393357019653127,0.9292249779933605,0.9342803399793366,-4.41545e-05,1799.9799999999814,9000.0,0.022077004697221993,9.321577799999995,-13.148561099999997,0.00017927396982178468,8.810421688461151e-07,-2.3041619403319216e-06,0.9895127048963499,5.494035737993819e-05,0.8659956434708946,0.3064603156529312,0.09391792507009422,-1.023274122802268e-07,22.51754333454561,0.018741864561469555,6,0.015166085957928344,0.4780590000000029,0.0022464319849470867,1.37e-05,21696160.193326123,8.650839518493904e-18,8.650839518493904e-14,0.009829002723841665,8.50291251907937e-16,4.4085459410614687e-14,4.4085459410614685e-10,71.38690570539845,False,sign: dV/dt direction disagrees with I*U'
2,107,delithiation,0.9292249779933605,0.9191142998184344,0.9241696389058974,-4.41543e-05,1799.9799999999814,9000.0,0.022076904698333105,9.108848799999999,-12.709751700000007,0.00017427946759889534,8.858669788992527e-07,-2.2365206472242585e-06,0.9888524291305216,5.359580969157421e-05,0.866497943970884,0.3075279631615877,0.09457344812631484,-6.853527571877758e-08,32.63313124180643,0.012552693796495148,6,0.015166017262389087,0.3105550999999984,0.0022464319849470867,1.37e-05,45708451.78588961,4.106242777138662e-18,4.1062427771386616e-14,0.010166051011104509,4.1744273536371076e-16,4.3586808218697026e-14,4.3586808218697025e-10,103.02798885306407,False,sign: dV/dt direction disagrees with I*U'
2,108,delithiation,0.9191142998184344,0.9090036674405346,0.9140589836294846,-4.41541e-05,1799.9799999999814,9000.0,0.022076804699444213,9.012490599999992,-12.48441639999999,0.0001726928110395561,8.960883662382078e-07,-2.194745557884059e-06,0.9887893215278631,5.426335570240167e-05,0.8729837560615883,0.31421896126279625,0.09873355561707065,-3.995900027335863e-08,54.92493663179393,0.0073187911129905464,6,0.015165948566849663,0.1882611999999978,0.0022464319849470867,1.37e-05,132023633.24979804,1.4216394093993553e-18,1.4216394093993554e-14,0.010377830563345854,1.475353291292158e-16,4.2831310008084773e-14,4.2831310008084775e-10,173.57451153922545,False,sign: dV/dt direction disagrees with I*U'
2,109,delithiation,0.9090036674405346,0.8988930350626347,0.9039483512515847,-4.41541e-05,1799.9799999999814,9000.0,0.022076804699444213,9.016200899999994,-12.377686799999996,0.0001753845520198331,9.371270121019551e-07,-2.2284257108174524e-06,0.9881305534193323,5.5137700514184594e-05,0.872556396572698,0.31438173932188407,0.09883587801905307,-1.9533028779881246e-08,114.08500626962167,0.003577620973147724,6,0.01516594856684983,0.09487570000001055,0.0022464319849470867,1.37e-05,569870120.3441008,3.293557484408349e-19,3.293557484408349e-15,0.0106865399638616,3.51967336804053e-17,4.081968860303312e-14,4.0819688603033124e-10,352.04827425803734,False,sign: dV/dt direction disagrees with I*U'
2,110,delithiation,0.8988930350626347,0.8887823339891956,0.8938376845259152,-4.41544e-05,1799.9799999999814,9000.0,0.022076954697777547,9.065114,-12.393996099999999,0.00018109737429157025,9.84824019675187e-07,-2.3085842118320665e-06,0.9875651375351089,5.652513409513773e-05,0.8699004843806992,0.312125641336639,0.0974224159798082,-3.1840680069250187e-09,725.0423693247552,0.0005831820150836859,6,0.015166051610158715,0.07708370000000797,0.0022464319849470867,1.37e-05,,,,,,3.838590529605726e-14,3.838590529605726e-10,,False,undefined: |U'| below threshold or no slope; sign: dV/dt direction disagrees with I*U'
2,111,delithiation,0.8887823339891956,0.8786716558142695,0.8837269949017326,-4.41543e-05,1799.9799999999814,9000.0,0.022076904698333105,9.16072720000001,-12.423627100000001,0.00018876264045480592,1.0085281138811974e-06,-2.4187601498722464e-06,0.9877650599397274,5.8245257192877356e-05,0.8665818945298598,0.3085634797889077,0.09521142105943964,2.092373035326459e-08,-115.59889699567188,-0.0038323210558413204,6,0.015166017262389087,0.08969010000001165,0.0022464319849470867,1.37e-05,575289237.1765012,3.262532789961024e-19,3.262532789961024e-15,0.010685674998519233,3.486236506553572e-17,3.550079769725713e-14,3.5500797697257127e-10,329.86908304269105,True,
2,112,delithiation,0.8786716558142695,0.8685609089438042,0.8736162823790369,-4.41546e-05,1799.9799999999814,9000.0,0.02207705469666644,9.385325,-12.591153300000006,0.0001965233157304798,1.0745627581199486e-06,-2.4842453583045806e-06,0.987801718554698,6.24723212310477e-05,0.8755339969762547,0.3178875798977706,0.1010525134532615,2.774684885259979e-08,-89.53252210734607,-0.005081986281798525,6,0.015166120305697972,0.13861060000000536,0.0022464319849470867,1.37e-05,354595499.95369256,5.293073375846869e-19,5.293073375846869e-15,0.01093572794785987,5.78836104463216e-17,3.364156893434001e-14,3.364156893434001e-10,252.10656993373996,True,
2,113,delithiation,0.8685609089438042,0.8584501391748257,0.863505524059315,-4.41547e-05,1799.9799999999814,9000.0,0.02207710469611088,9.633637900000005,-12.86540180000001,0.00021186919424826954,1.141471772722083e-06,-2.7239410711850067e-06,0.9874086344610237,6.488411150264234e-05,0.863936558404466,0.3062460860950401,0.09378666524853073,5.348917857924183e-08,-50.925086971556496,-0.009796811795624008,6,0.015166154653467767,0.24087720000000312,0.0022464319849470867,1.37e-05,110901179.08177516,1.6924076150858872e-18,1.6924076150858872e-14,0.010775250047767679,1.823611523529659e-16,3.021930436961921e-14,3.0219304369619206e-10,133.62562393435692,True,
2,114,delithiation,0.8584501391748257,0.8483395525939521,0.853394845884389,-4.41539e-05,1799.9799999999814,9000.0,0.022076704700555325,9.7848475,-13.141878000000009,0.00023049960227728724,1.0984207984253988e-06,-2.922155623947497e-06,0.9906116572595381,7.281877330321113e-05,0.8761950729916915,0.31591713210685435,0.09980363435861966,9.056066200517653e-08,-32.26738364368918,-0.016586940762720378,6,0.015165879871310406,0.40394069999999394,0.0022464319849470867,1.37e-05,45792417.784936264,4.098713478757217e-18,4.098713478757217e-14,0.009530782592015206,3.906394707299737e-16,2.6640838266805914e-14,2.6640838266805916e-10,80.62136799001263,True,
2,115,delithiation,0.8483395525939521,0.8382289660130785,0.8432842593035152,-4.41539e-05,1799.9799999999814,9000.0,0.022076704700555325,9.888619200000004,-13.25009760000001,0.00023636148091238807,1.1947286692585675e-06,-3.057141704866704e-06,0.9886508249141716,7.139674242801938e-05,0.8606868506670488,0.30206589564601666,0.09124380531243023,1.1546054843148073e-07,-26.477803426344746,-0.02114756269289095,6,0.015165879871310406,0.5017816999999952,0.0022464319849470867,1.37e-05,29622285.506639402,6.336107994028078e-18,6.336107994028077e-14,0.010109334775249751,6.405383688376598e-16,2.5754797182454255e-14,2.5754797182454253e-10,63.755518443051734,True,
2,116,delithiation,0.8382289660130785,0.8281184481277443,0.8331737070704114,-4.41536e-05,1799.9799999999814,9000.0,0.02207655470222199,9.856738200000006,-13.049222499999999,0.00024046619074775082,1.1818684719970793e-06,-3.1024766241869396e-06,0.989362210030361,7.305515966988972e-05,0.8631326676582396,0.3038063664697239,0.09229830830753619,1.4729764487463948e-07,-21.062635637028432,-0.026978975818813478,6,0.015165776828001354,0.6789266999999988,0.0022464319849470867,1.37e-05,18838608.996234767,9.963049821646236e-18,9.963049821646236e-14,0.009829809906514966,9.793488583592033e-16,2.4134294583083976e-14,2.4134294583083975e-10,49.21768174485597,True,
2,117,delithiation,0.8281184481277443,0.818007907343897,0.8230631777358206,-4.41537e-05,1799.9799999999814,9000.0,0.022076604701666436,9.94642820000001,-13.027727600000011,0.00025099933539261186,1.1291003306340677e-06,-3.216611015574379e-06,0.9912922225331475,7.742956133034881e-05,0.8695979335564819,0.3084851249077369,0.09516307228934202,1.7190709090321184e-07,-18.711334120507075,-0.03148636048165959,6,0.015165811175770982,0.7574855999999963,0.0022464319849470867,1.37e-05,15069191.495138649,1.2455213676231346e-17,1.2455213676231345e-13,0.008996839205712915,1.1205755471784985e-15,2.2078297430569675e-14,2.2078297430569675e-10,42.10243350278488,True,
2,118,delithiation,0.818007907343897,0.8078973665600495,0.8129526369519733,-4.41537e-05,1799.9799999999814,9000.0,0.022076604701666436,10.144338000000003,-13.169303500000007,0.0002634309660062565,1.1004492088849284e-06,-3.337068218210378e-06,0.9927897957294465,8.336126722676367e-05,0.8786154350329934,0.3164444502882924,0.10013709011825955,2.107392046309768e-07,-15.835061274212753,-0.038598818290544346,7,0.015165811175771149,1.0947435999999895,0.0022464319849470867,1.37e-05,11045245.326974679,1.6992832159338622e-17,1.6992832159338623e-13,0.008354744512904324,1.4197077124193849e-15,2.0481669246318988e-14,2.048166924631899e-10,34.717607613325065,True,
2,119,delithiation,0.8078973665600495,0.7977868257762022,0.8028420961681259,-4.41537e-05,1799.9799999999814,9000.0,0.022076604701666436,10.391160899999988,-13.3768321,0.00027988592721294966,1.0993425005199599e-06,-3.5366606079533448e-06,0.9936767315452805,8.904613350313673e-05,0.8809846996496209,0.31815152119236945,0.1012203904370187,2.553638913766295e-07,-13.84949371223834,-0.04677223897885003,7,0.015165811175770982,1.3096779000000003,0.0022464319849470867,1.37e-05,8491326.501177998,2.2103731375063932e-17,2.2103731375063933e-13,0.007855646844891429,1.7363910763684865e-15,1.872051583788644e-14,1.872051583788644e-10,29.102219279245528,True,
2,120,delithiation,0.7977868257762022,0.7876762620938417,0.792731543935022,-4.41538e-05,1799.9799999999814,9000.0,0.02207665470111088,10.6624439,-13.761527800000007,0.0002979449086738603,1.0520096222435531e-06,-3.6798136579276715e-06,0.9952735692722212,9.938051213826013e-05,0.8956925924784978,0.3335533155461472,0.11125781431182764,2.974343232121469e-07,-12.371852778077065,-0.05447770107002078,7,0.015165845523540777,1.4964491000000053,0.0022464319849470867,1.37e-05,7092872.622407691,2.6461775079260932e-17,2.646177507926093e-13,0.007061772774879771,1.8686704282971684e-15,1.7483756561051918e-14,1.7483756561051918e-10,25.70442472241354,True,
2,121,delithiation,0.7876762620938417,0.7775656755129681,0.7826209688034049,-4.41539e-05,1799.9799999999814,9000.0,0.022076704700555325,11.173151399999998,-14.325596400000002,0.00032394070283869614,1.0582661110789918e-06,-3.998657005638443e-06,0.9959588520747258,0.00010817137615920093,0.8966074200110312,0.3339233853952094,0.11150482731379753,3.5049423823095664e-07,-11.408624078446463,-0.06419594378494461,6,0.015165879871310406,1.513496000000003,0.0022464319849470867,1.37e-05,6038118.960366425,3.108418387116539e-17,3.108418387116539e-13,0.006533702630175175,2.0309481391588206e-15,1.602757312571452e-14,1.602757312571452e-10,22.7072294752313,True,
2,122,delithiation,0.7775656755129681,0.7674550660335814,0.7725103707732748,-4.4154e-05,1799.9799999999814,9000.0,0.02207675469999977,11.583045100000009,-14.679156200000001,0.0003456345604584718,9.904437485496974e-07,-4.224581577310329e-06,0.9969887048033382,0.0001176742424931335,0.9026495550366255,0.3404585534995194,0.11591202665098513,4.160501865171751e-07,-10.154019188586357,-0.07620289003957466,6,0.015165914219080034,1.7669797000000043,0.0022464319849470867,1.37e-05,4878376.017967348,3.847386903115434e-17,3.847386903115434e-13,0.005731161532202738,2.20499958186358e-15,1.4782273886250538e-14,1.478227388625054e-10,19.601427075729312,True,
2,123,delithiation,0.7674550660335814,0.7573444336556816,0.7623997498446315,-4.41541e-05,1799.9799999999814,9000.0,0.022076804699444213,11.873602900000002,-15.126109100000008,0.0003654540100230557,8.895907457535772e-07,-4.37850917313604e-06,0.9979615033467415,0.00012918768990198868,0.9129235355637811,0.35349917187620544,0.12496166451716303,4.884932012520962e-07,-8.963296033420999,-0.08947119987042769,6,0.015165948566849663,2.093866400000005,0.0022464319849470867,1.37e-05,3956223.394267907,4.744170925027648e-17,4.744170925027649e-13,0.004868414199080507,2.309658909426951e-15,1.4039847097249231e-14,1.4039847097249232e-10,17.202874666394894,True,
2,124,delithiation,0.7573444336556816,0.7472338699733211,0.7522891518145014,-4.41538e-05,1799.9799999999814,9000.0,0.02207665470111088,12.10042080000001,-15.215069000000012,0.0003783258245157994,7.763249037603867e-07,-4.479641780514781e-06,0.9986030213935368,0.00013660234351082386,0.9185053026282501,0.36107062922721306,0.13037199929053556,5.705662578780991e-07,-7.851220990835128,-0.10450420685024044,7,0.015165845523540777,3.0092149999999958,0.0022464319849470867,1.37e-05,3107793.79827103,6.039332471299035e-17,6.039332471299035e-13,0.004104001648599943,2.4785430418654408e-15,1.3255290872870432e-14,1.3255290872870432e-10,14.814949036365453,True,
2,125,delithiation,0.7472338699733211,0.7371233062909606,0.7421785881321408,-4.41538e-05,1799.9799999999814,9000.0,0.02207665470111088,12.4213695,-15.432983600000005,0.00039282013260394946,6.516114884954308e-07,-4.533192713617735e-06,0.9991546192305911,0.00014820701921433197,0.9286992462821289,0.377289774411226,0.14234757387527383,6.642724366870681e-07,-6.8242974768397255,-0.12166731412864228,7,0.015165845523540777,3.4828335000000044,0.0022464319849470867,1.37e-05,2471880.1056766375,7.59300580837123e-17,7.59300580837123e-13,0.0033176073954050665,2.5190612223206017e-15,1.2649859383032407e-14,1.2649859383032407e-10,12.9073171949273,True,
2,126,delithiation,0.7371233062909606,0.7270127197100871,0.7320680130005238,-4.41539e-05,1799.9799999999814,9000.0,0.022076704700555325,12.732677100000005,-15.803590399999997,0.00040880349397587513,5.291348911984214e-07,-4.58212229716102e-06,0.9995259721493676,0.00016155011829811007,0.938314155789186,0.39517792944216784,0.15616559591819898,7.713933982744502e-07,-5.940058998963288,-0.1412871363639159,7,0.01516587987131024,3.6777705000000105,0.0022464319849470867,1.37e-05,1985225.0803804249,9.454343583249176e-17,9.454343583249176e-13,0.0025887004342954436,2.4474463339935482e-15,1.2247733176519501e-14,1.22477331765195e-10,11.381831913775187,True,
2,127,delithiation,0.7270127197100871,0.7169021102307003,0.7219574149703937,-4.4154e-05,1799.9799999999814,9000.0,0.02207675469999977,13.269327599999992,-16.26834279999999,0.0004271567721290372,3.908675995604344e-07,-4.6352578685858245e-06,0.9997825881566227,0.00017703617716923197,0.9471320869573546,0.4144524650442676,0.17177084578126983,9.304085199609278e-07,-4.981959826400215,-0.17041169655992727,7,0.015165914219080201,3.9823949999999995,0.0022464319849470867,1.37e-05,1489908.5950928226,1.2597417091100595e-16,1.2597417091100596e-12,0.001830089676969277,2.305440297489954e-15,1.188736019916155e-14,1.1887360199161551e-10,9.714086287157826,True,
2,128,delithiation,0.7169021102307003,0.7067915236498268,0.7118468169402635,-4.41539e-05,1799.9799999999814,9000.0,0.022076704700555325,13.867482599999995,-16.753092499999998,0.00044211582706649995,3.057941187380209e-07,-4.575895844685131e-06,0.9998893731495799,0.00019519843355867464,0.9572328545769421,0.4415097167044288,0.19493082994442495,1.050975759795315e-06,-4.353949938461302,-0.19249497833599621,7,0.01516587987131024,5.003005300000002,0.0022464319849470867,1.37e-05,1250889.9882889078,1.500451692452516e-16,1.500451692452516e-12,0.0013833212928250384,2.075606775024931e-15,1.1767690366201044e-14,1.1767690366201043e-10,8.85593881653767,True,
2,129,delithiation,0.7067915236498268,0.6966809141704401,0.7017362189101335,-4.4154e-05,1799.9799999999814,9000.0,0.02207675469999977,14.60649809999999,-17.648495699999987,0.0004649401057117945,3.4502625817133056e-07,-4.575091562790628e-06,0.9998861889242088,0.00021806611161615463,0.9654265543662794,0.4690197918768675,0.2199795651722201,1.2029080442544344e-06,-3.803359354560042,-0.22032214476667814,8,0.015165914219080034,6.437197300000003,0.0022464319849470867,1.37e-05,1055994.2477711944,1.777377105946768e-16,1.777377105946768e-12,0.0014841750751663667,2.6379387998175237e-15,1.1808500470223307e-14,1.1808500470223306e-10,8.150937906440257,True,
2,130,delithiation,0.6966809141704401,0.6865701901984878,0.6916255521844639,-4.41545e-05,1799.9799999999814,9000.0,0.022077004697221993,15.414416799999998,-18.419355200000002,0.0004842889759108156,4.708909720235877e-07,-4.513714928660309e-06,0.9998248361271851,0.00024072689253945518,0.9721105995750378,0.4970728315397093,0.24708139985490424,1.332599947056056e-06,-3.38714926308671,-0.24407348105266433,7,0.01516608595792851,6.731465499999992,0.0022464319849470867,1.37e-05,933559.4375571324,2.0104772385048448e-16,2.010477238504845e-12,0.0019446693831424516,3.9097135312251565e-15,1.1855314075695324e-14,1.1855314075695323e-10,7.67904038620494,True,
2,131,delithiation,0.6865701901984878,0.6764594204295094,0.6815148053139986,-4.41547e-05,1799.9799999999814,9000.0,0.02207710469611088,16.070395699999988,-19.15538309999999,0.0005056107122929566,7.75858600397726e-07,-4.46629064622083e-06,0.9996044451267151,0.0002646076644865464,0.9770326343695215,0.5233426785728972,0.2738875592158548,1.3990017027001406e-06,-3.192484067460872,-0.25623419067478004,7,0.0151661546534676,7.112428599999998,0.0022464319849470867,1.37e-05,923269.3917877052,2.032884461127647e-16,2.032884461127647e-12,0.003068995895594019,6.238914067417607e-15,1.176312020976943e-14,1.176312020976943e-10,7.606851173861992,True,
2,132,delithiation,0.6764594204295094,0.6663486735590439,0.6714040469942766,-4.41546e-05,1799.9799999999814,9000.0,0.02207705469666644,16.668558099999995,-19.618652799999996,0.0004993684487108924,7.953812356284159e-07,-3.957802626618841e-06,0.9996409994600438,0.0002858036426592519,0.9843342300554347,0.5723301970660083,0.3275618544736159,1.3933324789597905e-06,-2.840529942697946,-0.2551964218233931,6,0.015166120305698139,6.297871400000016,0.0022464319849470867,1.37e-05,907956.5532704939,2.0671693961999998e-16,2.0671693961999997e-12,0.0031855486171850603,6.585068611552185e-15,1.2649389011418446e-14,1.2649389011418446e-10,7.82252105960624,True,
2,133,delithiation,0.6663486735590439,0.6562379266885785,0.6612933001238113,-4.41546e-05,1799.9799999999814,9000.0,0.02207705469666644,17.2956363,-20.260550099999996,0.0005016104508980836,9.947030285699708e-07,-3.5234081842413612e-06,0.9995249289555823,0.0003114857639196014,0.9892606498413578,0.6209714398133395,0.38560552906385187,1.3277763137664235e-06,-2.653615784308368,-0.24318945360981903,6,0.015166120305698139,5.061551900000016,0.0022464319849470867,1.37e-05,1008824.705822342,1.8604817954671793e-16,1.8604817954671795e-12,0.003966037895697962,7.37874130507902e-15,1.3370347577890666e-14,1.3370347577890667e-10,8.477321154533403,True,
2,134,delithiation,0.6562379266885785,0.6461271569196001,0.6511825418040893,-4.41547e-05,1799.9799999999814,9000.0,0.02207710469611088,18.23402939999999,-21.097391899999998,0.0005021410478133126,1.185715149263858e-06,-2.9666693256006335e-06,0.9994379010367436,0.0003420582395193741,0.9933786187671436,0.6811995175637294,0.46403278272905774,1.1401435438638378e-06,-2.6020138793637106,-0.20882301833598527,7,0.0151661546534676,5.400285199999994,0.0022464319849470867,1.37e-05,1371086.2484213181,1.368914612163225e-16,1.368914612163225e-12,0.004722637810341633,6.464887906531198e-15,1.446703312889155e-14,1.446703312889155e-10,10.280199868797308,True,
2,135,delithiation,0.6461271569196001,0.6360164100491348,0.6410717834843674,-4.41546e-05,1799.9799999999814,9000.0,0.02207705469666644,19.179090900000002,-22.100262400000002,0.000499546276526766,1.3619266224244195e-06,-2.2793252733428552e-06,0.9993861846389892,0.00037655286178277095,0.9964256250892095,0.7537897477704351,0.5681989838438161,9.716317420168457e-07,-2.3458736214315006,-0.177959638232107,7,0.015166120305697972,4.4367612,0.0022464319849470867,1.37e-05,1868445.5867948662,1.0045248377929144e-16,1.0045248377929144e-12,0.005452654484359655,5.47732686144219e-15,1.6040459026575537e-14,1.6040459026575538e-10,12.636536506061846,True,
2,136,delithiation,0.6360164100491348,0.6259056631786692,0.630961036613902,-4.41546e-05,1799.9799999999814,9000.0,0.02207705469666644,20.395435399999997,-23.1854096,0.0004907814817176477,1.5258881080659713e-06,-1.4049861628126308e-06,0.9993642677661501,0.00041496779779404694,0.9984361484641197,0.8455245628700856,0.7149117864166493,8.324880197521159e-07,-1.687695353539122,-0.15247470869995638,7,0.015166120305698305,4.296675299999997,0.0022464319849470867,1.37e-05,2456703.480174477,7.639912651838229e-17,7.639912651838229e-13,0.006218197568195259,4.750648627288467e-15,1.829054283076444e-14,1.829054283076444e-10,15.472806727416076,True,
2,137,delithiation,0.6259056631786692,0.6157948934096908,0.62085027829418,-4.41547e-05,1799.9799999999814,9000.0,0.02207710469611088,21.769642800000003,-24.6374533,0.00048452493030844845,1.689041170585277e-06,-4.5897255609197454e-07,0.9993648926211791,0.0004597585651881918,0.9992841373316886,0.9488852614776904,0.9003832394495849,6.378262483489599e-07,-0.7195886925005741,-0.11682108193392021,6,0.0151661546534676,2.751305700000012,0.0022464319849470867,1.37e-05,4079057.908947293,4.601307561442251e-17,4.601307561442251e-13,0.006971947426977736,3.20800744137305e-15,2.119008783965764e-14,2.119008783965764e-10,21.459803787820878,True,
2,138,delithiation,0.6157948934096908,0.6056841465392255,0.6107395199744582,-4.41546e-05,1799.9799999999814,9000.0,0.02207705469666644,23.197233600000004,-25.81227570000001,0.00047046104824221896,1.795484785229609e-06,6.108598365196464e-07,0.9994014199127649,0.0005034233191833781,0.9992821110228332,1.0700637620570628,1.1450364548677143,5.309273034588494e-07,1.1505526887392266,-0.09724222332934739,6,0.015166120305697972,2.039745400000015,0.0022464319849470867,1.37e-05,5550212.545185838,3.3816722958258444e-17,3.3816722958258446e-13,0.007632873292860563,2.5811876152015556e-15,2.4670538591313952e-14,2.467053859131395e-10,27.009936030882415,True,
2,139,delithiation,0.6056841465392255,0.5955733538717338,0.6006287502054797,-4.41548e-05,1799.9799999999814,9000.0,0.022077154695555327,24.6418789,-26.963397900000004,0.0004522707454076175,1.9487865839012448e-06,1.8144038092018248e-06,0.9994100404355084,0.0005501767892828922,0.9985294125425239,1.2164766235035498,1.4798153755305972,4.3165748924842236e-07,4.203341432488434,-0.07906005882492034,7,0.015166189001237562,2.1694748999999955,0.0022464319849470867,1.37e-05,7759805.286901946,2.4187462579352174e-17,2.418746257935217e-13,0.008617787481013675,2.084424122138279e-15,2.9129003787043636e-14,2.9129003787043634e-10,34.70305118222165,True,
2,140,delithiation,0.5955733538717338,0.5854626527982947,0.5905180033350143,-4.41544e-05,1799.9799999999814,9000.0,0.022076954697777547,25.627702399999993,-27.3443684,0.0004355012682419596,2.168094090246232e-06,2.902827276522738e-06,0.999370309704516,0.0005921391309139541,0.9974265436446934,1.3596725752471708,1.8487095118792733,3.4867409536479236e-07,8.325331061619938,-0.06386184626084505,8,0.015166051610158715,1.7462521999999925,0.0022464319849470867,1.37e-05,11027368.138945496,1.7020380351421552e-17,1.7020380351421554e-13,0.009956775092749734,1.6946809915216109e-15,3.2309506841928125e-14,3.2309506841928123e-10,43.56929514983674,True,
2,141,delithiation,0.5854626527982947,0.5753519975218818,0.5804073251600883,-4.41542e-05,1799.9799999999814,9000.0,0.02207685469888866,27.016758900000006,-26.560127700000006,0.000443915127620462,2.664450189293232e-06,3.652267447379843e-06,0.9991891291219231,0.0006409931182715333,0.9965655601144653,1.4439542119401905,2.0850037661798164,2.8486162350641065e-07,12.82119859608836,-0.052174428352988404,8,0.015165982914619291,1.5757680000000052,0.0022464319849470867,1.37e-05,17165813.534763277,1.093394144238491e-17,1.0933941442384909e-13,0.012004322554068398,1.3125455986168432e-15,2.933822343652588e-14,2.9338223436525877e-10,51.79985380830122,True,
2,142,delithiation,0.5753519975218818,0.5652413193469558,0.5702966584344188,-4.41543e-05,1799.9799999999814,9000.0,0.022076904698333105,27.810618300000005,-21.887376900000007,0.0005575655523583028,3.906956910777468e-06,2.0168659207889686e-06,0.9983851775243449,0.0006663965426426832,0.997644153218808,1.195189587706888,1.4284781505629611,2.416316495731962e-07,8.34686153221832,-0.044256451540083626,7,0.015166017262389087,1.3141482999999843,0.0022464319849470867,1.37e-05,37637140.63031462,4.986829415219342e-18,4.986829415219342e-14,0.014014341073448452,6.988712829998935e-16,1.2628999582863455e-14,1.2628999582863455e-10,50.323659849931964,True,
2,143,delithiation,0.5652413193469558,0.5551306182735166,0.5601859688102362,-4.41544e-05,1799.9799999999814,9000.0,0.022076954697777547,24.45734290000001,-14.159254700000012,0.0007874874753264106,3.872713759244674e-06,-4.570011063500581e-06,0.9976055481170981,0.0005408876272526492,0.9918638457630186,0.6868523553704182,0.4717661580778913,1.993291713525734e-07,-22.92695561061229,-0.03650838724598024,6,0.015166051610158715,0.9049922000000099,0.0022464319849470867,1.37e-05,110326026.93603851,1.701230482167306e-18,1.701230482167306e-14,0.009835619944658671,1.6732656460866043e-16,2.649517924253137e-15,2.649517924253137e-11,39.46406821194857,True,
2,144,delithiation,0.5551306182735167,0.5450197798089988,0.5500751990412578,-4.4155e-05,1799.9799999999814,9000.0,0.022077254694444215,15.79766719999999,-11.830270199999992,0.0005380538453697229,1.9063193083226546e-06,-5.435061620150179e-06,0.997261096282748,0.0002447754810117137,0.9589234653896196,0.45492748192054383,0.20695901380656673,1.7863469512260489e-07,-30.42556551749287,-0.03271761961003029,6,0.01516625769677682,0.8049159999999889,0.0022464319849470867,1.37e-05,64128671.593606494,2.9267719934917896e-18,2.9267719934917894e-14,0.0070859796829915046,2.0739046882631363e-16,3.961970458700883e-15,3.961970458700883e-11,36.79265864894336,True,
2,145,delithiation,0.5450197798089988,0.5349089871415073,0.539964383475253,-4.41548e-05,1799.9799999999814,9000.0,0.022077154695555327,11.372566200000017,-11.985152900000017,0.0003221658378638025,2.1571007687779467e-06,-3.9084489549874185e-06,0.9841649845147427,0.000111264178083844,0.894645541974216,0.34536305531836553,0.1192756399788364,1.7160908434557946e-07,-22.775303358164546,-0.03143099480765424,6,0.015166189001237396,0.7678717000000057,0.0022464319849470867,1.37e-05,24912127.35765408,7.534081586265394e-18,7.534081586265394e-14,0.013391244602972918,1.008907293804341e-15,1.1342311473724795e-14,1.1342311473724796e-10,38.80034839890293,True,
2,146,delithiation,0.5349089871415073,0.5247981715755026,0.5298535793585049,-4.41549e-05,1799.9799999999814,9000.0,0.022077204694999773,10.030955000000008,-11.879146099999987,0.0002722643320475641,1.8868893291126992e-06,-3.6791498654843694e-06,0.974984551406793,7.373575404998026e-05,0.8112119487406633,0.2708241417281892,0.0733457157428103,1.8293702452135577e-07,-20.11156503234189,-0.03350568338320239,6,0.015166223349007024,0.8316188999999974,0.0022464319849470867,1.37e-05,15657076.357647311,1.198755091389252e-17,1.198755091389252e-13,0.013860716274675765,1.661560420456944e-15,1.5601355427077786e-14,1.5601355427077787e-10,36.075796888332235,True,
2,147,delithiation,0.5247981715755026,0.514687378908011,0.5197427752417567,-4.41548e-05,1799.9799999999814,9000.0,0.022077154695555327,9.2971325,-11.804252900000007,0.0002460724102287877,1.67698593211805e-06,-3.436046828399726e-06,0.972234344002118,6.066178122048034e-05,0.7715108986006401,0.246520043283518,0.06077213174050759,2.1027347257512048e-07,-16.340847879288216,-0.03851255573036501,7,0.015166189001237396,0.9724349000000132,0.0022464319849470867,1.37e-05,9680309.9517723,1.9388841982857905e-17,1.9388841982857906e-13,0.013630019964927067,2.6427030332316937e-15,1.885925570889693e-14,1.885925570889693e-10,31.18791478560506,True,
2,148,delithiation,0.514687378908011,0.5045766778345717,0.5096320283712914,-4.41544e-05,1799.9799999999814,9000.0,0.022076954697777547,8.8427663,-11.398822099999983,0.00022825014977634166,1.4685977238978828e-06,-3.2536777817125263e-06,0.9728089423199544,5.268023637720236e-05,0.7429823180791195,0.23080044604055158,0.05326884589251756,2.337300231189992e-07,-13.920666837293632,-0.042809118891820305,7,0.015166051610158882,1.0747164999999892,0.0022464319849470867,1.37e-05,6741018.656986359,2.784297293191423e-17,2.7842972931914225e-13,0.012868317723663586,3.582922220592373e-15,2.0439543568728878e-14,2.0439543568728878e-10,27.094291198959517,True,
2,149,delithiation,0.5045766778345717,0.4944659309641064,0.49952130439933906,-4.41546e-05,1799.9799999999814,9000.0,0.02207705469666644,8.68046290000002,-11.157184900000006,0.00021894590511138318,1.32836801896873e-06,-3.0860852444912577e-06,0.9769384689072524,5.241936023862718e-05,0.7626010452143,0.23941694735948663,0.05732047468293519,2.8198470882147343e-07,-10.944158133216652,-0.05164703312871537,7,0.015166120305697972,1.2970865000000165,0.0022464319849470867,1.37e-05,4261425.772076679,4.404394445395557e-17,4.404394445395557e-13,0.012134212040119741,5.3443856108755276e-15,2.1281831038671047e-14,2.1281831038671047e-10,21.98170586532377,True,
2,150,delithiation,0.4944659309641064,0.4843552069921542,0.4894105689781303,-4.41545e-05,1799.9799999999814,9000.0,0.022077004697221993,8.552938700000013,-11.131227100000002,0.00021659199776853942,1.2373234705529118e-06,-3.02088109245805e-06,0.980426765652721,5.358389820424372e-05,0.7795201625056868,0.24739555826760526,0.06120456225054007,3.3471281409778456e-07,-9.025292624666339,-0.061304611237796396,6,0.015166085957928344,1.511275800000017,0.0022464319849470867,1.37e-05,2959869.2490186733,6.341158484018423e-17,6.341158484018423e-13,0.011425384901571247,7.245017640177451e-15,2.164585061143567e-14,2.1645850611435668e-10,18.475790310767234,True,
2,151,delithiation,0.4843552069921542,0.47424448302020206,0.4792998450061781,-4.41545e-05,1799.9799999999814,9000.0,0.022077004697221993,8.65897530000001,-11.245369899999996,0.0002186247418920908,1.1750113978183627e-06,-3.019456593803726e-06,0.983355181379428,5.5693508914304656e-05,0.7940845002689308,0.25474476691112097,0.06489489626860136,3.777288666718228e-07,-7.993714169658843,-0.06918325307331816,6,0.015166085957928177,1.6936213000000033,0.0022464319849470867,1.37e-05,2367939.8107143277,7.926299441850264e-17,7.926299441850264e-13,0.010749116386820728,8.520071521724066e-15,2.168314408923917e-14,2.168314408923917e-10,16.53963382228103,True,
2,152,delithiation,0.47424448302020206,0.46413373614973663,0.46918910958496934,-4.41546e-05,1799.9799999999814,9000.0,0.02207705469666644,8.718997299999975,-11.353611999999986,0.00022215705475284457,1.129893023203773e-06,-3.0444897406973773e-06,0.9855526683372138,5.787502193357115e-05,0.804929742133089,0.26051399537124126,0.06786754178428711,4.437784009739133e-07,-6.860382871306849,-0.08128042783844264,6,0.015166120305698139,1.9767582999999922,0.0022464319849470867,1.37e-05,1771414.874459713,1.059548515179122e-16,1.059548515179122e-12,0.010172020190498187,1.0777748889214404e-14,2.140529724748028e-14,2.140529724748028e-10,14.213472970254976,True,
2,153,delithiation,0.46413373614973663,0.4540230121777844,0.4590783741637605,-4.41545e-05,1799.9799999999814,9000.0,0.022077004697221993,8.852392399999992,-11.479586299999983,0.00022577053419647175,1.045518732077772e-06,-3.04685438511828e-06,0.9887347794639593,6.136090410275328e-05,0.8239905108063833,0.27178437753686374,0.07386674787310049,5.139275349174072e-07,-5.928568092013084,-0.09412883643978547,6,0.015166085957928344,2.296224200000002,0.0022464319849470867,1.37e-05,1364153.176288389,1.3758718834689087e-16,1.3758718834689087e-12,0.009261781975215001,1.2743025410517452e-14,2.1188067010220697e-14,2.1188067010220696e-10,12.409568224245135,True,
2,154,delithiation,0.4540230121777844,0.4439122653073191,0.44896763874255174,-4.41546e-05,1799.9799999999814,9000.0,0.02207705469666644,8.979171499999994,-11.567801199999977,0.00022895174318301152,9.537813881624458e-07,-3.0345642128763364e-06,0.9915024649358641,6.52052962996208e-05,0.8433807276498552,0.2847993004687422,0.0811106415474849,5.857915422426739e-07,-5.180280004143894,-0.10729090706788262,7,0.015166120305697972,2.9551238000000146,0.0022464319849470867,1.37e-05,1079777.0829836274,1.7382291489404198e-16,1.7382291489404199e-12,0.008331724186961487,1.4482445842708377e-14,2.0921224902072537e-14,2.0921224902072537e-10,10.970844004664029,True,
2,155,delithiation,0.4439122653073191,0.43380154133536686,0.438856903321343,-4.41545e-05,1799.9799999999814,9000.0,0.022077004697221993,8.896142199999984,-11.621147399999977,0.00023094137915442462,8.482790131238809e-07,-2.9816522864595405e-06,0.9940150658567555,7.005008356795337e-05,0.8666862273757594,0.3033240895349147,0.09200550329218495,6.515263120787855e-07,-4.576411161271697,-0.11933085795011253,7,0.015166085957928344,3.2930970999999754,0.0022464319849470867,1.37e-05,888120.6781291739,2.1133389259145382e-16,2.113338925914538e-12,0.00734627130252529,1.552516110395559e-14,2.07523791610985e-14,2.0752379161098499e-10,9.90944589125693,True,
2,156,delithiation,0.43380154133536686,0.42369081736341463,0.42874617934939074,-4.41545e-05,1799.9799999999814,9000.0,0.022077004697221993,8.975475999999983,-11.532962300000005,0.00023073552920138088,7.34358690365982e-07,-2.863566124671037e-06,0.9960925738843548,7.62162159040084e-05,0.8937822204436388,0.33031850867444246,0.10911031717290771,7.275340368425777e-07,-3.935989217904659,-0.13325211767323872,7,0.015166085957928344,3.3731609999999854,0.0022464319849470867,1.37e-05,710975.6145823535,2.6398936355961265e-16,2.6398936355961263e-12,0.00636537158284843,1.6803903929766012e-14,2.0475107111345908e-14,2.0475107111345909e-10,8.80683534409067,True,
2,157,delithiation,0.42369081736341463,0.4135800933914625,0.41863545537743857,-4.41545e-05,1799.9799999999814,9000.0,0.022077004697221993,9.21487809999999,-11.710852399999998,0.00023382251840834358,6.315219081251715e-07,-2.753204213680679e-06,0.9976234191151029,8.525838335993192e-05,0.9198406386812723,0.364628624908736,0.13295403410283568,8.257792250587962e-07,-3.334068150581832,-0.1512462990009361,6,0.015166085957928177,3.416120999999994,0.0022464319849470867,1.37e-05,566731.2400706571,3.3117990809294326e-16,3.3117990809294325e-12,0.005401720180109365,1.7889411927924166e-14,2.0557851817583345e-14,2.0557851817583346e-10,7.878741924832883,True,
2,158,delithiation,0.4135800933914625,0.4034693694195103,0.4085247314054864,-4.41545e-05,1799.9799999999814,9000.0,0.022077004697221993,9.512841699999996,-12.02142240000001,0.00023693554642124763,5.687587041386723e-07,-2.6193748807906483e-06,0.9984311123089936,9.559290224013897e-05,0.9411301499980286,0.40345530117369716,0.16277618004515867,9.158719927245497e-07,-2.859979234651005,-0.16774731678232466,6,0.015166085957928344,3.7430078000000035,0.0022464319849470867,1.37e-05,473067.6773513707,3.9675084345404e-16,3.9675084345404e-12,0.004800957160961204,1.904783802998071e-14,2.109719208974155e-14,2.1097192089741548e-10,7.292113155756609,True,
2,159,delithiation,0.4034693694195103,0.39335864544755805,0.39841400743353417,-4.41545e-05,1799.9799999999814,9000.0,0.022077004697221993,9.884208400000011,-12.392043999999991,0.00023826833726306717,5.171047063261493e-07,-2.4411861634071072e-06,0.9989370969515193,0.00010654083624566128,0.9581456297590455,0.44714642939750626,0.19993992932293905,1.0221025683062625e-06,-2.3883964673451747,-0.18720406855072777,6,0.015166085957928344,4.563495499999987,0.0022464319849470867,1.37e-05,384128.1192935765,4.886130188676833e-16,4.886130188676833e-12,0.0043405239006240656,2.120836486551257e-14,2.2168004944332618e-14,2.2168004944332618e-10,6.735669782384091,True,
2,160,delithiation,0.39335864544755805,0.38324789857709274,0.3883032720123254,-4.41546e-05,1799.9799999999814,9000.0,0.02207705469666644,10.263711199999998,-12.75524489999999,0.00023782534717141346,4.999210398106614e-07,-2.2159825195079596e-06,0.9991823105897361,0.00011824993585359484,0.9715161394620266,0.49721334273241186,0.24722110819113885,1.1541747638310777e-06,-1.9199713847081528,-0.21139338552449752,7,0.015166120305697972,5.386963500000008,0.0022464319849470867,1.37e-05,300127.31380752474,6.253679400881449e-16,6.253679400881449e-12,0.004204102260389777,2.6291107704998684e-14,2.3574077582899066e-14,2.3574077582899063e-10,6.1397338823276835,True,
2,161,delithiation,0.38324789857709274,0.3731371288081142,0.3781925136926035,-4.41547e-05,1799.9799999999814,9000.0,0.02207710469611088,10.6810034,-13.125836899999992,0.00023441725842357443,4.962979639941433e-07,-1.9277140971918203e-06,0.9993301658795242,0.00013039694055287461,0.9819281972720094,0.5562599845667383,0.30942517043018797,1.260257471483207e-06,-1.5296192570261682,-0.23082248765251037,7,0.015166154653467767,5.964353699999981,0.0022464319849470867,1.37e-05,244564.26188377445,7.674465539417074e-16,7.674465539417074e-12,0.004234312501832695,3.249608537843791e-14,2.569497659268477e-14,2.5694976592684767e-10,5.786287961549446,True,
2,162,delithiation,0.3731371288081142,0.3630263819376489,0.36808175537288157,-4.41546e-05,1799.9799999999814,9000.0,0.02207705469666644,11.037528500000004,-13.43342660000002,0.00022755826926589958,5.105029730916127e-07,-1.5708341495278338e-06,0.9994043295856339,0.00014279535354414164,0.9896925011392687,0.6275111601296576,0.39377025608726873,1.3444560317149524e-06,-1.1683789670117508,-0.24624443467267768,8,0.015166120305697972,6.395727399999995,0.0022464319849470867,1.37e-05,202499.72000149474,9.26865479115796e-16,9.26865479115796e-12,0.004486789029803131,4.1586498637999766e-14,2.856023349488001e-14,2.856023349488001e-10,5.551016563602997,True,
2,163,delithiation,0.3630263819376489,0.3529156121686704,0.35797099705315966,-4.41547e-05,1799.9799999999814,9000.0,0.02207710469611088,11.42445210000001,-13.7403012,0.00021972680952730595,5.222236317087592e-07,-1.1872770453885246e-06,0.9994727472947916,0.0001556608072906819,0.9947798529886488,0.7084288331749412,0.5018714116736087,1.426008554391063e-06,-0.8325876038629502,-0.26118063124904184,7,0.015166154653467767,6.472066100000006,0.0022464319849470867,1.37e-05,167824.06206855542,1.118373597245724e-15,1.118373597245724e-11,0.004753390201516226,5.316066098782279e-14,3.204791579190156e-14,3.204791579190156e-10,5.353113388259404,True,
