Repository: zhangjunhuan846-hash/fangzhen

# 🔋 Fangzhen · 电池数据—模型研究工作站
  <strong>让实验记录、物理仿真、诊断分析与下一轮实验建议接在同一条可追溯的研究链上。</strong><br>
  Battery data → model → simulation → evidence → experiment
  <a href="#项目能做什么">项目能力</a> ·
  <a href="#研究流程">研究流程</a> ·
  <a href="#快速开始">快速开始</a> ·
  <a href="#项目路线图">路线图</a> ·
  <a href="STATUS.md">验收状态</a>
> **当前软件：本地工作站 v0.3.10。** `v0.1.0-platform` 是保留的仿真平台冻结标签，两者用途不同。工作站增加了数据录入、参数探索、机器学习辅助研究，以及环境和经济筛选；这些工程能力不自动构成真实回收石墨的材料验证。详细判据与失败记录以 [STATUS.md](STATUS.md) 为准。

## 项目能做什么

| 研究环节 | 已有能力 | 关键约束 |
| --- | --- | --- |
| **实验数据** | 数据集适配、协议与单位核对；本地工作站的方案、样品、工艺、表征、极片与半电池记录；Excel/CSV 导入和版本归档 | 原始数据、来源和测试条件必须由研究者提供，软件不补造缺失实测值 |

File: outputs/analysis/graphite_phaseB16/v2/gitt_ds_app_pulses.csv (part 7 of 16)
cycle,pulse_id,branch,SOC_start,SOC_end,SOC_mid,I_A,pulse_time_s,relax_time_s,capacity_increment_mAh,delta_V_pulse_mV,delta_V_relax_mV,quad_sqrt_t_slope_V_per_sqrt_s,quad_sqrt_t_slope_stderr,quad_t_slope_V_per_s,quad_r2,linear_sqrt_t_slope_V_per_sqrt_s,linear_sqrt_t_r2,slope_ratio_linear_over_quad,Ds_ratio_vs_linear,dUdt_expected_V_per_s,t_slope_over_expected_drift,u_prime_V_per_soc,u_prime_knots,u_prime_halfwidth_soc,u_prime_window_curvature_mV,Q_th_Ah,R_m,tau_d_s,Ds_app_m2_s,Ds_app_cm2_s,Ds_app_rel_uncertainty,Ds_app_cm2_s_uncertainty,Ds_app_relax_m2_s,Ds_app_relax_cm2_s,relax_over_pulse_sqrt_ratio,accepted,flags
2,164,delithiation,0.3529156121686704,0.34280488819671817,0.3478602501826943,-4.41545e-05,1799.9799999999814,9000.0,0.022077004697221993,11.873662499999993,-13.961941000000005,0.00021065889645932983,5.51940417804815e-07,-7.625845917786592e-07,0.9995017983937979,0.00016950948962776388,0.9978641237137529,0.8046633324146824,0.6474830785327016,1.513358962855316e-06,-0.5039019892146803,-0.2771805529201398,8,0.015166085957928344,7.086515400000021,0.0022464319849470867,1.37e-05,136964.524465826,1.3703548472278345e-15,1.3703548472278346e-11,0.005240133951915708,7.180842961130838e-14,3.600023797631588e-14,3.6000237976315875e-10,5.125499147956716,True,
2,165,delithiation,0.34280488819671817,0.33269411842773977,0.33774950331222897,-4.41547e-05,1799.9799999999814,9000.0,0.02207710469611088,12.42884990000001,-14.374792599999992,0.00020735583001116743,5.978176574671949e-07,-4.23313258221218e-07,0.9995061239858068,0.00018451365660833278,0.9990797064516561,0.8898406984669568,0.7918164686481615,1.6279933806281861e-06,-0.2600214861180063,-0.298175166980889,7,0.0151661546534676,7.615730099999995,0.0022464319849470867,1.37e-05,114672.59018596273,1.6367468433007928e-15,1.6367468433007928e-11,0.005766104164372891,9.437652789180885e-14,3.938619784814363e-14,3.938619784814363e-10,4.905477330676249,True,
2,166,delithiation,0.33269411842773977,0.3225833257602482,0.327638722093994,-4.41548e-05,1799.9799999999814,9000.0,0.022077154695555327,12.614875999999997,-14.320671499999992,0.0001916964995034254,6.846364235507786e-07,6.280869912499218e-08,0.9994203696836045,0.00019508568509761786,0.9994119692530911,1.0176799555702472,1.0356724919694602,1.8864499182002438e-06,0.033294654959573185,-0.3455119978639929,8,0.015166189001237396,9.785190200000017,0.0022464319849470867,1.37e-05,72991.14825984531,2.571407690859058e-15,2.571407690859058e-11,0.007142920453156683,1.8367360588441563e-13,4.5737432828250306e-14,4.573743282825031e-10,4.217454666854127,True,
2,167,delithiation,0.3225833257602482,0.3124725330927566,0.3175279294265024,-4.41548e-05,1799.9799999999814,9000.0,0.022077154695555327,12.912124400000003,-13.922601899999998,0.0001873927375397879,7.990861451299909e-07,3.116629125257597e-07,0.9992795984208583,0.00020421020817845093,0.9990908911823245,1.0897445165669362,1.1875431113877053,2.249132381218854e-06,0.1385702838695794,-0.41193896270350794,8,0.015166189001237396,11.441752400000006,0.0022464319849470867,1.37e-05,49069.074376913755,3.825016110112426e-15,3.825016110112426e-11,0.008528464396442536,3.2621513710912946e-13,4.52385507343177e-14,4.52385507343177e-10,3.439043802341096,True,
2,168,delithiation,0.3124725330927566,0.3023617175267519,0.30741712530975424,-4.41549e-05,1799.9799999999814,9000.0,0.022077204694999773,13.115942500000005,-13.149470100000006,0.00022143037424632593,1.1688218164960582e-06,-2.711185878879893e-07,0.9984981839480138,0.00020680069356178495,0.9983590383196408,0.9339310122455626,0.8722271356340212,2.5511359511503387e-06,-0.10627367301446188,-0.4672512503709691,8,0.015166223349007024,13.1516904,0.0022464319849470867,1.37e-05,53252.44751278173,3.5245328387009883e-15,3.5245328387009884e-11,0.010557014325377286,3.7208543668429003e-13,2.8901175020161807e-14,2.8901175020161804e-10,2.8635644971578595,True,
2,169,delithiation,0.3023617175267519,0.29225085616372093,0.2973062868452364,-4.41551e-05,1799.9799999999814,9000.0,0.02207730469388866,12.75792719999999,-12.526810199999987,0.00031039504581734404,9.756053502988959e-07,-2.4366384009139562e-06,0.9986224098072081,0.00017891294410506817,0.9838250334639022,0.5764039939295674,0.3322415642179568,2.8077807831016265e-06,-0.8678164675741935,-0.5142544985373236,7,0.015166292044546448,13.226553800000012,0.0022464319849470867,1.37e-05,86384.44711186613,2.172729076530931e-15,2.172729076530931e-11,0.006286217279853129,1.365824706532807e-13,1.3348264908392363e-14,1.3348264908392364e-10,2.478618120307952,True,
2,170,delithiation,0.29225085616372093,0.2821399490036638,0.28719540258369236,-4.41553e-05,1799.9799999999814,9000.0,0.02207740469277755,12.06266880000001,-12.313306299999994,0.0002962107898577536,1.3495971626822097e-06,-2.82402464810685e-06,0.9959953578872678,0.00014382515238250154,0.9658011794008371,0.48555001136713916,0.23575881353862896,2.835541940459211e-06,-0.995938239463848,-0.5193366955935844,6,0.015166360740085705,12.882664799999999,0.0022464319849470867,1.37e-05,77136.8657673868,2.4332074959591456e-15,2.4332074959591455e-11,0.009112410546086545,2.2172385646994953e-13,1.4161882988872874e-14,1.4161882988872873e-10,2.412520031363936,True,
2,171,delithiation,0.2821399490036638,0.2720290876406328,0.2770845183221483,-4.41551e-05,1799.9799999999814,9000.0,0.02207730469388866,12.22202189999999,-12.336254200000008,0.00025914996173979183,1.5904218339095319e-06,-2.1194559275979334e-06,0.9944457562372108,0.00014478316864389862,0.9774601945468023,0.5586848929936289,0.31212880965930256,2.8993866209039446e-06,-0.7310014857339545,-0.5310324159821761,7,0.015166292044546448,13.541564300000003,0.0022464319849470867,1.37e-05,56470.60334111709,3.323676194253446e-15,3.323676194253446e-11,0.012274142918889936,4.079527662437899e-13,1.8571103307908138e-14,1.8571103307908138e-10,2.3637933129395123,True,
2,172,delithiation,0.2720290876406328,0.26191829497314123,0.26697369130688703,-4.41548e-05,1799.9799999999814,9000.0,0.022077154695555327,12.551128899999986,-12.046426499999985,0.0002491320975345004,1.4907146944152932e-06,-1.5954796339952901e-06,0.9961087502673994,0.0001630393004093163,0.9884331310091524,0.654429124238952,0.42827747865216176,3.230649199726599e-06,-0.4938572823475576,-0.5917082921873578,7,0.015166189001237396,13.75430820000001,0.0022464319849470867,1.37e-05,42035.10673218734,4.465077279232433e-15,4.465077279232433e-11,0.01196726322435314,5.343475511765308e-13,1.9161543333120098e-14,1.9161543333120097e-10,2.0715754371340425,True,
2,173,delithiation,0.26191829497314123,0.25180747940713655,0.2568628871901389,-4.41549e-05,1799.9799999999814,9000.0,0.022077204694999773,13.141155200000004,-11.681675900000021,0.00023918576947739429,1.4566200684082677e-06,-1.061115320239709e-06,0.9969985488112996,0.00018192751055284384,0.9942557450795869,0.7606117661194639,0.57853025875937,3.7860699921843805e-06,-0.28026827883007427,-0.693434600003372,8,0.015166223349007024,16.437426199999994,0.0022464319849470867,1.37e-05,28211.474714472744,6.652966635016541e-15,6.652966635016541e-11,0.012179822165765882,8.103195048927532e-13,1.9548480941445488e-14,1.9548480941445488e-10,1.7141500468172497,True,
2,174,delithiation,0.25180747940713655,0.24169668673964495,0.24675208307339075,-4.41548e-05,1799.9799999999814,9000.0,0.022077154695555327,13.262718899999998,-11.400699600000008,0.00024443428112525434,1.4494898294035933e-06,-1.0974287832675614e-06,0.997132348295799,0.00018521653143815524,0.9943017411035234,0.7577354967785619,0.5741630830782539,3.531807506148102e-06,-0.3107272356596951,-0.6468668241585124,8,0.015166189001237396,14.626711600000009,0.0022464319849470867,1.37e-05,33858.09887002517,5.5434299699019235e-15,5.5434299699019235e-11,0.011859955344486544,6.574483189832519e-13,1.7828391436879093e-14,1.7828391436879093e-10,1.7933571873453371,True,
2,175,delithiation,0.24169668673964495,0.23158587117364027,0.2366412789566426,-4.41549e-05,1799.9799999999814,9000.0,0.022077204694999773,12.732744200000006,-11.555582300000006,0.00022820285725807908,1.971163142757753e-06,-1.1710836225170444e-06,0.9933519929234633,0.00016501065938765274,0.9893113264606285,0.7230876132328131,0.5228556964107264,2.2452890466106567e-06,-0.521573658538457,-0.411234106908341,9,0.015166223349007024,10.647997199999981,0.0022464319849470867,1.37e-05,73018.01643096039,2.5704614994227302e-15,2.57046149942273e-11,0.01727553428946357,4.4406095773023317e-13,2.1014298588164754e-14,2.1014298588164753e-10,2.8592484721212177,True,
2,176,delithiation,0.23158587117364027,0.2214750327091224,0.22653045194138133,-4.4155e-05,1799.9799999999814,9000.0,0.022077254694444215,13.121157899999986,-12.021034999999985,0.00020654871457850946,2.2376842074286997e-06,-6.39754862577598e-07,0.9921039333233519,0.00017202725506253497,0.9909925311043547,0.832865289980525,0.693664591254344,1.162532208882963e-06,-0.5503115162652709,-0.21292216816299744,8,0.01516625769677682,5.166858399999974,0.0022464319849470867,1.37e-05,223134.845001876,8.411505607670643e-16,8.411505607670643e-12,0.021667374807875193,1.822552446999438e-13,2.775953036607523e-14,2.7759530366075227e-10,5.744724259243672,True,
2,177,delithiation,0.2214750327091224,0.2113641942446045,0.21641961347686345,-4.4155e-05,1799.9799999999814,9000.0,0.022077254694444215,14.658450999999989,-12.404173599999984,0.00021045337125507287,2.2173359351903795e-06,4.7645547467275373e-08,0.9949239024197446,0.00021302434638040228,0.9949198665004902,1.0122163646512146,1.0245819688677205,8.128678939246255e-07,0.05861413376438925,-0.14887982722717416,8,0.01516625769677682,4.021003900000014,0.0022464319849470867,1.37e-05,473810.0018070741,3.9612924861055077e-16,3.961292486105508e-12,0.021071992546063165,8.347232573999128e-14,2.8470643382964973e-14,2.8470643382964974e-10,8.477741803907733,True,
2,178,delithiation,0.2113641942446045,0.20125337867859983,0.20630878646160217,-4.41549e-05,1799.9799999999814,9000.0,0.022077204694999773,16.381829999999987,-12.438953000000003,0.00022630090720178334,2.033911503464106e-06,6.916964315459806e-07,0.9972063601461544,0.00026362515709099215,0.9966499843380929,1.164931949901236,1.357066447900696,9.446590847140087e-07,0.7322180485411713,-0.17301827380382695,9,0.015166223349007024,4.737004699999991,0.0022464319849470867,1.37e-05,405653.0724790829,4.626860061800173e-16,4.626860061800174e-12,0.01797528369296858,8.316912221852426e-14,2.4761015277852585e-14,2.4761015277852587e-10,7.315449923450774,True,
2,179,delithiation,0.20125337867859983,0.19114254021408195,0.19619795944634089,-4.4155e-05,1799.9799999999814,9000.0,0.022077254694444215,16.894042499999983,-12.26022839999999,0.0002562748280650377,1.6603159635026787e-06,3.7301832849836466e-07,0.998303976767722,0.0002764030644863804,0.9981565618248639,1.0785416054058754,1.163251994591483,1.4153491958212673e-06,0.2635521534895266,-0.2592265549111837,9,0.01516625769677682,7.1903616,0.0022464319849470867,1.37e-05,231748.58305656578,8.098862893767429e-16,8.09886289376743e-12,0.01295730818386363,1.0493946245340219e-13,1.8756793815917708e-14,1.8756793815917707e-10,4.812461618216325,True,
2,180,delithiation,0.19114254021408195,0.18103174754659046,0.1860871438803362,-4.41548e-05,1799.9799999999814,9000.0,0.022077154695555327,15.762895400000005,-12.441754400000004,0.00023743658494931365,2.36739989368996e-06,-1.320521112087988e-07,0.9950490995484673,0.00023031099376124586,0.9950225741144028,0.9699894976606537,0.9408796255719672,2.9490947555913645e-06,-0.04477716796262085,-0.5401402979553875,9,0.015166189001237229,15.685901000000001,0.0022464319849470867,1.37e-05,45819.485844016475,4.096292146074141e-15,4.096292146074141e-11,0.019941323652337202,8.168548745939139e-13,2.2503048604743735e-14,2.2503048604743734e-10,2.3438251912655947,True,
2,181,delithiation,0.18103174754659046,0.17092095487909886,0.17597635121284466,-4.41548e-05,1799.9799999999814,8999.999999999534,0.022077154695555327,16.379624600000003,-12.707084399999985,0.00019052061469666267,2.8130628507055233e-06,1.1438190882271714e-06,0.9941869071463983,0.00025224160605963005,0.992531922671891,1.3239596484676288,1.7528691507705272,6.357249228942461e-06,0.1799235875510024,-1.1643594991945512,10,0.015166189001237396,30.386015800000028,0.0022464319849470867,1.37e-05,6348.598516803558,2.9564005268756486e-14,2.9564005268756486e-10,0.02953027267085339,8.730331368289253e-12,3.6457028288649735e-14,3.6457028288649733e-10,1.1104755404047475,True,
2,182,delithiation,0.17092095487909886,0.1608101851101229,0.16586556999461088,-4.41547e-05,1799.9799999995157,9000.0,0.02207710469610517,19.10364619999999,-12.188076900000011,0.00019223564331024434,2.420889247547197e-06,2.6880391905640257e-06,0.9975922072600852,0.00033728344446444145,0.9924804372551568,1.7545312547481533,3.078379923888129,1.0503860951657349e-05,0.25590963198536004,-1.9238349065006288,11,0.015166154653463937,50.9164483,0.0022464319849470867,1.37e-05,2367.5670847904216,7.927547278628196e-14,7.927547278628196e-10,0.02518668448639552,1.996686320577918e-11,3.294396933583578e-14,3.294396933583578e-10,0.6446419178983241,True,
2,183,delithiation,0.1608101851101229,0.15069941534114706,0.15575480022563498,-4.41547e-05,1799.9799999995157,9000.0,0.02207710469610517,15.942335199999992,-11.634320100000012,0.00044087421730906593,4.851006647537821e-07,-3.769310790639012e-06,0.9998074786344011,0.00023748051532502832,0.9797918172723614,0.5386582068112806,0.29015266376514437,1.6348749134311774e-05,-0.23055652513061128,-2.994355542877616,12,0.01516615465346377,83.32768079999997,0.0022464319849470867,1.37e-05,5140.350520686154,3.651307420470353e-14,3.6513074204703534e-10,0.002200630681987521,8.03517913885577e-13,5.707238190456974e-15,5.707238190456974e-11,0.39535642336646704,True,
2,184,delithiation,0.15069941534114706,0.1405886455721712,0.14564403045665913,-4.41547e-05,1799.9799999995157,9000.0,0.02207710469610517,10.718166799999985,-11.967867599999988,0.00015948357563786762,2.321022956855818e-06,-1.7887757062955752e-06,0.9433378785658646,6.296043569801599e-05,0.885384789561224,0.394776925750508,0.1558488211050221,2.1140663433961648e-05,-0.08461303553141937,-3.8720187222603695,10,0.01516615465346377,103.11716789999997,0.0022464319849470867,1.37e-05,402.27875235969265,4.665670232371091e-13,4.6656702323710906e-09,0.029106733374552166,1.358024194672102e-10,4.6150350977631317e-14,4.615035097763132e-10,0.31450712181533114,False,OCP not locally linear over the pulse step (103 mV across the window)
2,185,delithiation,0.1405886455721712,0.13047785290468217,0.1355332492384267,-4.41548e-05,1799.9799999995157,9000.0,0.022077154695549613,10.721117199999991,-12.868404400000005,0.0001505599176739979,2.627473049961511e-06,-1.7423295332071056e-06,0.9137300913931521,5.654303407973134e-05,0.8484058689443369,0.37555170694342427,0.14103908458811962,2.5658021474752637e-05,-0.06790584125598106,-4.69938490041483,33,0.015166189001233565,137.54642009999995,0.0022464319849470867,1.37e-05,243.39115938884933,7.711455110830075e-13,7.711455110830075e-09,0.03490268978029978,2.691505254880094e-10,5.98692817719942e-14,5.98692817719942e-10,0.27863383768970384,False,OCP not locally linear over the pulse step (138 mV across the window)
2,186,delithiation,0.13047785290468217,0.12036701444016706,0.12542243367242462,-4.4155e-05,1799.9799999995157,9000.0,0.022077254694438504,11.884123100000005,-14.022529100000014,0.00019185635011249205,3.1354329220902762e-06,-2.110806538917076e-06,0.9329199404716594,7.79562819119395e-05,0.880568802322733,0.4063263054166881,0.16510106647357572,3.1771643012661445e-05,-0.06643680775576793,-5.819096507318941,82,0.015166257696772656,148.13530440000005,0.0022464319849470867,1.37e-05,257.75399118314135,7.281749513885938e-13,7.281749513885938e-09,0.03268521391397119,2.380055405293176e-10,4.3779795429121775e-14,4.3779795429121775e-10,0.24519917025145208,False,OCP not locally linear over the pulse step (148 mV across the window)
2,187,delithiation,0.12036701444016706,0.11025615307713876,0.11531158375865291,-4.41551e-05,1799.9799999995157,9000.0,0.022077304693882947,13.872832000000002,-15.956371999999996,0.00026817105717664996,3.7228094306538373e-06,-2.566609465395987e-06,0.9637470275791471,0.00012967565849224223,0.9340746430734387,0.48355575675275847,0.23382616988873292,3.818801684558605e-05,-0.06720981285239608,-6.994263786992703,160,0.015166292044542451,189.84338640000004,0.0022464319849470867,1.37e-05,348.57961668516026,5.384422697599183e-13,5.384422697599183e-09,0.02776443863739959,1.4949547358531408e-10,2.90146864469615e-14,2.9014686446961496e-10,0.2321343274822608,False,OCP not locally linear over the pulse step (190 mV across the window)
2,188,delithiation,0.11025615307713876,0.10014536040964972,0.10520075674339424,-4.41548e-05,1799.9799999995157,9000.0,0.022077154695549613,17.315834799999983,-18.309772099999982,0.0003621720614719216,4.098227679497009e-06,-2.4599579125953523e-06,0.9853318397933413,0.00022943162844379531,0.9762312468573613,0.6334879270127871,0.4013069536709583,5.3180641930826165e-05,-0.04625664195244393,-9.740279698885146,256,0.015166189001233565,291.4323211,0.0022464319849470867,1.37e-05,327.83485883698893,5.725138585501247e-13,5.725138585501247e-09,0.022631384998838384,1.2956781550018374e-10,2.0946398979442692e-14,2.094639897944269e-10,0.19127652969826064,False,OCP not locally linear over the pulse step (291 mV across the window)
2,189,delithiation,0.10014536040964972,0.09003454484364759,0.09508995262664865,-4.41549e-05,1799.9799999995157,9000.0,0.02207720469499406,26.6627371,-17.8322494,0.0002621178703618914,6.11621723752234e-06,4.533710219516941e-06,0.9932307449160541,0.0005067589086018778,0.9868258288034728,1.9333245303047224,3.7377437394779753,8.97863745203368e-05,0.050494412361978665,-16.44475110861358,345,0.015166223349003194,496.4827895,0.0022464319849470867,1.37e-05,60.24274897782433,3.115561676461505e-12,3.115561676461505e-08,0.046667686022918035,1.4539605410214164e-09,3.793083312804083e-14,3.793083312804083e-10,0.11033873849998929,False,OCP not locally linear over the pulse step (496 mV across the window)
2,190,delithiation,0.09003454484364759,0.07992375217615866,0.08497914850990312,-4.41548e-05,1799.9799999995157,9000.0,0.022077154695549613,50.843954099999976,-12.038379899999951,-0.00014426732152559552,4.495370973368941e-06,2.6558277758849892e-05,0.9994464781837185,0.0012888292660820848,0.9661778923041417,-8.933618871224585,79.80954613630003,0.00011561001870284803,0.22972297779064052,-21.174507814776,264,0.015166189001233399,409.4531536,0.0022464319849470867,1.37e-05,11.007213375603158,1.7051545527045367e-11,1.7051545527045367e-07,0.0623200171158842,1.062652609097746e-08,5.706548802278612e-14,5.706548802278612e-10,0.057850203816142726,False,sign: dV/dt direction disagrees with I*U'; OCP not locally linear over the pulse step (409 mV across the window)
2,191,delithiation,0.07992375217615866,0.06981293661015653,0.0748683443931576,-4.41549e-05,1799.9799999995157,9000.0,0.02207720469499406,65.62733649999997,-13.375669699999982,-0.00011248044063567392,4.078358549795659e-06,3.383847898141227e-05,0.9997414609370566,0.0017134590724020645,0.9690930554965468,-15.233395803915702,232.0563477187565,,,,0,,,0.0022464319849470867,1.37e-05,,,,,,1.1589119412142687e-13,1.1589119412142687e-09,,False,"undefined: |U'| below threshold or no slope; SOC_mid outside the branch OCP table ([0.0812458240123724, 1.0]) - no U' available"
2,192,delithiation,0.06981293661015653,0.059702098145641425,0.06475751737789898,-4.4155e-05,1799.9799999995157,9000.0,0.022077254694438504,85.03258230000004,-15.591919400000043,-0.000250327210644102,6.016850485739362e-06,4.643710999416091e-05,0.9996761121003108,0.0022554400862903456,0.9664547445390489,-9.009967715802878,81.17951823981014,,,,0,,,0.0022464319849470867,1.37e-05,,,,,,3.179482407411186e-14,3.179482407411186e-10,,False,"undefined: |U'| below threshold or no slope; SOC_mid outside the branch OCP table ([0.0812458240123724, 1.0]) - no U' available"
2,193,delithiation,0.059702098145641425,0.04959121388410004,0.05464665601487073,-4.41552e-05,1799.9799999995157,9000.0,0.022077354693327392,118.33956829999998,-19.282936999999944,-0.0006064016747129147,1.0979441471663287e-05,7.029341906310037e-05,0.9994624912247786,0.0031866627666386916,0.9615235458890555,-5.255036223551552,27.615405710838957,,,,0,,,0.0022464319849470867,1.37e-05,,,,,,8.287031029592205e-15,8.287031029592205e-11,,False,"undefined: |U'| below threshold or no slope; SOC_mid outside the branch OCP table ([0.0812458240123724, 1.0]) - no U' available"
2,194,delithiation,0.04959121388410004,0.03948035252107163,0.04453578320258583,-4.41551e-05,1799.9799999995157,9000.0,0.022077304693882947,198.28885789999995,-28.070926699999998,-0.002272742676781067,3.3536301928744815e-05,0.00014237760086169087,0.9982896070883088,0.005410016566849355,0.9452036389092464,-2.3803911556374144,5.666262053836825,,,,0,,,0.0022464319849470867,1.37e-05,,,,,,1.250219736351818e-15,1.2502197363518179e-11,,False,"undefined: |U'| below threshold or no slope; SOC_mid outside the branch OCP table ([0.0812458240123724, 1.0]) - no U' available"
2,195,delithiation,0.03948035252107163,0.03331340564830476,0.036396879084688194,-4.41551e-05,1097.86699999962,19800.0,0.01346567421435645,321.05660439999997,-121.11163140000004,-0.009067902167368256,0.0001079456781357391,0.0004892706362515885,0.998253392356024,0.012108015449501157,0.9318623602923791,-1.3352609265098878,1.782921741864044,,,,0,,,0.0022464319849470867,1.37e-05,,,,,,3.929771854218042e-15,3.929771854218042e-11,,False,"undefined: |U'| below threshold or no slope; SOC_mid outside the branch OCP table ([0.0812458240123724, 1.0]) - no U' available"
3,1,lithiation,0.0,0.010052994319579294,0.005026497159789647,4.41549e-05,1799.9799999995157,9000.0,0.02207720469499406,-325.46204329999995,22.30608469999995,-0.010215712908596937,2.0053734385092264e-05,3.327625261697934e-05,0.9997332977551603,-0.008420111382519512,0.9984687482534177,0.8242314029237887,0.6793574055657169,-0.00016442287711241515,-0.202382133200531,-30.11473962637155,314,0.01507949147936894,2554.1169047999997,0.0022464319849470867,1.37e-05,27286.33854107646,6.878533729157327e-15,6.878533729157327e-11,0.003926056764617226,2.700551387800588e-13,3.9073536392559316e-17,3.907353639255932e-13,0.07536911644429654,False,OCP not locally linear over the pulse step (2554 mV across the window)
3,2,lithiation,0.010052994319579294,0.020106011406720786,0.015079502863150039,4.4155e-05,1799.9799999995157,9000.0,0.022077254694438504,-139.47227590000006,18.870860300000015,-0.0017454558006101582,5.689244070443054e-06,-3.6226069184245974e-05,0.9998895467624325,-0.003700230752577459,0.9921779804276957,2.1199223442289234,4.4940707455610545,-0.00010754578283366606,0.33684323299105495,-19.69741662446823,470,0.015079525630712236,2627.6245118,0.0022464319849470867,1.37e-05,1861.9299257034975,1.00804008469376e-13,1.00804008469376e-09,0.006518920809629516,6.571333485050852e-12,9.57941684441445e-16,9.57941684441445e-12,0.09748339255739755,False,OCP not locally linear over the pulse step (2628 mV across the window)
3,3,lithiation,0.020106011406720786,0.030159051261424465,0.025132531334072623,4.41551e-05,1799.9799999995157,9000.0,0.022077304693882947,-95.62692050000004,16.430527000000026,-0.0009155663652794887,2.391592665918381e-06,-2.910570535933374e-05,0.9999569029527343,-0.002486123289531107,0.9889653209934629,2.7153938630895262,7.3733638317042605,-4.537560877306232e-05,0.6414394461328446,-8.310695434577436,465,0.015079559782055519,265.1473582000001,0.0022464319849470867,1.37e-05,2877.84315651385,6.521898164435171e-14,6.521898164435171e-10,0.005224291229152605,3.407229537788514e-12,2.6393483370723665e-15,2.6393483370723664e-11,0.20116913528023375,False,OCP not locally linear over the pulse step (265 mV across the window)
3,4,lithiation,0.030159051261424465,0.04021211388369035,0.03518558257255741,4.41552e-05,1799.9799999995157,9000.0,0.022077354693327392,-73.1251538,15.4030919,-0.0006384695778612438,1.330739326289739e-06,-2.268110690313503e-05,0.9999762427013267,-0.0018623522859640737,0.9880920298665836,2.916900586246588,8.50830903004569,-3.276480119901419e-05,0.6922400281133844,-6.000970001676659,403,0.01507959393339883,175.39572709999996,0.0022464319849470867,1.37e-05,2684.0940762184055,6.99267591486341e-14,6.99267591486341e-10,0.004168528532706201,2.914916907107556e-12,4.769894574940999e-15,4.7698945749409995e-11,0.26117565333826026,False,OCP not locally linear over the pulse step (175 mV across the window)
3,5,lithiation,0.04021211388369035,0.05026519927351843,0.04523865657860439,4.41553e-05,1799.9799999995157,9000.0,0.02207740469277184,-58.85297059999997,14.586210199999977,-0.0005074990397327066,1.1009345085385454e-06,-1.7708131467466268e-05,0.9999736482807119,-0.0014630377613832721,0.9882338045451796,2.8828384821256723,8.31075771402465,-2.849933891700312e-05,0.6213523590507336,-5.219726179525698,250,0.015079628084742114,140.7735347,0.0022464319849470867,1.37e-05,2241.4717433181277,8.373516220291764e-14,8.373516220291764e-10,0.00433866637114582,3.632989323322393e-12,6.769987555081275e-15,6.769987555081275e-11,0.2843413376726993,False,OCP not locally linear over the pulse step (141 mV across the window)
3,6,lithiation,0.05026519927351843,0.060318261895784306,0.055291730584651366,4.41552e-05,1799.9799999995157,9000.0,0.022077354693327392,-45.66094280000002,13.32381370000002,-0.0005742798742701109,3.568714354829397e-06,-1.0154684904415248e-05,0.9995271571237485,-0.0011222312292819912,0.9929345524504476,1.9541538534818181,3.8187172830778393,-2.29811660252183e-05,0.4418698726283967,-4.209068356106345,106,0.015079593933398819,118.98431179999999,0.0022464319849470867,1.37e-05,4414.031859878954,4.252121551409622e-14,4.2521215514096223e-10,0.01242848483717144,5.284742822750439e-12,4.4114696343797486e-15,4.4114696343797485e-11,0.32209858110675854,False,OCP not locally linear over the pulse step (119 mV across the window)
3,7,lithiation,0.060318261895784306,0.0703712789829258,0.06534477043935505,4.4155e-05,1799.9799999995157,9000.0,0.022077254694438504,-17.275243999999994,13.322323600000018,-0.0005985419141856537,2.128869751747025e-06,7.085557075636325e-06,0.9958175780138729,-0.0002162020742831583,0.9160349159857921,0.36121459359669417,0.13047598262722493,-1.715035364909936e-05,-0.41314349666535405,-3.1411520952500696,10,0.01507952563071225,77.73864269999997,0.0022464319849470867,1.37e-05,8609.449194350394,2.1800465484268612e-14,2.1800465484268612e-10,0.007113519375308777,1.55078033613095e-12,4.060169877992396e-15,4.0601698779923964e-11,0.4315580470119781,True,
3,8,lithiation,0.0703712789829258,0.08042431883762949,0.07539779891027765,4.41551e-05,1799.9799999995157,9000.0,0.022077304693882947,-12.106597400000002,13.500213600000006,-0.0002208682924501473,3.443290673497731e-06,2.5570524362108154e-06,0.9298506819167272,-8.288859534989271e-05,0.863233508080628,0.3752851730340682,0.1408389610992105,-1.2693514670353279e-05,-0.20144558088257591,-2.3248599252352737,11,0.015079559782055524,64.5701886,0.0022464319849470867,1.37e-05,2140.1063690540705,8.770124827157969e-14,8.770124827157969e-10,0.031179583409646036,2.7344883856137945e-11,3.0618782443915475e-14,3.0618782443915473e-10,0.5908688174256271,True,
3,9,lithiation,0.08042431883762949,0.09047733592477099,0.08545082738120025,4.4155e-05,1799.9799999995157,9000.0,0.022077254694438504,-12.802630699999984,14.160692700000006,-0.0002658387870526105,3.6975085620059514e-06,3.057044020030506e-06,0.9443952476195269,-0.00010087931968600803,0.8789425162789821,0.37947554908924425,0.14400169235658342,-9.46122681643094e-06,-0.3231128562229856,-1.732859452704573,10,0.01507952563071225,46.987950799999986,0.0022464319849470867,1.37e-05,5580.513667288741,3.3633104619057056e-14,3.363310461905706e-10,0.027817675539380193,9.355947916749586e-12,2.325442939659886e-14,2.325442939659886e-10,0.8315136150202164,True,
3,10,lithiation,0.09047733592477099,0.10053037577947467,0.09550385585212283,4.41551e-05,1799.9799999995157,9000.0,0.022077304693882947,-14.127939899999998,15.01306890000001,-0.0003337051321697098,3.632899199113917e-06,3.6335071451878728e-06,0.9698835585517785,-0.00013763945584467895,0.9180059615567793,0.41245831297158697,0.1701218599393676,-7.347332953305536e-06,-0.49453416202585077,-1.3456887539899278,10,0.015079559782055524,35.3754312,0.0022464319849470867,1.37e-05,14581.383112857086,1.2871892779122233e-14,1.2871892779122233e-10,0.02177310954430489,2.802611315223755e-12,1.6587715117350607e-14,1.6587715117350606e-10,1.135199202300703,True,
3,11,lithiation,0.10053037577947467,0.11058341563417835,0.10555689570682651,4.41551e-05,1799.9799999995157,9000.0,0.022077304693882947,-15.840172800000024,15.660166800000013,-0.00039544678238204027,3.1374922784984e-06,3.81598699180378e-06,0.987660758055133,-0.00018953441163392353,0.9562290649951385,0.47929182908565116,0.22972065742826903,-5.5556349928463135e-06,-0.6868678371990632,-1.0175332435129,8,0.015079559782055524,22.264257000000008,0.0022464319849470867,1.37e-05,35813.030597339,5.2408298563245815e-15,5.2408298563245816e-11,0.015868088543288618,8.316195220046902e-13,1.2852572400979586e-14,1.2852572400979587e-10,1.5660116884284456,True,
3,12,lithiation,0.11058341563417834,0.12063647825644423,0.11560994694531129,4.41552e-05,1799.9799999995157,9000.0,0.022077354693327392,-17.416059900000004,15.437811600000018,-0.00041701801212103406,2.472905139807493e-06,3.1196676232616344e-06,0.9954230801700278,-0.0002486793470178584,0.9828799509195505,0.5963275920697699,0.35560659706372993,-3.686477921126835e-06,-0.8462461162138344,-0.6751893070296144,8,0.01507959393339884,16.546584699999993,0.0022464319849470867,1.37e-05,90452.11867270056,2.0750204943142683e-15,2.0750204943142682e-11,0.011859944021265749,2.4609626905546406e-13,1.123143453516485e-14,1.123143453516485e-10,2.3265180152151563,True,
3,13,lithiation,0.12063647825644423,0.13068949534358573,0.12566298680001498,4.4155e-05,1799.9799999995157,9000.0,0.022077254694438504,-18.631696700000006,14.179915200000003,-0.00039436510900649516,2.158465856625584e-06,1.8544567936392798e-06,0.9974813812705671,-0.0002942977881146278,0.994280007694725,0.7462571647274727,0.5568997559070864,-2.513099728561793e-06,-0.7379161171214467,-0.46028371422876213,8,0.01507952563071225,12.802042,0.0022464319849470867,1.37e-05,174064.38213122162,1.078279184414112e-15,1.078279184414112e-11,0.010946535620574053,1.1803421501112615e-13,1.0595554339139745e-14,1.0595554339139745e-10,3.134701782205217,True,
3,14,lithiation,0.13068949534358573,0.14074251243072722,0.1357160038871565,4.4155e-05,1799.9799999995157,9000.0,0.022077254694438504,-18.7050104,13.119906099999994,-0.00033256231685105023,2.3563156750075615e-06,5.326634364822624e-07,0.9971761833178627,-0.00030381955875106065,0.9969276948815282,0.913571813029968,0.8346134575628629,-1.934422355024761e-06,-0.2753604636022955,-0.3542967659972245,8,0.015079525630712229,10.221913400000005,0.0022464319849470867,1.37e-05,208918.000233337,8.983907551784536e-16,8.983907551784537e-12,0.0141706715139522,1.273080028280532e-13,1.2755243791412028e-14,1.2755243791412029e-10,3.768007380221493,True,
3,15,lithiation,0.14074251243072722,0.1507955067503065,0.14576900959051686,4.41549e-05,1799.9799999995157,9000.0,0.02207720469499406,-17.943799499999997,12.486934700000008,-0.00029122950396070384,2.2647788901204555e-06,1.825720932817236e-08,0.9971409754633226,-0.0002902443367511431,0.9971406555252604,0.9966172135852908,0.9932458704145091,-1.636718985175617e-06,-0.01115476113708878,-0.29977194746692015,7,0.015079491479368934,8.446738200000011,0.0022464319849470867,1.37e-05,223797.32525219838,8.386606041358677e-16,8.386606041358677e-12,0.015553224239437268,1.304387643690708e-13,1.506656760132151e-14,1.506656760132151e-10,4.238518088920586,True,
3,16,lithiation,0.1507955067503065,0.1608484783023236,0.15582199252631507,4.41548e-05,1799.9799999995157,9000.0,0.022077154695549613,-17.19883080000001,12.161493299999993,-0.00025472304689496626,2.3591241833486283e-06,-4.2283956015449276e-07,0.9966097459098802,-0.00027753965933744883,0.9964221977863064,1.0895741972334796,1.1871719312769815,-1.5520885915792138e-06,0.27243261914853933,-0.2842721796982905,6,0.015079457328025639,7.065132299999998,0.0022464319849470867,1.37e-05,190386.3725524123,9.85837365793237e-16,9.85837365793237e-12,0.018523052484696455,1.8260717267963027e-13,1.8681455606448722e-14,1.8681455606448723e-10,4.353140842027817,True,
3,17,lithiation,0.1608484783023236,0.1709014726219029,0.16587497546211324,4.41549e-05,1799.9799999995157,9000.0,0.02207720469499406,-16.77632330000001,11.90575960000001,-0.00026120203390652644,2.0063786616718606e-06,-1.814582356518776e-07,0.9974254003170103,-0.00027099360174342627,0.9973891369493257,1.0374865681191587,1.0763783790276698,-1.5912058135600664e-06,0.11403819298893464,-0.29143601917735745,7,0.015079491479368934,7.403865400000001,0.0022464319849470867,1.37e-05,190472.72093912654,9.853904489555966e-16,9.853904489555966e-12,0.015362657263150269,1.51382157376866e-13,1.7026857202672076e-14,1.7026857202672075e-10,4.156837742599656,True,
3,18,lithiation,0.1709014726219029,0.18095444417391998,0.17592795839791142,4.41548e-05,1799.9799999995157,9000.0,0.022077154695549613,-15.585154300000015,11.640399699999998,-0.0002748273169411487,1.7917721146747805e-06,6.764907854651147e-07,0.997347034858068,-0.00023832357053851915,0.9966958255149223,0.8671756985116352,0.7519936920891425,-1.6392595299576338e-06,-0.4126807092483997,-0.3002379388654044,7,0.015079457328025639,7.681816799999991,0.0022464319849470867,1.37e-05,198681.18997912548,9.44679262388753e-16,9.44679262388753e-12,0.013039257775517775,1.2317916417472944e-13,1.4702438604080076e-14,1.4702438604080077e-10,3.9450498588888023,True,
3,19,lithiation,0.18095444417391998,0.19100734742325048,0.18598089579858523,4.41545e-05,1799.9799999995157,9000.0,0.02207700469721628,-14.151603000000012,11.93910840000001,-0.00023344877390510255,2.5352896161700644e-06,7.832244636500991e-07,0.9917980966429539,-0.00019118563032391808,0.9904501806213377,0.8189618095901222,0.6706984455671275,-1.688913587844526e-06,-0.46374454518403657,-0.3093344101453864,7,0.015079354873995754,7.891565500000003,0.0022464319849470867,1.37e-05,135051.9085315909,1.3897619222174572e-15,1.3897619222174572e-11,0.02172030783250689,3.0186056764459667e-13,2.143551787632585e-14,2.143551787632585e-10,3.927324492359561,True,
3,20,lithiation,0.19100734742325048,0.20106025067258101,0.19603379904791574,4.41545e-05,1799.9799999995157,9000.0,0.02207700469721628,-14.90321750000001,11.905014500000005,-0.00022004402722094481,2.2253121332638728e-06,4.922726898398762e-09,0.995195396315408,-0.00021977839466803895,0.99519535582818,0.9987928208901615,0.9975870990617263,-1.7023408694129098e-06,-0.0028917398312222125,-0.31179369536501267,6,0.015079354873995796,7.712930499999993,0.0022464319849470867,1.37e-05,118102.34173423905,1.5892148897635852e-15,1.5892148897635852e-11,0.02022606258727896,3.214355982499391e-13,2.3989106484589104e-14,2.3989106484589106e-10,3.885220963582675,True,
3,21,lithiation,0.20106025067258101,0.2111132222245981,0.20608673644858955,4.41548e-05,1799.9799999995157,9000.0,0.022077154695549613,-15.34643770000002,11.481016900000002,-0.00024697268223264145,1.5990947955907324e-06,1.0231816366172768e-07,0.9979387846897324,-0.00024145154819954455,0.9979242531621911,0.9776447581846475,0.9557892732059178,-1.684042189093743e-06,-0.0607574823982228,-0.3084400893060274,6,0.015079457328025639,7.6328814,0.0022464319849470867,1.37e-05,152028.24877536355,1.2345731896006387e-15,1.2345731896006386e-11,0.01294956819624633,1.598718971199082e-13,1.771072175071147e-14,1.771072175071147e-10,3.787561638772597,True,
3,22,lithiation,0.2111132222245981,0.2211661482414908,0.21613968523304444,4.41546e-05,1799.9799999995157,9000.0,0.022077054696660724,-13.66459569999999,10.927312000000008,-0.00029765881843318,1.0343299002144122e-06,1.8519703802712751e-06,0.9987221041119154,-0.00019772566552260834,0.9916674416056879,0.6642694698695608,0.4412539286007874,-1.641536204154835e-06,-1.1281934419623627,-0.3006562840669689,6,0.015079389025339049,7.0554837000000035,0.0022464319849470867,1.37e-05,232417.5755985052,8.075551064357936e-16,8.075551064357936e-12,0.006949768232360325,5.612320824587839e-14,1.1044919734480093e-14,1.1044919734480093e-10,3.698240908008997,True,
3,23,lithiation,0.2211661482414908,0.23121907425838353,0.22619261124993717,4.41546e-05,1799.9799999995157,9000.0,0.022077054696660724,-10.523967499999994,11.001430500000007,-0.0002592608256272721,2.220406882846179e-06,3.0274940337201386e-06,0.9771745122090543,-9.589588878451475e-05,0.9041022782717103,0.3698819077371144,0.1368126256712472,-1.5429894282296186e-06,-1.9620964203194817,-0.2826069060627168,6,0.01507938902533909,6.655238499999994,0.0022464319849470867,1.37e-05,199563.12187994976,9.40504429034277e-16,9.40504429034277e-12,0.017128749609386498,1.6109664871447144e-13,1.4756994109015456e-14,1.4756994109015457e-10,3.9611248349038037,True,
3,24,lithiation,0.23121907425838353,0.24127202304283846,0.23624554865061098,4.41547e-05,1799.9799999995157,9000.0,0.02207710469610517,-10.257147199999997,11.203043100000018,-0.00023721742011175708,2.361062888863666e-06,2.709131942815275e-06,0.9712923471677656,-9.103144457966859e-05,0.906208420864507,0.3837468788623625,0.1472616670366047,-1.4406052735439307e-06,-1.8805511770415309,-0.2638540936983179,6,0.015079423176682386,6.111934799999997,0.0022464319849470867,1.37e-05,191661.79317649314,9.79277073898418e-16,9.79277073898418e-12,0.01990631959281346,1.9493802402937112e-13,1.8278991932236757e-14,1.8278991932236757e-10,4.3203937282412355,True,
3,25,lithiation,0.24127202304283846,0.2513249490597312,0.24629848605128482,4.41546e-05,1799.9799999995157,9000.0,0.022077054696660724,-10.77453040000001,11.417247299999989,-0.0002603272630388282,1.7985920558303778e-06,2.761777459865522e-06,0.9884231231693096,-0.00011130051177864748,0.9414191805095321,0.42754074421335897,0.18279108796251284,-1.302409357161693e-06,-2.120514141486354,-0.23854335753739458,7,0.01507938902533909,5.996309300000002,0.0022464319849470867,1.37e-05,282407.795164444,6.646063005828484e-16,6.646063005828485e-12,0.01381793082165286,9.183483885088427e-14,1.576365406378301e-14,1.576365406378301e-10,4.870193545069226,True,
3,26,lithiation,0.2513249490597312,0.2613778523090617,0.25635140068439644,4.41545e-05,1799.9799999995157,9000.0,0.02207700469721628,-11.073224300000003,11.313490599999989,-0.00027872185667774464,1.2251452239781718e-06,2.8720489460131295e-06,0.9955967433647829,-0.00012374480653358407,0.9539277139569958,0.4439723816731623,0.19711147568854007,-1.1867934181599449e-06,-2.4200074773468803,-0.217368161765733,7,0.015079354873995754,5.732439499999992,0.0022464319849470867,1.37e-05,389873.9205282032,4.81412041476682e-16,4.8141204147668205e-12,0.008791167212944281,4.2321737549463796e-14,1.3502822923648918e-14,1.3502822923648918e-10,5.296071158230723,True,
3,27,lithiation,0.2613778523090617,0.27143082386107875,0.26640433808507025,4.41548e-05,1799.9799999995157,9000.0,0.022077154695549613,-10.547712399999993,11.626303199999994,-0.000289840321702442,9.781577215021987e-07,3.3245308804404926e-06,0.9965710289566863,-0.00011044714329598775,0.9283626638066533,0.3810620366664367,0.14520827578837273,-1.0478934078899683e-06,-3.172584974205294,-0.19192650778346235,7,0.015079457328025597,5.011990600000002,0.0022464319849470867,1.37e-05,540773.9719195451,3.4707661563993317e-16,3.4707661563993317e-12,0.0067496317679801784,2.342639350846339e-14,1.3186789314283609e-14,1.318678931428361e-10,6.163918059607091,True,
3,28,lithiation,0.27143082386107875,0.28148384094822027,0.27645733240464954,4.4155e-05,1799.9799999995157,9000.0,0.022077254694438504,-10.108888199999999,12.621015299999996,-0.00032247708757814205,1.0121399247836613e-06,4.391431640757673e-06,0.9945945714948354,-8.551346530462241e-05,0.819371163291015,0.2651768717797693,0.0703187733269042,-8.594450116251388e-07,-5.109613275262186,-0.15741060238488408,7,0.01507952563071227,3.995813400000006,0.0022464319849470867,1.37e-05,995162.3251572143,1.8860239707160234e-16,1.8860239707160235e-12,0.0062772827203632035,1.183910568156649e-14,1.255348318038654e-14,1.255348318038654e-10,8.158466196432292,True,
