Repository: zhangjunhuan846-hash/fangzhen

# 🔋 Fangzhen · 电池数据—模型研究工作站
  <strong>让实验记录、物理仿真、诊断分析与下一轮实验建议接在同一条可追溯的研究链上。</strong><br>
  Battery data → model → simulation → evidence → experiment
  <a href="#项目能做什么">项目能力</a> ·
  <a href="#研究流程">研究流程</a> ·
  <a href="#快速开始">快速开始</a> ·
  <a href="#项目路线图">路线图</a> ·
  <a href="STATUS.md">验收状态</a>
> **当前软件：本地工作站 v0.3.10。** `v0.1.0-platform` 是保留的仿真平台冻结标签，两者用途不同。工作站增加了数据录入、参数探索、机器学习辅助研究，以及环境和经济筛选；这些工程能力不自动构成真实回收石墨的材料验证。详细判据与失败记录以 [STATUS.md](STATUS.md) 为准。

## 项目能做什么

| 研究环节 | 已有能力 | 关键约束 |
| --- | --- | --- |
| **实验数据** | 数据集适配、协议与单位核对；本地工作站的方案、样品、工艺、表征、极片与半电池记录；Excel/CSV 导入和版本归档 | 原始数据、来源和测试条件必须由研究者提供，软件不补造缺失实测值 |

File: outputs/analysis/graphite_phaseB16/v2/gitt_ds_app_pulses.csv (part 8 of 16)
cycle,pulse_id,branch,SOC_start,SOC_end,SOC_mid,I_A,pulse_time_s,relax_time_s,capacity_increment_mAh,delta_V_pulse_mV,delta_V_relax_mV,quad_sqrt_t_slope_V_per_sqrt_s,quad_sqrt_t_slope_stderr,quad_t_slope_V_per_s,quad_r2,linear_sqrt_t_slope_V_per_sqrt_s,linear_sqrt_t_r2,slope_ratio_linear_over_quad,Ds_ratio_vs_linear,dUdt_expected_V_per_s,t_slope_over_expected_drift,u_prime_V_per_soc,u_prime_knots,u_prime_halfwidth_soc,u_prime_window_curvature_mV,Q_th_Ah,R_m,tau_d_s,Ds_app_m2_s,Ds_app_cm2_s,Ds_app_rel_uncertainty,Ds_app_cm2_s_uncertainty,Ds_app_relax_m2_s,Ds_app_relax_cm2_s,relax_over_pulse_sqrt_ratio,accepted,flags
3,29,lithiation,0.28148384094822027,0.2915368352677995,0.28651033810800985,4.41549e-05,1799.9799999995157,9000.0,0.02207720469499406,-10.331273099999997,12.899726599999994,-0.00033477991191458746,7.907910631544327e-07,4.541384523676519e-06,0.9969804002933457,-8.972476477765614e-05,0.8254925818427618,0.26801119656351324,0.07183000148340614,-7.318734502482381e-07,-6.205149977958846,-0.13404569230722752,7,0.01507949147936885,3.355413700000004,0.0022464319849470867,1.37e-05,1479037.5046253998,1.269000951044421e-16,1.269000951044421e-12,0.004724244406612949,5.995070644958118e-15,1.2167899513888852e-14,1.2167899513888852e-10,9.792122400635883,True,
3,30,lithiation,0.2915368352677995,0.3015898295873788,0.29656333242758914,4.41549e-05,1799.9799999995157,9000.0,0.02207720469499406,-10.5410368,12.813001899999996,-0.0003333075913746835,9.052161415709165e-07,4.447362664614375e-06,0.9962725708305198,-9.332590595125621e-05,0.8413406992303772,0.27999934104814633,0.07839963098739616,-6.247463415985515e-07,-7.118669399863656,-0.11442491300590403,7,0.015079491479368934,2.9106809999999985,0.0022464319849470867,1.37e-05,2011941.5420155767,9.328799872185693e-17,9.328799872185693e-13,0.005431716318476103,5.067139449754881e-15,1.2111132486638647e-14,1.2111132486638646e-10,11.3940859007832,True,
3,31,lithiation,0.3015898295873788,0.31164277837183374,0.30661630397960626,4.41547e-05,1799.9799999995157,9000.0,0.02207710469610517,-10.205998999999993,12.343064,-0.00033372382407675027,8.425469159527375e-07,4.487367614350108e-06,0.9966749812578827,-9.158345361071344e-05,0.8342622518691298,0.27442887502586855,0.07531120744796378,-5.352276989287317e-07,-8.384034726400856,-0.09802964213484128,7,0.015079423176682427,2.7743130999999948,0.0022464319849470867,1.37e-05,2748081.7758323075,6.829854979230178e-17,6.829854979230179e-13,0.005049366303311731,3.448643958863071e-15,1.1211014730029629e-14,1.1211014730029629e-10,12.811993818900588,True,
3,32,lithiation,0.31164277837183374,0.32169563608603985,0.31666920722893677,4.41543e-05,1799.9799999995157,9000.0,0.022076904698327394,-10.061457799999992,12.069538199999993,-0.00033371034681462284,7.990710512882517e-07,4.464469857375583e-06,0.9970691389399857,-9.280554959178256e-05,0.8395276007554748,0.2781021040481443,0.07734078027600487,-4.819280185464012e-07,-9.263769039288038,-0.0882683375140657,7,0.015079286571309164,2.526015100000001,0.0022464319849470867,1.37e-05,3389279.485753704,5.537755171532031e-17,5.537755171532031e-13,0.00478900974402294,2.6520363476480324e-15,1.0720507547344047e-14,1.0720507547344046e-10,13.91364113748086,True,
3,33,lithiation,0.32169563608603985,0.3317485165678082,0.326722076326924,4.41544e-05,1799.9799999995157,9000.0,0.02207695469777184,-10.090380999999995,12.168869400000004,-0.00034328106855459296,8.469972160720067e-07,4.6052397371853495e-06,0.9968535272151925,-9.47802654375942e-05,0.8366782973677295,0.27610105572285887,0.07623179297127722,-4.3013613944972196e-07,-10.706470149373835,-0.0787821302871165,7,0.0150793207226525,2.2362023000000035,0.0022464319849470867,1.37e-05,4502152.812148937,4.168894478515336e-17,4.168894478515336e-13,0.0049347155649354215,2.0572308471702967e-15,1.0298503901770927e-14,1.0298503901770927e-10,15.717252044813288,True,
3,34,lithiation,0.3317485165678082,0.34180139704957646,0.3367749568086923,4.41544e-05,1799.9799999995157,9000.0,0.02207695469777184,-10.265290800000008,12.418657600000008,-0.00035678092365125944,9.411811629727684e-07,4.81171962350617e-06,0.9963263690105028,-9.713837319733606e-05,0.8309853695156831,0.27226336039279203,0.07412733741237536,-3.7021168792831657e-07,-12.99721154248878,-0.06780659134918174,7,0.015079320722652417,1.7662718999999911,0.0022464319849470867,1.37e-05,6565009.975636692,2.858944627601991e-17,2.858944627601991e-13,0.005275961244456776,1.5083681055276015e-15,9.9293184537919e-15,9.929318453791899e-11,18.63617791233,True,
3,35,lithiation,0.34180139704957646,0.3518543686015935,0.34682788282558497,4.41548e-05,1799.9799999995157,9000.0,0.022077154695549613,-10.476544500000005,12.737393400000006,-0.00037119662513260146,1.0398036489188892e-06,5.0020467273857264e-06,0.9958734611566001,-0.00010128393873178892,0.8314326511964882,0.272857919157017,0.07445144404669723,-3.206729752122357e-07,-15.598591443744668,-0.058732733510505716,7,0.015079457328025597,1.4653503999999957,0.0022464319849470867,1.37e-05,9471433.326765422,1.981643047305257e-17,1.981643047305257e-13,0.005602441285921946,1.1102038822183148e-15,9.649981285157986e-15,9.649981285157987e-11,22.067367194706407,True,
3,36,lithiation,0.3518543686015935,0.36190734015361065,0.3568808543776021,4.41548e-05,1799.9799999995157,9000.0,0.022077154695549613,-11.0354275,13.362243799999993,-0.000399685893456423,1.2156807681765189e-06,5.438912014262938e-06,0.9949373762742925,-0.00010619976010416633,0.8204389642453267,0.2657080518548376,0.07060076882049306,-2.6705302206319787e-07,-20.366412528279962,-0.048911991937057156,7,0.01507945732802568,1.248918399999993,0.0022464319849470867,1.37e-05,15833431.149473907,1.1854032030589673e-17,1.1854032030589674e-13,0.006083180758087287,7.211021955423348e-16,9.159980014051761e-15,9.15998001405176e-11,27.798042517286714,True,
3,37,lithiation,0.36190734015361065,0.3719603344731899,0.36693383731340024,4.41549e-05,1799.9799999995157,9000.0,0.02207720469499406,-11.536508799999998,13.8292312,-0.00042607077853075887,1.3367831148620214e-06,5.813719934338087e-06,0.994553220565347,-0.00011235984159201418,0.8171518565380398,0.26371168184654725,0.06954385114233456,-2.4036305739322037e-07,-24.187244068988395,-0.04402350218118689,6,0.01507949147936885,1.0806619999999962,0.0022464319849470867,1.37e-05,22210608.202120226,8.450466474938002e-18,8.450466474938002e-14,0.006274934504880703,5.302612366592607e-16,8.633879031171787e-15,8.633879031171788e-11,31.964111590694905,True,
3,38,lithiation,0.3719603344731899,0.3820133515603314,0.37698684301676066,4.4155e-05,1799.9799999995157,9000.0,0.022077254694438504,-11.891543899999995,14.093100999999997,-0.0004504846115499692,1.3646113595161042e-06,6.15747202839019e-06,0.9948836118757748,-0.00011822465733506417,0.8155006179113591,0.2624388365415903,0.06887414292530354,-2.3571580980821106e-07,-26.122439701436168,-0.04317224151826815,6,0.01507952563071227,1.073993800000006,0.0022464319849470867,1.37e-05,25817541.666539535,7.26986335198804e-18,7.26986335198804e-14,0.006058414980351608,4.404384903679349e-16,8.020964472979626e-15,8.020964472979625e-11,33.216217263260354,True,
3,39,lithiation,0.3820133515603314,0.39206632311234846,0.38703983733633995,4.41548e-05,1799.9799999995157,9000.0,0.022077154695549613,-11.950850499999998,14.049366099999988,-0.0004727744014076987,1.3488997603745202e-06,6.467017601523217e-06,0.9954438947463079,-0.00012381122913815415,0.8151116725162851,0.2618822609039382,0.06858231857615835,-2.3270312589047104e-07,-27.790849722264237,-0.042620650121642074,6,0.015079457328025597,1.045092999999997,0.0022464319849470867,1.37e-05,29176679.401078306,6.432877347689654e-18,6.432877347689653e-14,0.005706314708910356,3.670802262973771e-16,7.23733934883159e-15,7.23733934883159e-11,33.54183612475623,True,
3,40,lithiation,0.39206632311234846,0.40211922636167896,0.3970927747370137,4.41545e-05,1799.9799999995157,9000.0,0.02207700469721628,-11.726245299999993,13.773605199999997,-0.00047755149197162256,1.2571407451010261e-06,6.4841435268232915e-06,0.996237847483601,-0.00012766419708657768,0.8238904671022199,0.26733074701432163,0.07146572829923524,-2.364851971015664e-07,-27.418813550678447,-0.04331364818190013,6,0.015079354873995754,1.076221500000002,0.0022464319849470867,1.37e-05,28824705.653031513,6.511428156778437e-18,6.511428156778437e-14,0.005264943220722799,3.4282299531254183e-16,6.817548445487115e-15,6.817548445487115e-11,32.35757673577991,True,
3,41,lithiation,0.40211922636167896,0.4121721068434473,0.4071456666025631,4.41544e-05,1799.9799999995157,9000.0,0.02207695469777184,-11.901199799999999,13.970792300000006,-0.0004942753774685915,1.3059703924729695e-06,6.671546743245978e-06,0.9963021204319809,-0.00013427572091610982,0.8301254618307848,0.2716617639417863,0.07380011398796284,-2.466893721611249e-07,-27.044321710334827,-0.04518270490572533,6,0.0150793207226525,1.1266246000000009,0.0022464319849470867,1.37e-05,28377194.986391857,6.614113906959648e-18,6.614113906959648e-14,0.00528438377473479,3.4951516214185295e-16,6.54753010246322e-15,6.54753010246322e-11,31.463201880976193,True,
3,42,lithiation,0.4121721068434473,0.4222249873252156,0.41719854708433146,4.41544e-05,1799.9799999995157,9000.0,0.02207695469777184,-12.22065089999999,14.300629499999996,-0.0005178645331537971,1.3875529983674321e-06,6.9416220244189205e-06,0.9963040212835061,-0.00014329149321562598,0.8370160133153803,0.27669686576715385,0.07656115552536635,-2.6151763147744617e-07,-26.543610024311423,-0.047898593551780666,6,0.015079320722652417,1.1117979999999972,0.0022464319849470867,1.37e-05,27718056.74650273,6.7713982158464764e-18,6.771398215846476e-14,0.005358748898740869,3.628622273210319e-16,6.249587562556411e-15,6.249587562556411e-11,30.379911282676087,True,
3,43,lithiation,0.4222249873252156,0.4322778905745461,0.4272514389498808,4.41545e-05,1799.9799999995157,9000.0,0.02207700469721628,-12.752115699999997,14.848410999999992,-0.000541353905357693,1.4138179913729317e-06,7.144931158607839e-06,0.996698450017808,-0.0001558102132904698,0.8515013905298469,0.28781581096661735,0.0828379410423716,-2.9654094189444377e-07,-24.094248547814814,-0.054313209393942866,6,0.015079354873995754,1.2459531000000024,0.0022464319849470867,1.37e-05,23557305.48449375,7.967379805960582e-18,7.967379805960581e-14,0.005223266988122192,4.1615751922305306e-16,6.1655354112316284e-15,6.165535411231628e-11,27.818111143105696,True,
3,44,lithiation,0.4322778905745461,0.44233086212656314,0.43730437635055464,4.41548e-05,1799.9799999995157,9000.0,0.022077154695549613,-13.620108300000004,15.7304853,-0.0005791373301846863,1.4850583129188679e-06,7.529004785233165e-06,0.996997057108129,-0.0001728688528468465,0.8640844856898415,0.2984937144212734,0.08909849754900874,-3.224520209924281e-07,-23.34922498566062,-0.05905857394542816,6,0.015079457328025597,1.4742388999999938,0.0022464319849470867,1.37e-05,22801599.000478707,8.231440259784391e-18,8.231440259784391e-14,0.005128518696749471,4.221509527348057e-16,6.0463670430619425e-15,6.046367043061942e-11,27.102499081708665,True,
3,45,lithiation,0.4423308621265632,0.4523838336785803,0.44735734790257176,4.41548e-05,1799.9799999995157,9000.0,0.022077154695549613,-14.310188599999996,16.488768200000003,-0.0006114346651761288,1.4159756612792132e-06,7.761183618692487e-06,0.9977566963978899,-0.00019263771377951431,0.881701858689355,0.3150585414126355,0.09926188451705736,-3.612086701624665e-07,-21.486703558919604,-0.06615703288465584,7,0.01507945732802568,1.7833262000000043,0.0022464319849470867,1.37e-05,20254250.31795555,9.26669696748101e-18,9.26669696748101e-14,0.004631649927376393,4.2920096336452467e-16,5.9600471450677284e-15,5.960047145067729e-11,25.36076600074592,True,
3,46,lithiation,0.4523838336785803,0.46243680523059744,0.4574103194545889,4.41548e-05,1799.9799999995157,9000.0,0.022077154695549613,-15.053637300000005,17.101012200000003,-0.000638268627825639,1.3555785376786809e-06,7.85440172872227e-06,0.9983057238597909,-0.0002144415853743735,0.9003585516246814,0.33597387686890073,0.11287844593831928,-4.0045147222801487e-07,-19.613866531747988,-0.07334453296755472,7,0.01507945732802568,2.0145774000000087,0.0022464319849470867,1.37e-05,17957240.474001523,1.045205137569647e-17,1.045205137569647e-13,0.004247674031219956,4.4396907201522714e-16,5.883151346630682e-15,5.883151346630682e-11,23.724891916249188,True,
3,47,lithiation,0.46243680523059744,0.4724897312474901,0.46746326823904377,4.41546e-05,1799.9799999995157,9000.0,0.022077054696660724,-15.513941600000011,17.3782408,-0.0006515012494503384,1.2849749889455417e-06,7.764393663786536e-06,0.9986829505387841,-0.00023253108257981404,0.9158775458336798,0.3569157891500545,0.12738888054460618,-4.2563313280213016e-07,-18.24198603306589,-0.07795702328110253,7,0.015079389025339007,2.10574270000001,0.0022464319849470867,1.37e-05,16561209.132683098,1.1333109708131082e-17,1.1333109708131083e-13,0.003944658556003247,4.470524817630274e-16,5.831153847086079e-15,5.831153847086079e-11,22.683115463655465,True,
3,48,lithiation,0.4724897312474901,0.48254261172925844,0.4775161714883743,4.41544e-05,1799.9799999995157,9000.0,0.02207695469777184,-15.790417799999998,17.539814099999994,-0.0006524195056577213,1.3591936224236852e-06,7.3967959123741705e-06,0.9987332561149823,-0.00025328507843660065,0.9341315053897451,0.38822425792015103,0.15071807443765195,-4.619691238747723e-07,-16.01145083102837,-0.08461254093247732,6,0.0150793207226525,2.1183490999999997,0.0022464319849470867,1.37e-05,14098092.78090204,1.331314830430496e-17,1.331314830430496e-13,0.0041666247273016346,5.547089292295087e-16,5.923378474753411e-15,5.92337847475341e-11,21.09329159619589,True,
3,49,lithiation,0.48254261172925844,0.4925955377461511,0.4875690747377048,4.41546e-05,1799.9799999995157,9000.0,0.022077054696660724,-16.610235,18.22768150000001,-0.0006670203746164237,1.601795690911795e-06,7.145512479671534e-06,0.9985525367184751,-0.00028144531420348323,0.948951479557153,0.4219441038294085,0.17803682675640267,-5.061108258658344e-07,-14.118473888495219,-0.09269695048196076,6,0.015079389025339007,2.2977143999999976,0.0022464319849470867,1.37e-05,12277765.563036932,1.5286983534288502e-17,1.5286983534288501e-13,0.004802838869301175,7.342091871284786e-16,6.1200933592491786e-15,6.120093359249179e-11,20.00866553823153,True,
3,50,lithiation,0.4925955377461511,0.5026484409954817,0.49762198937081636,4.41545e-05,1799.9799999995157,9000.0,0.02207700469721628,-17.741329999999998,19.2186907,-0.0006816759295774528,1.8745634053382062e-06,6.737484153987472e-06,0.9984247140679132,-0.0003181182607476238,0.9633829876944272,0.4666708137176183,0.21778164837586403,-5.384317551232373e-07,-12.513162698669925,-0.09861692781284206,6,0.015079354873995837,2.2547282,0.0022464319849470867,1.37e-05,11329923.516399527,1.6565866462234065e-17,1.6565866462234063e-13,0.0054998667959427075,9.1110058901662e-16,6.5142595916053315e-15,6.514259591605331e-11,19.830125029790135,True,
3,51,lithiation,0.5026484409954817,0.5127013670123743,0.507674904003928,4.41546e-05,1799.9799999995157,9000.0,0.022077054696660724,-19.275672699999998,20.53215359999999,-0.0006892217808033334,2.2305125134390015e-06,5.9591876346414575e-06,0.9983058197198953,-0.0003676613414682338,0.9774822457654709,0.5334441709600359,0.28456268353124003,-5.757023403161356e-07,-10.351161038131417,-0.10544301486011004,6,0.015079389025339007,2.3792498000000037,0.0022464319849470867,1.37e-05,10131048.352029288,1.8526216979549304e-17,1.8526216979549303e-13,0.0064725537571931994,1.1991193531755828e-15,7.273181179598451e-15,7.273181179598451e-11,19.813848136931917,True,
3,52,lithiation,0.5127013670123743,0.5227543385643915,0.5177278527883828,4.41548e-05,1799.9799999995157,9000.0,0.022077154695549613,-21.760284899999995,22.172495700000002,-0.0007049756467046532,2.6552117465783287e-06,4.955108481988946e-06,0.9982870187427725,-0.00043759576909194376,0.9880141561611328,0.6207246606850134,0.38529910438252507,-5.901929592855759e-07,-8.395743127784964,-0.10809656091086108,6,0.01507945732802568,2.6660971000000004,0.0022464319849470867,1.37e-05,10085387.085799811,1.8610093832121407e-17,1.8610093832121407e-13,0.007532775802936975,1.4018566450899077e-15,8.106890626942731e-15,8.106890626942732e-11,20.87146219155042,True,
3,53,lithiation,0.5227543385643915,0.5328073556515329,0.5277808471079621,4.4155e-05,1799.9799999995157,9000.0,0.022077254694438504,-24.382725399999998,21.8878389,-0.0007050140815114515,2.9988577123858075e-06,3.4984481837058688e-06,0.9984192954910637,-0.000516236247364477,0.994714871239969,0.7322353707570475,0.5361686381877108,-5.807142997942486e-07,-6.02438787015473,-0.10636001897466255,6,0.015079525630712187,2.643115799999998,0.0022464319849470867,1.37e-05,10418445.703798957,1.801516323414357e-17,1.801516323414357e-13,0.00850722784417774,1.5325909828291328e-15,7.899208343610617e-15,7.899208343610617e-11,20.939807433585802,True,
3,54,lithiation,0.5328073556515329,0.5428603955062365,0.5378338755788847,4.41551e-05,1799.9799999995157,9000.0,0.022077304693882947,-26.338823100000006,15.5258625,-0.0007315425010168672,2.697711609622451e-06,3.0393888335437627e-06,0.9989395935560126,-0.0005675357154369638,0.9966217469099892,0.7758068938552048,0.6018763365532611,-5.84382540091242e-07,-5.201026083135904,-0.10703162865037381,6,0.01507955978205544,2.6156901999999995,0.0022464319849470867,1.37e-05,11076869.844535846,1.6944317540445447e-17,1.6944317540445446e-13,0.007375406366335645,1.249712274610141e-15,3.69152428778182e-15,3.69152428778182e-11,14.760151809197684,True,
3,55,lithiation,0.5428603955062365,0.5529133442906915,0.547886869898464,4.41547e-05,1799.9799999995157,9000.0,0.02207710469610517,-19.581019900000012,11.131107799999999,-0.0006629936764683575,5.19641986932634e-07,5.660874539497426e-06,0.99990251505201,-0.00035753034563448707,0.9799807868892737,0.5392665998550452,0.2908084657192215,-5.912695693666524e-07,-9.574100939375521,-0.1082939922695454,6,0.015079423176682427,2.692036299999999,0.0022464319849470867,1.37e-05,8887510.10154695,2.1118400750659157e-17,2.1118400750659156e-13,0.0015675624229198354,3.3104411448895337e-16,2.3101032410109075e-15,2.3101032410109076e-11,10.458880026091961,True,
3,56,lithiation,0.5529133442906915,0.5629663158427086,0.5579398300667,4.41548e-05,1799.9799999995157,9000.0,0.022077154695549613,-9.209007000000005,11.569172099999998,-0.0003274140124242047,9.458690519768507e-07,4.908878594651108e-06,0.9928664566628687,-6.252872028080766e-05,0.6620106890004097,0.19097753275077944,0.036472418015575034,-5.834715796104609e-07,-8.413226566970732,-0.10686550924203808,6,0.01507945732802568,2.635709899999998,0.0022464319849470867,1.37e-05,2225806.9871673207,8.432447246419338e-17,8.432447246419338e-13,0.005777816563033119,4.8721133367264674e-15,1.0232539347129968e-14,1.0232539347129968e-10,11.015770901921622,True,
3,57,lithiation,0.5629663158427086,0.5730192190920391,0.5679927674673739,4.41545e-05,1799.9799999995157,9000.0,0.02207700469721628,-8.6026862,11.19115200000001,-0.00022462094960949092,1.193805467147128e-06,3.1383204094057448e-06,0.9828845970097144,-5.527577179421573e-05,0.7792059882580794,0.2460846679275198,0.060557663788997684,-5.639777430212404e-07,-5.564617484005127,-0.10329582503700097,7,0.015079354873995754,3.0048191,0.0022464319849470867,1.37e-05,1121266.8390565084,1.6739102010537652e-16,1.673910201053765e-12,0.010629511354329045,1.779284748822821e-14,2.0343349264332504e-14,2.0343349264332505e-10,11.024150909421527,True,
3,58,lithiation,0.5730192190920391,0.5830720995738075,0.5780456593329233,4.41544e-05,1799.9799999995157,9000.0,0.02207695469777184,-8.7205395,11.089600599999999,-0.0002140650681802987,1.1780518911274563e-06,2.845650700844387e-06,0.9850919964938508,-6.051247919336258e-05,0.8353013552740353,0.2826826427485837,0.0799094765113234,-5.154236419148488e-07,-5.520993740745998,-0.09440307099594941,7,0.0150793207226525,2.7802362999999954,0.0022464319849470867,1.37e-05,1219257.1955056193,1.5393798838494117e-16,1.5393798838494116e-12,0.011006484160556537,1.694316030866791e-14,2.1994474357720525e-14,2.1994474357720526e-10,11.953191852862293,True,
3,59,lithiation,0.5830720995738075,0.5931250255907001,0.5880985625822538,4.41546e-05,1799.9799999995157,9000.0,0.022077054696660724,-8.839875499999996,11.210419200000002,-0.00021178135236462576,1.1638044302842255e-06,2.7108907056529224e-06,0.9871148216586098,-6.550047320047122e-05,0.8667262410749197,0.30928347783755056,0.09565626966329063,-4.4173676709681963e-07,-6.136891713744876,-0.08090649148945529,7,0.015079389025339007,2.372570400000003,0.0022464319849470867,1.37e-05,1624728.2373045222,1.1552085800600343e-16,1.1552085800600343e-12,0.010990622330907524,1.2696461216863786e-14,2.2963688945142366e-14,2.2963688945142366e-10,14.0990751313003,True,
3,60,lithiation,0.5931250255907001,0.6031779743751551,0.5981514999829276,4.41547e-05,1799.9799999995157,9000.0,0.02207710469610517,-9.254969700000004,11.629954000000012,-0.00022403450225075462,1.1908369813408311e-06,2.8325641202532985e-06,0.9884567523593484,-7.118807102592461e-05,0.8759926966758225,0.31775494538000265,0.10096820531344847,-3.4767503172537024e-07,-8.147160025258158,-0.06367842883967761,7,0.015079423176682427,1.6172901000000017,0.0022464319849470867,1.37e-05,2935047.9329165835,6.394784831111454e-17,6.394784831111454e-13,0.01063083560234812,6.798190625193535e-15,2.2085109911780366e-14,2.2085109911780366e-10,18.583898055981695,True,
3,61,lithiation,0.6031779743751551,0.6132309459271722,0.6082044601511636,4.41548e-05,1799.9799999995157,9000.0,0.022077154695549613,-9.465478299999997,11.906437499999992,-0.00022894383539668836,1.166838183972521e-06,2.867687580407904e-06,0.9897201206967009,-7.420212649807035e-05,0.8827995479930753,0.3241062436536069,0.10504485717525121,-2.777813868319349e-07,-10.323541159879554,-0.05087694139545383,8,0.01507945732802568,1.3104379000000028,0.0022464319849470867,1.37e-05,4801578.3001473835,3.908923030459357e-17,3.9089230304593567e-13,0.010193226491123938,3.984453778584278e-15,2.2165582526138734e-14,2.2165582526138734e-10,23.81283019998851,True,
3,62,lithiation,0.6132309459271722,0.6232839402467515,0.6182574430869618,4.41549e-05,1799.9799999995157,9000.0,0.02207720469499406,-9.578145999999995,11.922001799999999,-0.00023180078738987243,1.1222823322511886e-06,2.8710104575010118e-06,0.9910650859558728,-7.687977455187844e-05,0.8903750419270655,0.33166312943783116,0.11000043142849554,-2.2071560846762787e-07,-13.007736414446194,-0.040424989497868956,8,0.015079491479368934,1.1829583999999962,0.0022464319849470867,1.37e-05,7796435.881001585,2.4073820764352647e-17,2.4073820764352647e-13,0.0096831623817014,2.331107156092016e-15,2.167913434817623e-14,2.167913434817623e-10,30.008788108558125,True,
3,63,lithiation,0.6232839402467515,0.6333368662636443,0.6283104032551978,4.41546e-05,1799.9799999995157,9000.0,0.022077054696660724,-9.322419700000001,11.625506000000009,-0.00022496604161949176,1.0171787922443007e-06,2.7802590556921865e-06,0.9922562004222828,-7.494201515370658e-05,0.8926329072402113,0.33312590031016204,0.11097286545745602,-1.6045865703703034e-07,-17.326949552186292,-0.029388875767116077,7,0.015079389025339174,0.6959810999999996,0.0022464319849470867,1.37e-05,13894407.065198436,1.3508313029788108e-17,1.3508313029788107e-13,0.009042954082507795,1.221550544605156e-15,2.1885837991440752e-14,2.1885837991440751e-10,40.25140386246502,True,
3,64,lithiation,0.6333368662636443,0.6433897695129748,0.6383633178883095,4.41545e-05,1799.9799999995157,9000.0,0.02207700469721628,-9.038522899999998,11.280089699999996,-0.00021352937069794422,8.720512234812364e-07,2.527991592104466e-06,0.9944915654082338,-7.711780978852992e-05,0.9147790872624383,0.36115785634763914,0.13043499720162194,-1.1203451371785454e-07,-22.564400096124924,-0.02051977701302503,6,0.015079354873995754,0.46324729999999703,0.0022464319849470867,1.37e-05,25676981.261385083,7.309659889118737e-18,7.309659889118738e-14,0.008167974463005639,5.970511530757848e-16,2.287089976159569e-14,2.287089976159569e-10,55.93621039620739,True,
3,65,lithiation,0.6433897695129748,0.6534426272271808,0.6484161983700778,4.41543e-05,1799.9799999995157,9000.0,0.022076904698327394,-9.077809800000002,11.260084900000008,-0.00021086164158516313,8.058243343914414e-07,2.4088397172785177e-06,0.9956580533637721,-8.087956931860013e-05,0.9288466818724935,0.38356700967792834,0.14712365091326798,-6.53425396692056e-08,-36.86480093172361,-0.011967922850686756,6,0.01507928657130908,0.2601519999999996,0.0022464319849470867,1.37e-05,73609782.9048244,2.5497969508031076e-18,2.5497969508031076e-14,0.007643157174852817,1.9488498858948607e-16,2.337015258916357e-14,2.337015258916357e-10,95.73659458849103,True,
3,66,lithiation,0.6534426272271808,0.6634954621738247,0.6584690447005028,4.41542e-05,1799.9799999995157,9000.0,0.022076854698882948,-9.14675000000001,11.377938099999998,-0.00021100481675350873,7.565000552735567e-07,2.348081612642106e-06,0.996444969031915,-8.430127908225087e-05,0.9374679672438702,0.3995230079545047,0.1596186338850152,-4.836653285004157e-08,-48.547652152827155,-0.00885867380732022,6,0.015079252419965827,0.24311239999999512,0.0022464319849470867,1.37e-05,134532501.3957443,1.3951275569305458e-18,1.3951275569305459e-14,0.007170452949017593,1.0003696504848343e-16,2.3829546594096005e-14,2.3829546594096004e-10,130.69257986278586,True,
3,67,lithiation,0.6634954621738247,0.6735482743529065,0.6685218682633656,4.41541e-05,1799.9799999995157,9000.0,0.022076804699438506,-9.301669900000004,11.5447194,-0.00021073154192057563,7.360398470847463e-07,2.2796364256231054e-06,0.9968666305682996,-8.772133725993205e-05,0.945109405939738,0.4162705613998406,0.17328118028813846,-3.4704224222166236e-08,-65.68757771473419,-0.006356339399956489,6,0.01507921826862274,0.13860309999999543,0.0022464319849470867,1.37e-05,260631437.4802107,7.201356897486741e-19,7.201356897486742e-15,0.0069855688462827125,5.030557439404651e-17,2.4596938645986198e-14,2.45969386459862e-10,184.8133594179851,True,
3,68,lithiation,0.6735482743529065,0.6836011092995504,0.6785746918262285,4.41542e-05,1799.9799999995157,9000.0,0.022076854698882948,-9.398773299999997,11.598832899999994,-0.00020912306691243232,6.916235967260016e-07,2.200802811393037e-06,0.9973750756152792,-9.036675945743088e-05,0.951606192698781,0.43212238990006224,0.1867297598529414,-3.5825551328076605e-08,-61.4310940043583,-0.006561704023044637,6,0.015079252419965827,0.16380109999999948,0.0022464319849470867,1.37e-05,240852137.3076377,7.792747953083999e-19,7.792747953084e-15,0.006614512754976096,5.1545230731987975e-17,2.5211465367534157e-14,2.5211465367534157e-10,179.8679270857919,True,
3,69,lithiation,0.6836011092995504,0.6936539442461943,0.6886275267728723,4.41542e-05,1799.9799999995157,9000.0,0.022076854698882948,-9.400993600000005,11.594377400000008,-0.00020632190845491807,6.328352794028306e-07,2.1065277548683775e-06,0.9978959569614242,-9.265272536196214e-05,0.9577503081677331,0.44906876858502415,0.20166275891846996,-3.260388230178565e-08,-64.60972148562219,-0.0059716324727942865,6,0.015079252419965827,0.14083829999999437,0.0022464319849470867,1.37e-05,283063876.5851792,6.630658855670711e-19,6.630658855670711e-15,0.006134445771095676,4.0675417176747285e-17,2.5880791678650927e-14,2.5880791678650925e-10,197.56519451221396,True,
3,70,lithiation,0.6936539442461943,0.703706756425276,0.6986803503357352,4.41541e-05,1799.9799999995157,9000.0,0.022076804699438506,-9.387649600000007,11.5069151,-0.0002007528556455702,5.907873208670877e-07,1.9815686024671374e-06,0.9982013939585581,-9.382652449960475e-05,0.9633578119410092,0.4673732993629529,0.2184378009574124,-3.9913741250940415e-08,-49.646275702617814,-0.007310501583002534,6,0.015079218268622574,0.1719593999999977,0.0022464319849470867,1.37e-05,178817895.34710237,1.049615306318621e-18,1.049615306318621e-14,0.005885717729566194,6.17773941762356e-17,2.6925745624330254e-14,2.6925745624330255e-10,160.165432802959,True,
3,71,lithiation,0.703706756425276,0.7137595003016712,0.7087331283634737,4.41538e-05,1799.9799999995157,9000.0,0.02207665470110517,-9.2223585,11.3831311,-0.00019402828949150673,5.363404795858015e-07,1.8382255708383098e-06,0.9985405247436001,-9.483681266677788e-05,0.9690186423487228,0.4887782751438893,0.23890420225263553,-5.530257265924048e-08,-33.239422371269406,-0.010129150493449738,7,0.015079115814592814,0.2520158999999994,0.0022464319849470867,1.37e-05,87010533.37020016,2.1570951553812804e-18,2.1570951553812805e-14,0.0055284771204384495,1.1925451213134032e-16,2.820763982188034e-14,2.820763982188034e-10,114.35330555439081,True,
3,72,lithiation,0.7137595003016712,0.7238122669456285,0.7187858836236498,4.41539e-05,1799.9799999995157,9000.0,0.022076704700549614,-9.19048489999999,11.311970699999993,-0.0001863670313733468,5.013148629803424e-07,1.6576677877084136e-06,0.9987707826605153,-9.691853356312887e-05,0.9756270519258283,0.520041194244132,0.270442843710863,-6.61467462342689e-08,-25.060458481775168,-0.012115328412371812,7,0.0150791499659359,0.3120451999999996,0.0022464319849470867,1.37e-05,56111721.56921423,3.3449339059840278e-18,3.344933905984028e-14,0.00537986637750391,1.7995297455776295e-16,3.0193381372232764e-14,3.019338137223276e-10,95.0084222157554,True,
3,73,lithiation,0.7238122669456285,0.7338650108220237,0.7288386388838262,4.41538e-05,1799.9799999995157,9000.0,0.02207665470110517,-9.344652300000005,11.446133299999994,-0.00018380794647222676,4.7566445940650783e-07,1.5323686727699049e-06,0.9989781145351895,-0.00010112064514027944,0.9807156998363857,0.5501429458359064,0.30265726085300904,-7.919508433402619e-08,-19.34929024517147,-0.014505273244765755,7,0.015079115814592814,0.35800040000000255,0.0022464319849470867,1.37e-05,38077156.21537164,4.929202142575712e-18,4.929202142575712e-14,0.0051756680658894185,2.5511914119642816e-16,3.178062375777653e-14,3.1780623757776527e-10,80.2958119667395,True,
3,74,lithiation,0.7338650108220237,0.7439177546984188,0.7388913827602213,4.41538e-05,1799.9799999995157,9000.0,0.02207665470110517,-9.547010100000003,11.675171599999992,-0.0001811293350444875,4.830664582289489e-07,1.4082099008437548e-06,0.999021177438267,-0.0001051416967698992,0.9846974566504106,0.5804785665672275,0.3369553662439432,-9.369698965010687e-08,-15.029403891228949,-0.017161424203482427,6,0.015079115814592647,0.4350841000000036,0.0022464319849470867,1.37e-05,26415491.792574007,7.105300233432106e-18,7.105300233432107e-14,0.00533393950913917,3.7899241639399283e-16,3.4050409858080874e-14,3.4050409858080873e-10,69.22611429064258,True,
3,75,lithiation,0.7439177546984188,0.7539704758072518,0.7489441152528353,4.41537e-05,1799.9799999995157,9000.0,0.022076604701660726,-9.716019000000006,11.9449794,-0.00017964793782000718,5.003436990070846e-07,1.301757935563752e-06,0.9990271996626937,-0.00010940449536909348,0.9876881106262094,0.6089938837968071,0.37087355050191895,-1.1058060667496975e-07,-11.772027435063881,-0.02025385239058605,6,0.01507908166324956,0.49141050000000436,0.0022464319849470867,1.37e-05,18656016.916258868,1.0060561203523922e-17,1.0060561203523922e-13,0.005570269328762224,5.604003550212447e-16,3.6232618559691204e-14,3.6232618559691203e-10,60.0120907405963,True,
3,76,lithiation,0.7539704758072518,0.764023219683647,0.7589968477454494,4.41538e-05,1799.9799999995157,9000.0,0.02207665470110517,-9.8264515,12.108787900000001,-0.0001769223348586243,4.912545775046577e-07,1.2037298247591736e-06,0.9991027417251884,-0.00011196853326317718,0.9898260494738481,0.6328682772169459,0.4005222563075451,-1.2484957510265677e-07,-9.641441100375507,-0.022867293047112183,6,0.015079115814592647,0.5796103999999996,0.0022464319849470867,1.37e-05,14194613.696355533,1.3222621200898858e-17,1.3222621200898858e-13,0.005553335907501007,7.342965710623572e-16,3.838923025818914e-14,3.8389230258189137e-10,53.8822749680498,True,
3,77,lithiation,0.764023219683647,0.7740760090951665,0.7690496143894068,4.4154e-05,1799.9799999995157,9000.0,0.02207675469999406,-9.9027976,12.190319599999999,-0.00017175237348329662,4.885898889317234e-07,1.0617928037585938e-06,0.9991485733236488,-0.0001144575572444581,0.9922243875248493,0.6664103378786169,0.44410273843149234,-1.3669221179678723e-07,-7.767763721148229,-0.02503626226444878,7,0.01507918411727932,0.668562999999997,0.0022464319849470867,1.37e-05,11159644.086963419,1.6818636735848727e-17,1.6818636735848727e-13,0.0056894688442746906,9.568910971178512e-16,4.128554988476173e-14,4.128554988476173e-10,49.54543450924909,True,
3,78,lithiation,0.7740760090951665,0.7841287302039994,0.7791023696495829,4.41537e-05,1799.9799999995157,9000.0,0.022076604701660726,-9.9168793,12.194767600000004,-0.0001661237431800723,4.7548039438454255e-07,9.268232513470152e-07,0.9992149999921308,-0.00011611194456561777,0.9940789513441312,0.6989485208008858,0.48852903472974624,-1.5073137981861047e-07,-6.14884075540442,-0.027607834766623037,7,0.015079081663249394,0.7975325000000033,0.0022464319849470867,1.37e-05,8585952.032012854,2.1860126786196213e-17,2.1860126786196214e-13,0.005724412239725884,1.2513637733686126e-15,4.4162843074979586e-14,4.4162843074979584e-10,44.94715151034429,True,
3,79,lithiation,0.7841287302039994,0.794181405777708,0.7891550679908537,4.41535e-05,1799.9799999995157,9000.0,0.022076504702771838,-9.878337400000007,12.170307300000003,-0.00016027410285123595,4.5069018700729746e-07,8.012768995471408e-07,0.9993048176109455,-0.00011703684172696799,0.9955209262640717,0.7302292737560968,0.5332347922503565,-1.7483966365631376e-07,-4.58292405047306,-0.032023633135080165,7,0.015079013360562887,0.8820219999999962,0.0022464319849470867,1.37e-05,5939900.569672485,3.159817202299547e-17,3.159817202299547e-13,0.005623992634987592,1.7770788673639754e-15,4.725521721642304e-14,4.725521721642304e-10,38.67175684354177,True,
3,80,lithiation,0.794181405777708,0.8042340813514165,0.7992077435645623,4.41535e-05,1799.9799999995157,9000.0,0.022076504702771838,-9.8412707,12.181423600000004,-0.0001541661296065184,4.3168128140195737e-07,6.427050629739719e-07,0.9993871565145387,-0.00011948547595301794,0.9970479022116605,0.7750436250685111,0.6006926207593388,-2.1107062651255755e-07,-3.0449763360878377,-0.03865969636224234,6,0.01507901336056272,0.9405761999999942,0.0022464319849470867,1.37e-05,3770984.359903818,4.977215020981608e-17,4.977215020981608e-13,0.005600209105641388,2.7873444881236293e-15,5.116718645325386e-14,5.116718645325386e-10,32.06288275248516,True,
3,81,lithiation,0.8042340813514165,0.8142868252278117,0.8092604532896142,4.41538e-05,1799.9799999995157,9000.0,0.02207665470110517,-10.015472799999994,12.356363199999997,-0.0001500402359491939,4.473628367616275e-07,4.907220218803992e-07,0.9993838677120729,-0.00012356065540531833,0.9981072639727858,0.8235168028338612,0.6781799245497047,-2.3673874085325594e-07,-2.0728420710177575,-0.04336077362093123,6,0.015079115814592814,1.082889700000006,0.0022464319849470867,1.37e-05,2839286.391493785,6.610463832119938e-17,6.610463832119938e-13,0.0059632382464809225,3.9419770750676456e-15,5.558264865784297e-14,5.558264865784298e-10,28.997038981353803,True,
3,82,lithiation,0.8142868252278117,0.8243395463366446,0.8193131857822282,4.41537e-05,1799.9799999995157,9000.0,0.022076604701660726,-10.308250800000001,12.643218100000006,-0.00014600076595223244,4.574676836928502e-07,3.2660746448455224e-07,0.9994026935778033,-0.00012837688058238506,0.9988784182610151,0.8792890896503006,0.7731493031780544,-2.6023095197502206e-07,-1.2550677081483421,-0.04766368576956648,7,0.015079081663249394,1.2111143000000033,0.0022464319849470867,1.37e-05,2224973.0670202035,8.435607728562931e-17,8.435607728562931e-13,0.006266647722143066,5.286298195709133e-15,6.145799325348654e-14,6.145799325348654e-10,26.99174732164448,True,
3,83,lithiation,0.8243395463366446,0.8343922902130397,0.8293659182748422,4.41538e-05,1799.9799999995157,9000.0,0.02207665470110517,-10.551370700000007,13.096109100000003,-0.00014063236638101726,4.907095710141098e-07,1.2202222530895027e-07,0.9993693874022951,-0.0001340479923380108,0.9993022410658828,0.9531802371499081,0.908552564493155,-3.0577786672721925e-07,-0.3990551265693956,-0.05600589413318189,7,0.015079115814592647,1.4445931000000023,0.0022464319849470867,1.37e-05,1495171.0071007702,1.2553079153396813e-16,1.2553079153396814e-12,0.0069786150036702565,8.760310652215533e-15,7.107017486445292e-14,7.107017486445292e-10,23.794060327581043,True,
3,84,lithiation,0.8343922902130397,0.8444451023921216,0.8394186963025807,4.41541e-05,1799.9799999995157,9000.0,0.022076804699438506,-11.2866759,13.9892846,-0.00014609539591081805,5.509733021003023e-07,-2.169785485125892e-08,0.9993412733541291,-0.00014726622189692584,0.9993395141810363,1.0080141196702908,1.0160924654546712,-3.4735415040985814e-07,0.062466087782905966,-0.06362052232760662,8,0.01507921826862274,1.6536116999999948,0.0022464319849470867,1.37e-05,1250433.1112971795,1.500999919982072e-16,1.500999919982072e-12,0.007542651137844706,1.1321518754357588e-14,7.5143485577032e-14,7.514348557703201e-10,22.374602759683718,True,
3,85,lithiation,0.8444451023921216,0.8544979601063276,0.8494715312492246,4.41543e-05,1799.9799999995157,9000.0,0.022076904698327394,-11.778101299999996,14.708273100000003,-0.0001435234136059517,6.422246662478854e-07,-2.1849926139234426e-07,0.9991955993309161,-0.00015531373181621326,0.9990352639893658,1.0821490927092374,1.1710466588514257,-4.0896599995545616e-07,0.5342724368679617,-0.07490485617484366,7,0.01507928657130908,1.8922760999999997,0.0022464319849470867,1.37e-05,870569.5921763019,2.1559448168962725e-16,2.1559448168962724e-12,0.008949406234318459,1.9294425985178068e-14,8.606988926550122e-14,8.606988926550122e-10,19.980520696203623,True,
3,86,lithiation,0.8544979601063276,0.864550840588096,0.8595244003472118,4.41544e-05,1799.9799999995157,9000.0,0.02207695469777184,-12.006402,15.105567899999992,-0.00014314941098318316,6.470905893129062e-07,-3.198697749124267e-07,0.999234520555823,-0.00016040972759958223,0.9989124280429461,1.1205755336179957,1.2556895265432557,-4.720426062664387e-07,0.6776290331976519,-0.08645756237903726,7,0.0150793207226525,2.1776407999999985,0.0022464319849470867,1.37e-05,650053.5321831022,2.887300671525816e-16,2.887300671525816e-12,0.009040771944062345,2.6103426905202966e-14,9.125745824631538e-14,9.125745824631537e-10,17.77821599267773,True,
3,87,lithiation,0.864550840588096,0.8746036299996155,0.8695772352938558,4.4154e-05,1799.9799999995157,9000.0,0.02207675469999406,-11.9797289,15.198968400000012,-0.00013473455876638843,6.571732550257536e-07,-4.778715950755674e-07,0.9992119015257322,-0.00016052072451234794,0.9984943154320951,1.1913849422305176,1.4193980805736137,-5.486802913027278e-07,0.8709472577208126,-0.10049514520118487,6,0.01507918411727932,2.463005499999997,0.0022464319849470867,1.37e-05,426237.5223168955,4.4034133592879184e-16,4.403413359287918e-12,0.009755080820284624,4.295565320497466e-14,1.0429022383095598e-13,1.0429022383095599e-09,15.389590785413896,True,
3,88,lithiation,0.8746036299996155,0.8846563738760107,0.8796300019378132,4.41538e-05,1799.9799999995157,9000.0,0.02207665470110517,-11.915229299999996,15.173017999999997,-0.00012364987148961323,6.367494596935529e-07,-7.544445513648419e-07,0.9992949265647697,-0.00016436003808693422,0.9975904827493081,1.3292374355661236,1.7668721601104047,-6.224844348739981e-07,1.2119894235067177,-0.11401347563918801,6,0.015079115814592814,2.8328523000000008,0.0022464319849470867,1.37e-05,278909.133599499,6.729431825259419e-16,6.729431825259419e-12,0.010299233667170303,6.93079908156391e-14,1.2340421443581462e-13,1.2340421443581463e-09,13.54178134236983,True,
3,89,lithiation,0.8846563738760107,0.8947091632875303,0.8896827685817705,4.4154e-05,1799.9799999995157,9000.0,0.02207675469999406,-12.187257399999998,15.4709965,-0.0001160414737279576,6.450315976163118e-07,-1.048581513476223e-06,0.9993448845019905,-0.0001726234028136589,0.9963636842912676,1.4876009177404057,2.2129564904620973,-7.116205427923718e-07,1.4735121464616934,-0.13033894402561685,6,0.01507918411727932,3.1953007000000007,0.0022464319849470867,1.37e-05,187958.4733655576,9.985716346767965e-16,9.985716346767965e-12,0.01111725966404899,1.1101380155855813e-13,1.4567448408163885e-13,1.4567448408163885e-09,12.078197634473241,True,
