Repository: zhangjunhuan846-hash/fangzhen

# 🔋 Fangzhen · 电池数据—模型研究工作站
  <strong>让实验记录、物理仿真、诊断分析与下一轮实验建议接在同一条可追溯的研究链上。</strong><br>
  Battery data → model → simulation → evidence → experiment
  <a href="#项目能做什么">项目能力</a> ·
  <a href="#研究流程">研究流程</a> ·
  <a href="#快速开始">快速开始</a> ·
  <a href="#项目路线图">路线图</a> ·
  <a href="STATUS.md">验收状态</a>
> **当前软件：本地工作站 v0.3.10。** `v0.1.0-platform` 是保留的仿真平台冻结标签，两者用途不同。工作站增加了数据录入、参数探索、机器学习辅助研究，以及环境和经济筛选；这些工程能力不自动构成真实回收石墨的材料验证。详细判据与失败记录以 [STATUS.md](STATUS.md) 为准。

## 项目能做什么

| 研究环节 | 已有能力 | 关键约束 |
| --- | --- | --- |
| **实验数据** | 数据集适配、协议与单位核对；本地工作站的方案、样品、工艺、表征、极片与半电池记录；Excel/CSV 导入和版本归档 | 原始数据、来源和测试条件必须由研究者提供，软件不补造缺失实测值 |

File: outputs/analysis/graphite_phaseB16/v2/gitt_ds_app_pulses.csv (part 9 of 16)
cycle,pulse_id,branch,SOC_start,SOC_end,SOC_mid,I_A,pulse_time_s,relax_time_s,capacity_increment_mAh,delta_V_pulse_mV,delta_V_relax_mV,quad_sqrt_t_slope_V_per_sqrt_s,quad_sqrt_t_slope_stderr,quad_t_slope_V_per_s,quad_r2,linear_sqrt_t_slope_V_per_sqrt_s,linear_sqrt_t_r2,slope_ratio_linear_over_quad,Ds_ratio_vs_linear,dUdt_expected_V_per_s,t_slope_over_expected_drift,u_prime_V_per_soc,u_prime_knots,u_prime_halfwidth_soc,u_prime_window_curvature_mV,Q_th_Ah,R_m,tau_d_s,Ds_app_m2_s,Ds_app_cm2_s,Ds_app_rel_uncertainty,Ds_app_cm2_s_uncertainty,Ds_app_relax_m2_s,Ds_app_relax_cm2_s,relax_over_pulse_sqrt_ratio,accepted,flags
3,90,lithiation,0.8947091632875303,0.9047620210017363,0.8997355921446333,4.41543e-05,1799.9799999995157,9000.0,0.022076904698327394,-12.577891300000005,15.957981300000007,-0.00010919178825980628,6.731617072652294e-07,-1.355901517172849e-06,0.9993615718443059,-0.00018235684267476425,0.9949013098075589,1.6700600437175015,2.789100549621703,-8.099632415645968e-07,1.6740284590615118,-0.14835018100016717,7,0.01507928657130908,3.9461328999999963,0.0022464319849470867,1.37e-05,128464.08513251986,1.4610309162003089e-15,1.461030916200309e-11,0.012329896194456257,1.8014359533641128e-13,1.7504484713778262e-13,1.7504484713778262e-09,10.94573582956101,True,
3,91,lithiation,0.9047620210017363,0.9148148559483803,0.9097884384750583,4.41542e-05,1799.9799999995157,9000.0,0.022076854698882948,-13.153076100000009,16.792595300000006,-0.00010347774705534627,7.073509663418901e-07,-1.7216671730879066e-06,0.9993931908344326,-0.00019637968042438412,0.9932028938874919,1.8977962510079407,3.601630610339795,-9.192251638854867e-07,1.8729547892385427,-0.1683626136194089,7,0.015079252419965994,4.455335400000003,0.0022464319849470867,1.37e-05,89574.1118157109,2.0953598779316053e-15,2.0953598779316054e-11,0.013671557150612398,2.864683232224216e-13,2.1583163391728373e-13,2.1583163391728375e-09,10.14911649157516,True,
3,92,lithiation,0.9148148559483803,0.924867668127462,0.9198412620379212,4.41541e-05,1799.9799999995157,9000.0,0.022076804699438506,-14.378331599999989,18.355853899999996,-0.00010330775314059327,8.649679938739741e-07,-2.2097610089148058e-06,0.9992947753829845,-0.00022254744895449952,0.9913688705068582,2.1542182671578476,4.64065634255656,-1.020810585201956e-06,2.1647120836600937,-0.18696912805408372,7,0.015079218268622574,4.5642927,0.0022464319849470867,1.37e-05,72394.88681305326,2.5925864140747336e-15,2.5925864140747335e-11,0.01674546135364738,4.341405560287969e-13,2.5873592676885913e-13,2.5873592676885913e-09,9.989913964396678,True,
3,93,lithiation,0.924867668127462,0.9349205941443546,0.9298941311359084,4.41546e-05,1799.9799999995157,9000.0,0.022077054696660724,-15.839278700000001,20.091794499999995,-9.824189140169453e-05,9.70560779680016e-07,-2.888098850386259e-06,0.9993204785832749,-0.0002540850015891204,0.9889592170384551,2.586320336099899,6.689052880923896,-1.2024764078125214e-06,2.4017925271732596,-0.2202400943311811,7,0.01507938902533884,5.602702500000001,0.0022464319849470867,1.37e-05,47181.60302532479,3.978033554715322e-15,3.978033554715322e-11,0.019758593118114075,7.860034641782503e-13,3.4278152700892646e-13,3.4278152700892645e-09,9.282703600534806,True,
3,94,lithiation,0.9349205941443546,0.9449735201612472,0.9399470571528009,4.41546e-05,1799.9799999995157,9000.0,0.022077054696660724,-17.638232600000006,22.1879818,-8.448268282137261e-05,1.1246774739131802e-06,-3.9885309295822274e-06,0.9993466784639387,-0.0002997056018920422,0.9851976127226192,3.5475388787750717,12.585032096420692,-1.3659469795584623e-06,2.9199749252870024,-0.25018061865896596,7,0.015079389025339007,6.9598350999999985,0.0022464319849470867,1.37e-05,27039.58987517978,6.941303505948685e-15,6.941303505948686e-11,0.02662504163820557,1.8481249486930607e-12,5.652929805061374e-13,5.6529298050613744e-09,9.024357244024147,True,
3,95,lithiation,0.9449735201612472,0.9550263095727668,0.9499999148670071,4.4154e-05,1799.9799999995157,9000.0,0.02207675469999406,-19.619528199999994,24.4168452,-4.804566896576193e-05,1.4108056719754394e-06,-5.695288603078873e-06,0.9992734729649958,-0.000355365998115986,0.9788852340795637,7.396421066989934,54.70704460021251,-1.5450996525997743e-06,3.6860331911252575,-0.2829972506751541,7,0.01507918411727932,6.685597800000002,0.0022464319849470867,1.37e-05,6834.832728888078,2.746080371604562e-14,2.746080371604562e-10,0.05872769397719494,1.6127096770037448e-11,2.116625357086286e-12,2.116625357086286e-08,8.779410894385052,True,
3,96,lithiation,0.9550263095727668,0.9650790762167241,0.9600526928947455,4.41539e-05,1799.9799999995157,9000.0,0.022076704700549614,-23.464258800000007,27.707885999999995,-5.805971102567817e-06,1.5612016724594445e-06,-8.540675255034547e-06,0.9994871570978692,-0.0004666646410431963,0.9730581038282057,80.3766730490277,6460.409570430296,-1.788505734258403e-06,4.775313319627631,-0.32757974611795704,6,0.0150791499659359,6.8367906,0.0022464319849470867,1.37e-05,74.49059733276903,2.519646864443032e-12,2.5196468644430322e-08,0.5377917474542611,1.3550452901964679e-08,1.8665104628281224e-10,1.8665104628281224e-06,8.606872621865387,True,
3,97,lithiation,0.9650790762167241,0.9751318656282436,0.9701054709224839,4.4154e-05,1799.9799999995157,9000.0,0.02207675469999406,-27.835268499999994,30.962590099999993,-5.599803013723378e-05,1.0785067971003587e-06,-9.76134363607166e-06,0.9998423054074217,-0.0005827245137722271,0.9775978853681019,10.406160937164223,108.28818545016259,-2.0395827281302164e-06,4.785951313198437,-0.37356574614083626,6,0.01507918411727932,7.782559800000001,0.0022464319849470867,1.37e-05,5328.380614145003,3.522458577785305e-14,3.522458577785305e-10,0.03851945486143971,1.3568318418829217e-11,2.505546408056138e-12,2.505546408056138e-08,8.433896716433598,True,
3,98,lithiation,0.9751318656282436,0.9851846778073253,0.9801582717177845,4.41541e-05,1799.9799999995157,9000.0,0.022076804699438506,-32.583542099999995,32.25897989999999,-8.174152922703955e-05,8.117029026260664e-07,-1.1773751540855724e-05,0.9999409520851864,-0.0007170584466021062,0.9785479882785432,8.772266109806374,76.95265270125745,-2.3720301960194353e-06,4.9635757422538545,-0.43445515152056363,7,0.015079218268622574,12.094830199999999,0.0022464319849470867,1.37e-05,8394.164595005723,2.235958062005002e-14,2.2359580620050018e-10,0.019860232865757558,4.440664778948731e-12,1.2764068541966031e-12,1.276406854196603e-08,7.555491773164641,True,
3,99,lithiation,0.9851846778073253,0.9952374444512825,0.9902110611293039,4.41539e-05,1799.9799999995157,9000.0,0.022076704700549614,-39.4213069,30.9343654,-0.00021970666242392492,7.632954440299033e-07,-1.2954818127234267e-05,0.9999680137140241,-0.0009187544628798069,0.9841018485398367,4.181732373263522,17.486885641600164,-2.688973896050881e-06,4.817755258338564,-0.4925080022465814,7,0.015079149965935734,12.063692300000001,0.0022464319849470867,1.37e-05,47189.53217391313,3.977365134883811e-15,3.977365134883811e-11,0.006948314043905702,2.763598202445408e-13,1.624685682088138e-13,1.624685682088138e-09,6.391266771237392,True,
3,100,lithiation,0.9952374444512825,0.9999999999999994,0.997618722225641,4.41542e-05,852.7450000001118,28800.0,0.010458964799723592,-29.2576002,30.1353046,-0.0004718009947271579,1.9012308355849413e-06,-1.1969442730259267e-05,0.9999341491868511,-0.000936336955823538,0.994861218959133,1.9846014872542201,3.9386430632116625,-2.8607970753379974e-06,4.183953777583159,-0.5239752908882165,5,0.016073624976919748,7.681748799999999,0.0022464319849470867,1.37e-05,192254.26761787655,9.762592129972975e-16,9.762592129972974e-12,0.008059460903359992,7.868122958696714e-14,1.489717251048047e-13,1.489717251048047e-09,12.352912091268799,True,
3,101,delithiation,1.0,0.9899472333560374,0.9949736166780188,-4.41539e-05,1799.980000000447,9000.0,0.022076704700561035,31.305327999999992,-16.53028279999999,0.0008932314456979306,2.0782281156959353e-06,-5.704415157815816e-06,0.9994114220473783,0.0005854186435578994,0.9917753386372453,0.6553941269952491,0.42954146169986474,3.6540952628220707e-06,-1.5611019274331333,-0.6692780322465212,15,0.015079149965943894,18.66380120000001,0.0022464319849470867,1.37e-05,422377.39536727703,4.443656361789785e-16,4.4436563617897855e-12,0.004653280234826713,2.067757831867839e-14,2.8067642995852164e-15,2.8067642995852164e-11,2.513232913710665,True,
3,102,delithiation,0.9899472333560374,0.9798944667120749,0.9849208500340562,-4.41539e-05,1799.980000000447,9000.0,0.022076704700561035,19.3413496,-12.250326500000005,0.0003328846933148027,5.449975127861417e-07,7.524256435321383e-07,0.9998997714409518,0.00037348591873932486,0.9995707982722395,1.1219678352291385,1.258811823288759,1.6215320763550008e-06,0.4640214365808268,-0.2969971276691193,16,0.015079149965943728,9.695462800000012,0.0022464319849470867,1.37e-05,297898.9376336228,6.300458856648708e-16,6.300458856648708e-12,0.00327439214677707,2.063017300130257e-14,1.1098928666514598e-14,1.1098928666514598e-10,4.197149512996975,True,
3,103,delithiation,0.9798944667120749,0.9698417228356746,0.9748680947738748,-4.41538e-05,1799.980000000447,9000.0,0.022076654701116593,13.230025800000003,-10.826379100000006,0.00021658271530382796,2.9790140311306153e-07,-5.167863236762659e-08,0.9999085783195137,0.0002137941131071838,0.9999038407348767,0.9871245394964587,0.9744148564760957,-5.424817769160107e-07,0.09526335181509275,0.09936028821288775,7,0.015079115814600474,2.2205859000000023,0.0022464319849470867,1.37e-05,1126703.572398893,1.6658330069938843e-16,1.6658330069938843e-12,0.002750925000595339,4.582581665756386e-15,2.0478222473808934e-14,2.0478222473808934e-10,11.087417387530909,False,sign: dV/dt direction disagrees with I*U'
3,104,delithiation,0.9698417228356746,0.9597890472619608,0.9648153850488177,-4.41535e-05,1799.980000000447,9000.0,0.02207650470278326,9.809300300000004,-10.616578200000005,0.00017293129415475055,2.2075945376790816e-07,-1.0443011236817781e-06,0.9998322603305054,0.00011658033682354965,0.993368585396692,0.6741425107200419,0.4544681247599219,-3.907754564714177e-07,2.6723815592501543,0.07157443336675205,7,0.015079013360570714,1.8129496999999968,0.0022464319849470867,1.37e-05,1384283.415573963,1.3558639646215685e-16,1.3558639646215685e-12,0.0025531463792823725,3.4617191720730006e-15,3.0888393922481006e-14,3.0888393922481006e-10,15.093487672994236,False,sign: dV/dt direction disagrees with I*U'
3,105,delithiation,0.9597890472619608,0.9497363033855605,0.9547626753237606,-4.41538e-05,1799.980000000447,9000.0,0.022076654701116593,8.256442900000009,-10.440148400000002,0.00015915882399682315,3.189533200320511e-07,-1.611149252664354e-06,0.9991179257726532,7.222048721584113e-05,0.9603606465169492,0.453763639377498,0.20590144042111203,-2.5352918849924004e-07,6.354886639291963,0.04643609114922246,7,0.015079115814600474,1.1414289999999994,0.0022464319849470867,1.37e-05,2785722.8160538566,6.737569111986314e-17,6.737569111986314e-13,0.004007987895643379,2.7004095446901856e-15,3.526348945080342e-14,3.526348945080342e-10,22.87762969168717,False,sign: dV/dt direction disagrees with I*U'
3,106,delithiation,0.9497363033855605,0.9396834912064735,0.9447098972960171,-4.41541e-05,1799.980000000447,9000.0,0.022076804699449927,8.090414099999998,-10.829284800000005,0.00015805129286872976,3.7781034778643294e-07,-1.7747877275368349e-06,0.9983768929363472,6.228295054027615e-05,0.9366999045217528,0.39406795989961024,0.15528955701944083,-1.6015070337482708e-07,11.081985218528867,0.029332804539165,7,0.015079218268630401,0.8857250000000039,0.0022464319849470867,1.37e-05,6884474.497298293,2.726279254482765e-17,2.726279254482765e-13,0.004780857415702699,1.3033952391070352e-15,3.847484063675402e-14,3.847484063675402e-10,37.56671719031176,False,sign: dV/dt direction disagrees with I*U'
3,107,delithiation,0.9396834912064735,0.9296306790273866,0.93465708511693,-4.41541e-05,1799.980000000447,9000.0,0.022076804699449927,7.986642399999994,-10.980494299999991,0.00015507463702345265,4.767178573676147e-07,-1.8253938651842424e-06,0.996926242512928,5.657556479491069e-05,0.9193210488467017,0.3648279685243081,0.13309944661757353,-1.1750008318600762e-07,15.53525593930488,0.021521023016452995,7,0.015079218268630401,0.6425976000000028,0.0022464319849470867,1.37e-05,12312254.649745448,1.524416163727416e-17,1.5244161637274162e-13,0.006148237603748425,9.372472781590815e-16,4.10899506257341e-14,4.10899506257341e-10,51.91777084135874,False,sign: dV/dt direction disagrees with I*U'
3,108,delithiation,0.9296306790273866,0.9195778213131752,0.9246042501702809,-4.41543e-05,1799.980000000447,9000.0,0.022076904698338815,7.856920399999995,-10.991595699999996,0.00015447049064727154,5.199793184405856e-07,-1.8693105513895986e-06,0.9959824949123581,5.360165432056156e-05,0.9065741481601481,0.3470025510759802,0.12041077045323825,-7.58810288869503e-08,24.63475494216809,0.013898117583846202,7,0.015079286571317074,0.4143268000000033,0.0022464319849470867,1.37e-05,29292539.277197454,6.407433586548291e-18,6.407433586548291e-14,0.006732409747152832,4.313746833231214e-16,4.149576957317668e-14,4.1495769573176683e-10,80.47479054035693,False,sign: dV/dt direction disagrees with I*U'
3,109,delithiation,0.9195778213131752,0.9095251229718992,0.9145514721425372,-4.41536e-05,1799.980000000447,9000.0,0.0220765547022277,7.6345726,-10.643973899999992,0.0001511755767311649,5.310950035075902e-07,-1.9010915375454422e-06,0.9950206332334726,4.859182412770149e-05,0.8851538023187538,0.3214264180656125,0.10331494223048991,-3.995854777857022e-08,47.576592324633936,0.0073187911129905464,6,0.015079047511913968,0.1882611999999978,0.0022464319849470867,1.37e-05,101175711.37442629,1.855089501722461e-18,1.8550895017224608e-14,0.007026201123109125,1.30342319404703e-16,4.062727726750483e-14,4.062727726750483e-10,147.98797419699648,False,sign: dV/dt direction disagrees with I*U'
3,110,delithiation,0.9095251229718992,0.8994724701657477,0.9044987965688235,-4.41534e-05,1799.980000000447,9000.0,0.022076454703338817,7.282488099999998,-9.929440900000003,0.00014292106204581573,4.883167545463151e-07,-1.7385561685935092e-06,0.9957910848580779,4.9107790899439794e-05,0.9039207654268177,0.34360079750665073,0.1180615080472064,-1.9532719111693113e-08,89.0073808286495,0.003577620973147724,6,0.015078979209227295,0.09487570000001055,0.0022464319849470867,1.37e-05,378442106.15070665,4.959543268297327e-19,4.959543268297328e-15,0.0068333770762181575,3.3890429278095036e-17,3.955765197400835e-14,3.955765197400835e-10,282.4193251096273,False,sign: dV/dt direction disagrees with I*U'
3,111,delithiation,0.8994724701657477,0.8894198173595962,0.894446143762672,-4.41534e-05,1799.980000000447,9000.0,0.022076454703338817,7.255054999999996,-9.755246299999992,0.00014305224280424778,4.7528202154824703e-07,-1.7016312011166635e-06,0.9962936790758965,5.1231459475239944e-05,0.9144845095892971,0.3581311167930789,0.12825789681545793,-3.1839958947910775e-09,534.4325989554451,0.0005831820150836859,6,0.015078979209227295,0.07708370000000797,0.0022464319849470867,1.37e-05,,,,,,3.811189294248203e-14,3.8111892942482034e-10,,False,undefined: |U'| below threshold or no slope; sign: dV/dt direction disagrees with I*U'
3,112,delithiation,0.8894198173595962,0.8793671645534445,0.8843934909565203,-4.41534e-05,1799.980000000447,9000.0,0.022076454703338817,7.25951050000001,-9.766370100000005,0.000147780253132693,4.910540681796794e-07,-1.7733849298112317e-06,0.9961888725932303,5.208760639939363e-05,0.910597158645481,0.35246662050729993,0.12423271857183699,2.092330386349309e-08,-84.75644866513781,-0.0038323210558413204,6,0.015078979209227461,0.08969010000001165,0.0022464319849470867,1.37e-05,352618162.97817415,5.322754744531334e-19,5.3227547445313345e-15,0.006645733212254796,3.5373607986418684e-17,3.579372755214528e-14,3.579372755214528e-10,259.319536196065,True,
3,113,delithiation,0.8793671645534445,0.8693144662121686,0.8743408153828065,-4.41536e-05,1799.980000000447,9000.0,0.0220765547022277,7.289148799999992,-9.730040999999995,0.00015281226843813769,5.315736815375337e-07,-1.8379829206743556e-06,0.9957941853215139,5.363388512504436e-05,0.9092103161983882,0.3509789212163729,0.12318620313820891,2.77462204503755e-08,-66.24264100984902,-0.005081986281798525,6,0.015079047511913968,0.13861060000000536,0.0022464319849470867,1.37e-05,214408091.53982794,8.75386738681619e-19,8.753867386816189e-15,0.006957212100450277,6.090251210929464e-17,3.3226628788508974e-14,3.3226628788508973e-10,194.82431510442623,True,
3,114,delithiation,0.8693144662121686,0.8592616768006438,0.8642880715064062,-4.4154e-05,1799.980000000447,9000.0,0.02207675470000548,7.7776164000000065,-10.308183800000009,0.00016697068066556637,5.955042044977367e-07,-1.9952706425725305e-06,0.9956698652173396,5.9304981285997514e-05,0.9119620068516807,0.355182005904272,0.1261542573181823,5.34883305964675e-08,-37.30291486615032,-0.009796811795624008,6,0.015079184117287148,0.24087720000000312,0.0022464319849470867,1.37e-05,68880253.84827285,2.724873813813714e-18,2.724873813813714e-14,0.0071330391913596,1.9436631705442724e-16,3.123613250202644e-14,3.123613250202644e-10,107.06694984467863,True,
3,115,delithiation,0.8592616768006438,0.849208864621557,0.8542352707111004,-4.41541e-05,1799.980000000447,9000.0,0.022076804699449927,8.0755874,-10.698810199999992,0.0001793029971479759,7.155903557990877e-07,-2.196879834117381e-06,0.9941286836880401,6.0758375307311565e-05,0.8988381014865714,0.33885867092990446,0.11482519886438128,9.05610722097655e-08,-24.258544874874882,-0.016586940762720378,6,0.015079218268630235,0.40394069999999394,0.0022464319849470867,1.37e-05,27709224.892198544,6.77355648633981e-18,6.77355648633981e-14,0.007981911816103358,5.406593055535927e-16,2.917892262072042e-14,2.9178922620720423e-10,65.6336032931167,True,
3,116,delithiation,0.849208864621557,0.8391560524424699,0.8441824585320135,-4.41541e-05,1799.980000000447,9000.0,0.022076804699449927,8.191213000000003,-10.9434053,0.0001917184483097004,7.49748156797864e-07,-2.3894423910326515e-06,0.9940262034261184,6.278306447319162e-05,0.889543692858259,0.3274753422360918,0.10724009977264547,1.1546107142287417e-07,-20.694787962614345,-0.02114756269289095,6,0.015079218268630568,0.5017816999999952,0.0022464319849470867,1.37e-05,19488976.638793904,9.630572373225204e-18,9.630572373225205e-14,0.007821345972785332,7.532403844694263e-16,2.6702415030778424e-14,2.6702415030778424e-10,52.6561644441859,True,
3,117,delithiation,0.8391560524424699,0.8291033313336318,0.8341296918880509,-4.41537e-05,1799.980000000447,9000.0,0.022076604701672147,7.921420100000007,-10.612830599999997,0.00019485964523198053,7.218308617404831e-07,-2.495807941121028e-06,0.994090288728256,6.0184728574392737e-05,0.8724300819651076,0.30886194267028855,0.09539569963006461,1.4729797847743716e-07,-16.943938857269053,-0.026978975818813478,6,0.015079081663257221,0.6789266999999988,0.0022464319849470867,1.37e-05,12370368.375866726,1.517254735648481e-17,1.517254735648481e-13,0.0074087260179617285,1.1240924635874545e-15,2.431039601940804e-14,2.431039601940804e-10,40.028264969906544,True,
3,118,delithiation,0.8291033313336318,0.8190506557599181,0.8240769935467749,-4.41535e-05,1799.980000000447,9000.0,0.02207650470278326,7.761307100000003,-10.189585400000006,0.00019181181376676254,6.614223320026016e-07,-2.388446089889862e-06,0.9953636167395776,6.293019078718515e-05,0.8912557943914782,0.3280829764933373,0.1076384394647277,1.7190631222740029e-07,-13.893882423179372,-0.03148636048165959,6,0.015079013360570548,0.7574855999999963,0.0022464319849470867,1.37e-05,8800339.914994074,2.1327585276588303e-17,2.1327585276588303e-13,0.006896575544683306,1.4708730304566663e-15,2.3127873717593478e-14,2.312787371759348e-10,32.93040030817591,True,
3,119,delithiation,0.8190506557599181,0.8089979346510799,0.814024295205499,-4.41537e-05,1799.980000000447,9000.0,0.022076604701672147,7.852487199999994,-10.164402399999995,0.00020002749226979695,6.191332119200025e-07,-2.459890194008956e-06,0.996416122161398,6.729071336667574e-05,0.8989963089145246,0.3364073238288368,0.11316988752567987,2.107392046309768e-07,-11.67267475606375,-0.038598818290544346,7,0.015079081663257221,1.0947435999999895,0.0022464319849470867,1.37e-05,6368264.573222295,2.947270764930393e-17,2.947270764930393e-13,0.006190481167307902,1.8245024165258754e-15,2.116204842964111e-14,2.1162048429641108e-10,26.79592995537296,True,
3,120,delithiation,0.8089979346510799,0.7989452135422418,0.8039715740966609,-4.41537e-05,1799.980000000447,9000.0,0.022076604701672147,7.982939499999994,-10.297074899999995,0.0002109320126093444,6.130203814894561e-07,-2.5780266962503554e-06,0.9969034083320667,7.182053502380715e-05,0.9025973075843027,0.34049139405322043,0.11593438942430544,2.553638913766295e-07,-10.09550207882794,-0.04677223897885003,7,0.015079081663257221,1.3096779000000003,0.0022464319849470867,1.37e-05,4822790.628364631,3.891730213128579e-17,3.891730213128579e-13,0.005812492602768623,2.262065307578102e-15,1.9530624708206303e-14,1.9530624708206304e-10,22.401995437659526,True,
3,121,delithiation,0.7989452135422418,0.7888924924334035,0.7939188529878227,-4.41537e-05,1799.980000000447,9000.0,0.022076604701672147,8.22605189999999,-10.515727099999998,0.00022648942801847246,5.998877196393678e-07,-2.7676128829364224e-06,0.9974284111303446,7.71477947106393e-05,0.9031736848596905,0.3406242639473094,0.11602488918964629,2.9743364957970034e-07,-9.304975704152172,-0.05447770107002078,7,0.015079081663257388,1.4964491000000053,0.0022464319849470867,1.37e-05,4098718.2050902625,4.579236498056998e-17,4.579236498056998e-13,0.0052972690592025425,2.4257447815928338e-15,1.7666728228079984e-14,1.7666728228079984e-10,19.641810978623422,True,
3,122,delithiation,0.7888924924334035,0.7788397940921277,0.7838661432627656,-4.41536e-05,1799.980000000447,9000.0,0.0220765547022277,8.471399500000004,-10.7180848,0.00024152860560271736,5.903067789566341e-07,-2.948940466173723e-06,0.9978155026678319,8.24024545206505e-05,0.9039385804642979,0.34117058025081987,0.11639736482868111,3.5049185682701567e-07,-8.413720343948432,-0.06419594378494461,6,0.015079047511913801,1.513496000000003,0.0022464319849470867,1.37e-05,3356708.8575071357,5.591488805478e-17,5.591488805478001e-13,0.004888089984070962,2.7331700426101922e-15,1.6138776741797843e-14,1.6138776741797843e-10,16.989147112326062,True,
3,123,delithiation,0.7788397940921277,0.7687870729832895,0.7738134335377086,-4.41537e-05,1799.980000000447,9000.0,0.022076604701672147,8.560344600000006,-10.870777100000007,0.00025458551349082857,5.409839378163168e-07,-3.086204214187406e-06,0.9983860900997931,8.805254896015407e-05,0.9079398080513987,0.345866297546919,0.11962349577881391,4.160473597051998e-07,-7.4179156343504,-0.07620289003957466,6,0.015079081663257221,1.7669797000000043,0.0022464319849470867,1.37e-05,2646757.9460676154,7.091317144390096e-17,7.091317144390096e-13,0.0042499192542297245,3.0137525269792816e-15,1.4942635087136938e-14,1.4942635087136937e-10,14.51610633870364,True,
3,124,delithiation,0.7687870729832895,0.7587344201771379,0.7637607465802136,-4.41534e-05,1799.980000000447,9000.0,0.022076454703338817,8.711554100000004,-11.000484200000008,0.0002682534406598639,4.7605469500797997e-07,-3.224689962555589e-06,0.9989039085902912,9.424772299280954e-05,0.9122995288795319,0.3513383565965605,0.1234386408159719,4.884854568922095e-07,-6.6014042323212045,-0.08947119987042769,6,0.015078979209227461,2.093866400000005,0.0022464319849470867,1.37e-05,2131668.7365415394,8.80483898753011e-17,8.80483898753011e-13,0.003549290505552925,3.125093142136285e-15,1.3781814036866612e-14,1.378181403686661e-10,12.511013234598964,True,
3,125,delithiation,0.7587344201771379,0.7486818356736729,0.7537081279254054,-4.41531e-05,1799.980000000447,9000.0,0.022076304705005483,8.8271796,-11.065714000000003,0.00028075949517313736,4.1087656628892127e-07,-3.3511004783295033e-06,0.9992709956869317,9.993260934002671e-05,0.9157658751664686,0.3559367040405909,0.1266909372832792,5.515820020427188e-07,-6.0754347783631415,-0.10102867581564341,6,0.015078876755197534,2.5096684999999925,0.0022464319849470867,1.37e-05,1831391.1991453664,1.0248493062956021e-16,1.0248493062956022e-12,0.0029268934682728644,2.999624740560574e-15,1.2731024722264057e-14,1.2731024722264056e-10,11.145554375878199,True,
3,126,delithiation,0.7486818356736729,0.7386292739377702,0.7436555548057215,-4.4153e-05,1799.980000000447,9000.0,0.022076254705561037,9.114034500000006,-11.15465160000001,0.00029318930379012913,3.264334294904577e-07,-3.4382720675970042e-06,0.9996002910281382,0.00010765859987611645,0.923240281416934,0.3671982520657734,0.13483455632015925,6.373193681610808e-07,-5.394896561072329,-0.11673273860774921,6,0.015078842603853948,2.773523300000011,0.0022464319849470867,1.37e-05,1495940.7800604117,1.2546619659129847e-16,1.2546619659129847e-12,0.0022267758425738846,2.793850956291293e-15,1.1862853316713561e-14,1.1862853316713562e-10,9.7236924419626,True,
3,127,delithiation,0.7386292739377702,0.728576666666743,0.7336029703022566,-4.41532e-05,1799.980000000447,9000.0,0.02207635470444993,9.460926100000004,-11.5467608,0.0003119194796190546,2.3488497356350067e-07,-3.561145410394389e-06,0.9998309996493357,0.00011975847498060875,0.9329369625002571,0.3839403525771108,0.14741019433703614,7.713811688818306e-07,-4.616583284702829,-0.1412871363639159,7,0.015078910906540788,3.6777705000000105,0.0022464319849470867,1.37e-05,1155791.0335148447,1.6239094659630731e-16,1.6239094659630732e-12,0.0015060615890380702,2.44570767076231e-15,1.1230749161394924e-14,1.1230749161394925e-10,8.316171883611847,True,
3,128,delithiation,0.728576666666743,0.7185240366281536,0.7235503516474483,-4.41533e-05,1799.980000000447,9000.0,0.02207640470389437,9.941980200000005,-12.033738200000005,0.0003329957981836862,1.7572152883002037e-07,-3.704496255783826e-06,0.9999227777381321,0.0001330995175899778,0.9408235579625563,0.39970329450390785,0.1597627236372777,8.985641232677851e-07,-4.122684358142165,-0.1645817520621308,8,0.015078945057884208,4.663556900000004,0.0022464319849470867,1.37e-05,970759.721827271,1.9334341524461805e-16,1.9334341524461804e-12,0.0010553978746187624,2.0405422952070273e-15,1.0702789779344842e-14,1.0702789779344842e-10,7.440186205027262,True,
3,129,delithiation,0.7185240366281536,0.7084713610544398,0.7134976988412967,-4.41535e-05,1799.980000000447,9000.0,0.02207650470278326,10.497160199999994,-12.654885599999998,0.0003548414902789055,2.1434669210859892e-07,-3.8183320523793295e-06,0.9999072489638514,0.00014880257900969925,0.9492241175044858,0.41934943654063783,0.17585394992695044,1.0312572526007752e-06,-3.702598980758392,-0.18888508039054072,8,0.015079013360570714,5.380272899999997,0.0022464319849470867,1.37e-05,836887.6291370215,2.242714475222216e-16,2.242714475222216e-12,0.001208126433806387,2.7094826409961782e-15,1.0423679325110416e-14,1.0423679325110417e-10,6.81747459202181,True,
3,130,delithiation,0.7084713610544398,0.6984187082482882,0.703445034651364,-4.41534e-05,1799.980000000447,9000.0,0.022076454703338817,10.995261399999997,-13.195976599999993,0.00037529549931615466,3.373915386914356e-07,-3.899315089883853e-06,0.9998114220253181,0.00016488670699700862,0.9564373586882934,0.4393516770050726,0.19302989608716964,1.176849417305996e-06,-3.313350911801472,-0.21555222974921773,7,0.015078979209227295,5.237951900000009,0.0022464319849470867,1.37e-05,718848.3992253086,2.610981678505099e-16,2.610981678505099e-12,0.0017980047152508579,4.694557369385768e-15,1.0132339787462755e-14,1.0132339787462756e-10,6.229496706080154,True,
3,131,delithiation,0.6984187082482882,0.6883660554421367,0.6933923818452125,-4.41534e-05,1799.980000000447,9000.0,0.022076454703338817,11.497803099999995,-13.651825499999992,0.000391327690564049,4.967969215214364e-07,-3.89015034390307e-06,0.9996596628717276,0.00018141343205098587,0.9637248684157542,0.463584449619452,0.21491054192897022,1.3090202531599331e-06,-2.9718030217732467,-0.2397606951290551,6,0.015078979209227295,5.4365992999999975,0.0022464319849470867,1.37e-05,631714.460810434,2.9711208408813416e-16,2.9711208408813415e-12,0.002539032802945107,7.543773276511576e-15,9.974099155615903e-15,9.974099155615904e-11,5.7939758786418025,True,
3,132,delithiation,0.6883660554421367,0.6783134254035472,0.683339740422842,-4.41533e-05,1799.980000000447,9000.0,0.02207640470389437,11.969223599999996,-14.117315399999997,0.0004041878852919083,6.778598779896986e-07,-3.802662502036242e-06,0.9994695662177715,0.00019899450999208207,0.9707248691020426,0.4923317032334266,0.24239050600872686,1.3910740844386848e-06,-2.7336160917487455,-0.2547902861206425,6,0.015078945057884208,5.810916499999985,0.0022464319849470867,1.37e-05,596758.2829775219,3.145159528637321e-16,3.1451595286373208e-12,0.0033541820656012088,1.0549437684410053e-14,9.99795171217815e-15,9.99795171217815e-11,5.6381182229078135,True,
3,133,delithiation,0.6783134254035472,0.6682608409000823,0.6732871331518148,-4.41531e-05,1799.980000000447,9000.0,0.022076304705005483,12.442126800000008,-14.533139700000003,0.00041459768274683335,8.838069515510472e-07,-3.6512619839950824e-06,0.9992408945057043,0.00021757394735119045,0.9769306590147797,0.524783317431246,0.2753975302541439,1.410848326700532e-06,-2.587990441562258,-0.25841332330533856,6,0.015078876755197368,6.374225000000012,0.0022464319849470867,1.37e-05,610415.393016681,3.0747913985660405e-16,3.0747913985660405e-12,0.004263443759239378,1.3109200199179305e-14,1.0070210294907466e-14,1.0070210294907466e-10,5.722837855020181,True,
3,134,delithiation,0.6682608409000823,0.6582082563966174,0.6632345486483499,-4.41531e-05,1799.980000000447,9000.0,0.022076304705005483,13.1351725,-15.08387180000001,0.000420355592074119,1.0861238100920596e-06,-3.3268476640247056e-06,0.9990577412160144,0.00024083739898588238,0.9838344620681393,0.5729373024337377,0.3282571525200483,1.3466867862417842e-06,-2.470394525299369,-0.24666138896586917,7,0.015078876755197368,6.340846400000016,0.0022464319849470867,1.37e-05,688704.3907016057,2.7252621376319967e-16,2.7252621376319968e-12,0.005167642969767127,1.408318172630652e-14,1.0552743715857185e-14,1.0552743715857185e-10,6.22269556272714,True,
3,135,delithiation,0.6582082563966174,0.6481556491255902,0.6531819527611038,-4.41532e-05,1799.980000000447,9000.0,0.02207635470444993,14.06615230000001,-16.04895290000001,0.0004292316651516061,1.3316595701121548e-06,-2.922911862792727e-06,0.9988790079204484,0.00027151002919010485,0.9895791051107852,0.6325489269162065,0.4001181449428443,1.220754239616828e-06,-2.3943491391929754,-0.22359486811116763,7,0.015078910906540788,5.726411900000006,0.0022464319849470867,1.37e-05,873895.3220137771,2.147740069914701e-16,2.1477400699147007e-12,0.006204852429243813,1.3326410190194507e-14,1.1457326334310323e-14,1.1457326334310322e-10,7.303832109526089,True,
3,136,delithiation,0.6481556491255902,0.6381029963194386,0.6431293227225143,-4.41534e-05,1799.980000000447,9000.0,0.022076454703338817,15.157222799999994,-17.142996199999995,0.0004344750872417014,1.5583660806786915e-06,-2.365662442348035e-06,0.9987924987311178,0.00030682288010888903,0.9940008494011959,0.7061921134691007,0.49870730112595524,1.0531581155253679e-06,-2.2462557212199084,-0.19289687936426245,7,0.015078979209227461,4.904434099999993,0.0022464319849470867,1.37e-05,1203025.9391966378,1.5601492360616635e-16,1.5601492360616635e-12,0.007173557823865569,1.1191820758748038e-14,1.275901311637861e-14,1.275901311637861e-10,9.04326943838283,True,
3,137,delithiation,0.6381029963194386,0.6280502979781626,0.6330766471488005,-4.41536e-05,1799.980000000447,9000.0,0.0220765547022277,16.403205700000008,-18.31485340000001,0.00043323795979292135,1.7587877580046937e-06,-1.594512427484298e-06,0.9987951147747817,0.0003471973535655738,0.9970897963559557,0.8014010446626765,0.6422436343864292,8.692558741092871e-07,-1.8343418491340886,-0.15921254700246562,6,0.015079047511913968,3.9001404999999822,0.0022464319849470867,1.37e-05,1755860.9747582837,1.0689342874986891e-16,1.0689342874986892e-12,0.008119268952542188,8.678964972795912e-15,1.464627802185916e-14,1.464627802185916e-10,11.705450506027383,True,
3,138,delithiation,0.6280502979781626,0.6179975996368867,0.6230239488075247,-4.41536e-05,1799.980000000447,9000.0,0.0220765547022277,18.6290964,-20.603731200000002,0.00043133053762546764,1.9561778541190127e-06,-3.8290838991733405e-07,0.9989327243643286,0.00041066862905075256,0.9988623068745921,0.9520972739642742,0.9064892190902023,6.707076769264783e-07,-0.5709020532939386,-0.12284654118327638,7,0.015079047511913801,3.448754500000012,0.0022464319849470867,1.37e-05,2923386.5841911826,6.420293539519284e-17,6.420293539519284e-13,0.009070435239239186,5.823485676711539e-15,1.870013413247256e-14,1.870013413247256e-10,17.0665178170077,True,
3,139,delithiation,0.6179975996368867,0.6079448557604863,0.6129712276986865,-4.41538e-05,1799.980000000447,9000.0,0.022076654701116593,20.6659585,-22.616140499999993,0.00042584894121441483,2.0842225980993878e-06,7.837378597239998e-07,0.9990676678642798,0.00046813978787813433,0.998840652651468,1.0993095029028757,1.2084813831725676,5.611582480504268e-07,1.3966432150767774,-0.1027810474598893,7,0.015079115814600641,2.713486500000001,0.0022464319849470867,1.37e-05,4070735.0169547857,4.610715244747277e-17,4.610715244747277e-13,0.009788553622586007,4.513223341168349e-15,2.3115283684474e-14,2.3115283684474e-10,22.390586168885005,True,
3,140,delithiation,0.6079448557604863,0.5978920435813994,0.6029184496709428,-4.41541e-05,1799.980000000447,9000.0,0.022076804699449927,22.420436099999996,-24.240881199999993,0.000409249219075317,2.169978970603613e-06,2.099216856741828e-06,0.9991895691963464,0.0005225239028239562,0.9978835476107244,1.276786560532917,1.630183921157476,4.768815287152547e-07,4.401967218980435,-0.08734443480653163,7,0.015079218268630401,2.395510699999992,0.0022464319849470867,1.37e-05,5205795.546115519,3.605404752018186e-17,3.605404752018186e-13,0.010604682278962427,3.823417188221418e-15,2.875374864362153e-14,2.8753748643621533e-10,28.240359603007303,True,
3,141,delithiation,0.5978920435813994,0.5878393680076857,0.5928657057945426,-4.41535e-05,1799.980000000447,9000.0,0.02207650470278326,23.6604884,-24.999141699999992,0.00039514101111325095,2.3315437004100344e-06,3.158679122493829e-06,0.9992023993149889,0.0005655847542241062,0.9966815883836022,1.4313491597104926,2.0487604170039333,3.6161444192741916e-07,8.734936319628014,-0.0662333018862007,7,0.015079013360570548,1.4638602999999806,0.0022464319849470867,1.37e-05,8440051.001475614,2.223801727823508e-17,2.2238017278235077e-13,0.011801071692564927,2.6243243620094974e-15,3.2803438328100196e-14,3.2803438328100195e-10,38.407112002854866,True,
3,142,delithiation,0.5878393680076857,0.577786715201534,0.5828130416046098,-4.41534e-05,1799.980000000447,9000.0,0.022076454703338817,24.7708485,-23.81761369999999,0.00037932347440457805,2.6616150603494723e-06,4.323511261069372e-06,0.9991154798642173,0.0006126220825064199,0.9950964495910986,1.6150386776564498,2.608349930326294,2.990340681050525e-07,14.45825650725019,-0.054771204542529615,7,0.015078979209227461,1.3749003999999898,0.0022464319849470867,1.37e-05,11373928.459452802,1.6501774269910407e-17,1.6501774269910406e-13,0.01403348455840965,2.3157739440314936e-15,3.2311002950174e-14,3.2311002950173997e-10,44.24965596361306,True,
3,143,delithiation,0.577786715201534,0.5677340623953825,0.5727603887984583,-4.41534e-05,1799.980000000447,9000.0,0.022076454703338817,25.7967115,-17.9433301,0.0004842574759768985,4.019572287278549e-06,3.058868413487875e-06,0.9982018614002144,0.0006493153884333299,0.9964087142837311,1.3408474223830165,1.7978718101111792,2.5475121036983885e-07,12.00727725315659,-0.046660337863984276,7,0.015078979209227295,1.1607260000000008,0.0022464319849470867,1.37e-05,25541861.56910733,7.348328918476696e-18,7.348328918476696e-14,0.016600971535523812,1.2198939920929812e-15,1.1251924511257733e-14,1.1251924511257733e-10,39.130834629893435,True,
3,144,delithiation,0.5677340623953825,0.5576814095892308,0.5627077359923067,-4.41534e-05,1799.980000000447,9000.0,0.022076454703338817,21.69405669999999,-10.11808959999999,0.0007360186982424452,3.4950942610087702e-06,-4.44747025692126e-06,0.9976825649456553,0.0004960312070898524,0.9912208656159567,0.6739383228637207,0.4541928630243646,2.0992913372479276e-07,-21.18557904760225,-0.03845070762518381,6,0.015078979209227461,0.9509473999999851,0.0022464319849470867,1.37e-05,86888971.91004844,2.160113025555251e-18,2.1601130255552512e-14,0.00949729747180277,2.051523597641412e-16,1.5487906963905556e-15,1.5487906963905557e-11,26.776766269582367,True,
3,145,delithiation,0.557681409589231,0.5476287795506416,0.5526550945699362,-4.41533e-05,1799.980000000447,9000.0,0.02207640470389437,12.220524300000008,-8.854985300000006,0.00036167869661991826,1.6946184289496406e-06,-3.289045975924552e-06,0.9961298220806303,0.00018420029958755976,0.9710249608862813,0.5092926437443248,0.2593789969720838,1.8808769015481684e-07,-17.486768927925617,-0.03445029774216088,6,0.015078945057884041,0.8612573000000012,0.0022464319849470867,1.37e-05,26137106.208939143,7.180978586520347e-18,7.180978586520347e-14,0.009370850120766085,6.729187405471286e-16,4.912507376837755e-15,4.912507376837755e-11,26.15530519162476,True,
3,146,delithiation,0.5476287795506416,0.5375760584418035,0.5426024189962225,-4.41537e-05,1799.980000000447,9000.0,0.022076604701672147,9.097755000000014,-9.254485400000013,0.0002431947063385977,1.6994837759048414e-06,-2.830003285338776e-06,0.9848427143017509,9.048645891542198e-05,0.9124671229352527,0.37207413055051675,0.13843915862492298,1.7881857197113554e-07,-15.826115006642532,-0.03275226163340054,6,0.015079081663257221,0.82345310000001,0.0022464319849470867,1.37e-05,13074207.725622335,1.4355745597660364e-17,1.4355745597660365e-13,0.013976322112362643,2.006405246360332e-15,1.1867785791551874e-14,1.1867785791551874e-10,28.752259053350787,True,
3,147,delithiation,0.5375760584418035,0.527523314565403,0.5325496865036032,-4.41538e-05,1799.980000000447,9000.0,0.022076654701116593,8.1423521,-9.526520900000001,0.00022087154536934144,1.5093640305373343e-06,-2.918143207160743e-06,0.9777344856106369,6.340722820581984e-05,0.8344204262125297,0.2870773965011666,0.08241343158188802,1.7742208176598064e-07,-16.44746346179033,-0.03249640804492448,6,0.015079115814600641,0.8182823000000006,0.0022464319849470867,1.37e-05,10954601.635158448,1.7133439101757463e-17,1.7133439101757465e-13,0.013667347036607866,2.3416865813430623e-15,1.5246230939877176e-14,1.5246230939877177e-10,29.830392952037712,True,
3,148,delithiation,0.527523314565403,0.5174705934565649,0.522496954010984,-4.41537e-05,1799.980000000447,9000.0,0.022076604701672147,7.715374200000014,-9.737014799999999,0.00020627126045110337,1.2873877624144666e-06,-2.8361716837944054e-06,0.9780999200868321,5.323016347861601e-05,0.7950696860128701,0.258059040130965,0.06659446819331499,1.9558702620080933e-07,-14.500817047458485,-0.03582355783079232,6,0.015079081663257221,0.8975713999999912,0.0022464319849470867,1.37e-05,7861940.42554658,2.387324118993834e-17,2.387324118993834e-13,0.01248247341485211,2.9799709847975767e-15,1.8261968938524415e-14,1.8261968938524415e-10,27.657830263285682,True,
3,149,delithiation,0.5174705934565649,0.5074179861855377,0.5124442898210513,-4.41532e-05,1799.980000000447,9000.0,0.02207635470444993,7.112771200000006,-9.433120400000023,0.0001917059140920033,1.0762037992261697e-06,-2.7505879183493185e-06,0.9785393573840541,4.328295551406036e-05,0.7371402844737154,0.22577788337446933,0.050975652621055474,2.247863971184922e-07,-12.236451820967593,-0.041172156676408375,7,0.015078910906540788,1.0495185999999934,0.0022464319849470867,1.37e-05,5141186.515663675,3.65071369086035e-17,3.65071369086035e-13,0.01122765361020296,4.098894875100558e-15,1.984326432864891e-14,1.984326432864891e-10,23.31404720840778,True,
3,150,delithiation,0.5074179861855377,0.4973654472171971,0.5023917167013674,-4.41529e-05,1799.980000000447,9000.0,0.022076204706116594,6.752520799999995,-8.776366699999983,0.0001767413227843597,8.812323829267533e-07,-2.4760139240254967e-06,0.9847263943853576,4.31345001731208e-05,0.7770927642775312,0.24405441519609294,0.05956255757670692,2.600854799624427e-07,-9.520000595123737,-0.0476379043648006,7,0.015078808452510861,1.2288839000000051,0.0022464319849470867,1.37e-05,3264197.1308365827,5.74995910102699e-17,5.749959101026991e-13,0.009972001669376845,5.7338601754289735e-15,2.020815684932222e-14,2.020815684932222e-10,18.746965244602208,True,
