Repository: zhangjunhuan846-hash/fangzhen

# 🔋 Fangzhen · 电池数据—模型研究工作站
  <strong>让实验记录、物理仿真、诊断分析与下一轮实验建议接在同一条可追溯的研究链上。</strong><br>
  Battery data → model → simulation → evidence → experiment
  <a href="#项目能做什么">项目能力</a> ·
  <a href="#研究流程">研究流程</a> ·
  <a href="#快速开始">快速开始</a> ·
  <a href="#项目路线图">路线图</a> ·
  <a href="STATUS.md">验收状态</a>
> **当前软件：本地工作站 v0.3.10。** `v0.1.0-platform` 是保留的仿真平台冻结标签，两者用途不同。工作站增加了数据录入、参数探索、机器学习辅助研究，以及环境和经济筛选；这些工程能力不自动构成真实回收石墨的材料验证。详细判据与失败记录以 [STATUS.md](STATUS.md) 为准。

## 项目能做什么

| 研究环节 | 已有能力 | 关键约束 |
| --- | --- | --- |
| **实验数据** | 数据集适配、协议与单位核对；本地工作站的方案、样品、工艺、表征、极片与半电池记录；Excel/CSV 导入和版本归档 | 原始数据、来源和测试条件必须由研究者提供，软件不补造缺失实测值 |

File: outputs/analysis/graphite_phaseB16/v2/gitt_ds_app_pulses.csv (part 11 of 16)
cycle,pulse_id,branch,SOC_start,SOC_end,SOC_mid,I_A,pulse_time_s,relax_time_s,capacity_increment_mAh,delta_V_pulse_mV,delta_V_relax_mV,quad_sqrt_t_slope_V_per_sqrt_s,quad_sqrt_t_slope_stderr,quad_t_slope_V_per_s,quad_r2,linear_sqrt_t_slope_V_per_sqrt_s,linear_sqrt_t_r2,slope_ratio_linear_over_quad,Ds_ratio_vs_linear,dUdt_expected_V_per_s,t_slope_over_expected_drift,u_prime_V_per_soc,u_prime_knots,u_prime_halfwidth_soc,u_prime_window_curvature_mV,Q_th_Ah,R_m,tau_d_s,Ds_app_m2_s,Ds_app_cm2_s,Ds_app_rel_uncertainty,Ds_app_cm2_s_uncertainty,Ds_app_relax_m2_s,Ds_app_relax_cm2_s,relax_over_pulse_sqrt_ratio,accepted,flags
4,16,lithiation,0.1506965618249805,0.1607430205159372,0.15571979117045887,4.41548e-05,1799.980000000447,9000.0,0.02207715469556104,-16.95349810000002,11.868000000000018,-0.0002609629496813558,2.2123955508267752e-06,-3.4151161992410505e-07,0.9970562230832696,-0.0002793910699677274,0.9969354358125316,1.070615849142083,1.1462182964342233,-1.5520885915792138e-06,0.220033586856421,-0.2842721796982905,6,0.015069688036435033,7.065132299999998,0.0022464319849470867,1.37e-05,199828.3408833191,9.392561594133098e-16,9.392561594133099e-12,0.0169556295522271,1.5925679493659646e-13,1.6950041055521253e-14,1.6950041055521255e-10,4.2480865004595705,True,
4,17,lithiation,0.1607430205159372,0.17078947920689388,0.16576624986141553,4.41548e-05,1799.980000000447,9000.0,0.02207715469556104,-16.406446699999993,11.3468766,-0.00025448764848208164,1.8156132897928883e-06,-3.387225982713635e-07,0.9979181639296606,-0.00027276527190827526,0.9977933913879342,1.0718212594411258,1.148800812189961,-1.591202209869845e-06,0.21287212660361365,-0.29143601917735745,7,0.015069688036435033,7.403865400000001,0.0022464319849470867,1.37e-05,180806.9256856596,1.038068643046931e-15,1.038068643046931e-11,0.014268773361868875,1.4811966201699419e-13,1.629268385385683e-14,1.629268385385683e-10,3.9617154485185213,True,
4,18,lithiation,0.17078947920689388,0.18083600615628698,0.17581274268159042,4.41551e-05,1799.980000000447,9000.0,0.022077304693894375,-15.049248900000006,10.93250509999999,-0.00026773884618727157,1.5379321447795147e-06,4.794846746804638e-07,0.998100238284714,-0.00024186563794168517,0.99778225440836,0.9033640108111572,0.8160665360288206,-1.6392706675431056e-06,-0.2924987826440538,-0.3002379388654044,7,0.015069790424089638,7.681816799999991,0.0022464319849470867,1.37e-05,188561.84982633463,9.953763190850238e-16,9.953763190850238e-12,0.01148830038435139,1.143518214911875e-13,1.3664381748720843e-14,1.3664381748720843e-10,3.7051120050206348,True,
4,19,lithiation,0.18083600615628698,0.19088251035286793,0.18585925825457744,4.4155e-05,1799.980000000447,9000.0,0.02207725469444993,-13.584554199999987,11.174172099999991,-0.00023035685461791515,2.251485718371986e-06,6.873469274405859e-07,0.9936561940116876,-0.00019326730592176118,0.9926380848490901,0.8389909049692786,0.7039057386211691,-1.6889327128894006e-06,-0.4069711730934995,-0.3093344101453864,7,0.015069756294871436,7.891565500000003,0.0022464319849470867,1.37e-05,131495.22281668478,1.4273522336370757e-15,1.4273522336370757e-11,0.019547807440819995,2.790160661336187e-13,1.928420841073153e-14,1.9284208410731528e-10,3.6756599707304427,True,
4,20,lithiation,0.19088251035286793,0.20092903730226103,0.19590577382756447,4.41551e-05,1799.980000000447,9000.0,0.022077304693894375,-14.446586399999989,11.469155600000002,-0.00021368759525570793,2.1195750479954117e-06,-1.0960732320600726e-07,0.9956323045136407,-0.00021960205560907632,0.9956121920740049,1.02767807062591,1.056122216845393,-1.7023640019253752e-06,0.06438536240312957,-0.31179369536501267,6,0.015069790424089638,7.712930499999993,0.0022464319849470867,1.37e-05,111374.6006903243,1.6852136738237985e-15,1.6852136738237986e-11,0.019838072916296665,3.34313917408567e-13,2.3609003166263842e-14,2.3609003166263845e-10,3.742926837002208,True,
4,21,lithiation,0.20092903730226103,0.21097554149884198,0.2059522894005515,4.4155e-05,1799.980000000447,9000.0,0.02207725469444993,-15.095889500000014,11.306822300000018,-0.0002471828365847707,1.4963996970224286e-06,2.300224478117342e-08,0.9982597495691685,-0.00024594162513252036,0.9982590414802095,0.994978569429012,0.9899823536230032,-1.684049816994624e-06,-0.013658886185578234,-0.3084400893060274,6,0.015069756294871436,7.6328814,0.0022464319849470867,1.37e-05,152285.70748381008,1.2324859837549353e-15,1.2324859837549353e-11,0.012107634313915986,1.4922489588331755e-13,1.714817450629675e-14,1.714817450629675e-10,3.7300783367727663,True,
4,22,lithiation,0.21097554149884198,0.2210220912010472,0.2159988163499446,4.41552e-05,1799.980000000447,9000.0,0.022077354693338814,-13.872869300000007,10.822065200000008,-0.0003027714457435737,8.683195639359612e-07,1.6977062214506496e-06,0.9992085038555913,-0.0002111624560788237,0.9939984097595095,0.6974318716226087,0.4864112155550149,-1.641558510363531e-06,-1.0342039048456972,-0.3006562840669689,6,0.01506982455330784,7.0554837000000035,0.0022464319849470867,1.37e-05,240463.67829512255,7.805336811393482e-16,7.805336811393482e-12,0.0057358088164718634,4.4769919698323115e-14,1.0470413838830592e-14,1.0470413838830592e-10,3.662571397912198,True,
4,23,lithiation,0.2210220912010472,0.2310686181504403,0.22604535467574377,4.41551e-05,1799.980000000447,9000.0,0.022077304693894375,-10.7908174,10.888777599999996,-0.0002874522900266504,1.9449476196243555e-06,3.2837614662364103e-06,0.986514606861434,-0.0001102590475086414,0.9203201150472687,0.3835733835984365,0.14712854060515332,-1.5430069008081068e-06,-2.128157342988312,-0.2826069060627168,6,0.015069790424089638,6.655238499999994,0.0022464319849470867,1.37e-05,245317.3133648424,7.65090720363721e-16,7.650907203637211e-12,0.01353231605456359,1.0353449438375605e-13,1.1759804279203329e-14,1.1759804279203328e-10,3.9205191507196546,True,
4,24,lithiation,0.2310686181504403,0.24111509959420913,0.2360918588723247,4.41549e-05,1799.980000000447,9000.0,0.022077204695005483,-9.832434299999997,10.847262999999996,-0.0002212820336294257,2.3063774921081036e-06,2.502112465234873e-06,0.9694524411241185,-8.626692202098002e-05,0.9075425220347565,0.3898505477649786,0.1519834495926539,-1.440611798807486e-06,-1.736840186444453,-0.2638540936983179,6,0.015069722165653235,6.111934799999997,0.0022464319849470867,1.37e-05,166774.9288785488,1.125408964417441e-15,1.1254089644174411e-11,0.020845591974001144,2.3459816076129147e-13,1.9693432390704653e-14,1.9693432390704654e-10,4.18317008535317,True,
4,25,lithiation,0.24111509959420913,0.2511615355323537,0.24613831756328142,4.41547e-05,1799.980000000447,9000.0,0.022077104696116595,-10.212667300000005,10.812439000000007,-0.00024404967891236603,1.7353681525884442e-06,2.5330489642318404e-06,0.9883657597892775,-0.0001073652199332701,0.9456810035962866,0.43993182212635923,0.19354000811941857,-1.3024123068189362e-06,-1.9448902248310753,-0.23854335753739458,7,0.015069653907216873,5.996309300000002,0.0022464319849470867,1.37e-05,248194.34917834954,7.562218907132658e-16,7.562218907132658e-12,0.014221433605832234,1.0754559410055629e-13,1.6086599287900544e-14,1.6086599287900544e-10,4.612193288021032,True,
4,26,lithiation,0.2511615355323537,0.26120799422331037,0.25618476487783204,4.41548e-05,1799.980000000447,9000.0,0.02207715469556104,-10.458759999999998,10.71088760000001,-0.0002719850503553222,1.0568560678447785e-06,2.7602031672624883e-06,0.9966731286560044,-0.00012304324863054446,0.9575964835415395,0.4523897488843609,0.2046564848956551,-1.186801481619512e-06,-2.3257496809794245,-0.217368161765733,7,0.015069688036434992,5.732439499999992,0.0022464319849470867,1.37e-05,371249.86003184627,5.055624801687459e-16,5.055624801687459e-12,0.007771427631512086,3.9289422278391726e-14,1.270966900917166e-14,1.270966900917166e-10,5.0139465787608,True,
4,27,lithiation,0.26120799422331037,0.2712544074086428,0.2662312008159766,4.41546e-05,1799.980000000447,9000.0,0.02207705469667215,-9.916186400000013,10.8050108,-0.0002941972788867986,7.109377030946099e-07,3.428350283525841e-06,0.9981552206082543,-0.00010920195889437135,0.9242827579571936,0.37118616224995793,0.13777916704585208,-1.047888661436999e-06,-3.2716741860957335,-0.19192650778346235,7,0.015069619777998672,5.011990600000002,0.0022464319849470867,1.37e-05,557159.3351893822,3.368695239328672e-16,3.3686952393286722e-12,0.00483306783655307,1.6281132612348853e-14,1.1054688053840823e-14,1.1054688053840823e-10,5.728519352316529,True,
4,28,lithiation,0.2712544074086428,0.28130084334678734,0.27627762537771505,4.41547e-05,1799.980000000447,9000.0,0.022077104696116595,-9.381756099999999,11.454328900000005,-0.00030542798886065996,7.304318549217855e-07,4.05098639944876e-06,0.997175808765602,-8.683494460469938e-05,0.8475911289655537,0.2843057865411102,0.08082978026075932,-8.594391723429852e-07,-4.713523108802505,-0.15741060238488408,7,0.01506965390721679,3.995813400000006,0.0022464319849470867,1.37e-05,892729.254689875,2.102429140906798e-16,2.102429140906798e-12,0.004783005366643184,1.0055929863944233e-14,1.1526435329682355e-14,1.1526435329682355e-10,7.404348052608865,True,
4,29,lithiation,0.28130084334678734,0.29134734754336833,0.28632409544507786,4.4155e-05,1799.980000000447,9000.0,0.02207725469444993,-9.360998799999992,11.73302529999999,-0.00031761982292632604,5.754908908009404e-07,4.304325458259616e-06,0.9982284682159852,-8.535648935478468e-05,0.8275757934305727,0.2687379161929187,0.0722200675997122,-7.318751077617876e-07,-5.881229478377884,-0.13404569230722752,7,0.015069756294871478,3.355413700000004,0.0022464319849470867,1.37e-05,1331292.9638132525,1.4098324343455948e-16,1.4098324343455949e-12,0.0036237718760672518,5.108911125548997e-15,1.1183511792970882e-14,1.1183511792970881e-10,8.90646470503508,True,
4,30,lithiation,0.29134734754336833,0.30139378348151286,0.29637056551244056,4.41547e-05,1799.980000000447,9000.0,0.022077104696116595,-9.402513500000001,11.519566199999998,-0.00031163508792283426,5.786275112210675e-07,4.151467266252797e-06,0.9982656257514266,-8.762005099706295e-05,0.8445285024427682,0.2811623414458357,0.07905226224730469,-6.247435118046142e-07,-6.645074639128305,-0.11442491300590403,7,0.01506965390721679,2.9106809999999985,0.0022464319849470867,1.37e-05,1758820.7567435303,1.0671354615322451e-16,1.067135461532245e-12,0.003713493978343958,3.962801110477292e-15,1.1198321546087417e-14,1.1198321546087417e-10,10.243932091004035,True,
4,31,lithiation,0.30139378348151286,0.31144019666684525,0.30641699007417905,4.41546e-05,1799.980000000447,9000.0,0.02207705469667215,-9.2883557,11.2312138,-0.0003108566936536686,5.901985816042426e-07,4.114673492665324e-06,0.9982323075525618,-8.882706526419526e-05,0.8502833204405371,0.28574924419404396,0.08165263055746737,-5.478773496589904e-07,-7.510209164927838,-0.10034671648179762,6,0.015069619777998589,2.3629441999999945,0.0022464319849470867,1.37e-05,2275548.756569502,8.248120347153167e-17,8.248120347153167e-13,0.003797239008543237,3.132008432936919e-15,1.0698091961077992e-14,1.0698091961077992e-10,11.388739752345874,True,
4,32,lithiation,0.31144019666684525,0.3214866098521777,0.3164634032595115,4.41546e-05,1799.980000000447,9000.0,0.02207705469667215,-9.1571659,11.034786700000007,-0.00031436692795605613,6.168405679373028e-07,4.178744965772415e-06,0.9980802881915241,-8.887997412149189e-05,0.8463707915039311,0.2827268590222569,0.07993447681259114,-4.819312929365641e-07,-8.670831355046406,-0.0882683375140657,7,0.015069619777998672,2.526015100000001,0.0022464319849470867,1.37e-05,3007709.164022505,6.240297507654753e-17,6.240297507654754e-13,0.003924334992537943,2.448901787313686e-15,1.0097818670170218e-14,1.0097818670170218e-10,12.720703681479183,True,
4,33,lithiation,0.3214866098521777,0.331533000284698,0.32650980506843785,4.41545e-05,1799.980000000447,9000.0,0.022077004697227703,-9.1853291,11.0770315,-0.00032180955013154616,6.814299453926e-07,4.28779726809843e-06,0.9977438054860384,-9.043808511933594e-05,0.8439164935127782,0.2810298360703327,0.07897776876171808,-4.301371136134281e-07,-9.968442927600872,-0.0787821302871165,7,0.01506958564878047,2.2362023000000035,0.0022464319849470867,1.37e-05,3956547.7759418087,4.7437819692527945e-17,4.743781969252794e-13,0.004234988956132916,2.008986425008804e-15,9.710068850504906e-15,9.710068850504906e-11,14.3070071649652,True,
4,34,lithiation,0.331533000284698,0.3415793907172183,0.33655619550095817,4.41545e-05,1799.980000000447,9000.0,0.022077004697227703,-9.3402415,11.221572799999995,-0.0003339821805568492,7.672945410651828e-07,4.4805201604230675e-06,0.997270831613628,-9.221130177790523e-05,0.8370223800066658,0.2760964720457874,0.07622926187613027,-3.8292169846075867e-07,-11.700878217227029,-0.0701343506131661,7,0.01506958564878047,2.066455700000011,0.0022464319849470867,1.37e-05,5377235.156710365,3.4904554948797e-17,3.4904554948797e-13,0.004594823231502178,1.603802599639768e-15,9.25197083727055e-15,9.251970837270549e-11,16.28081251573683,True,
4,35,lithiation,0.3415793907172183,0.3516258039025507,0.3466025973098845,4.41546e-05,1799.980000000447,9000.0,0.02207705469667215,-9.5366687,11.420220100000003,-0.00034830925418240835,8.706345629931576e-07,4.701546994209942e-06,0.9966886158172906,-9.461166825227892e-05,0.8304047242144207,0.2716312217266875,0.07378352061673288,-3.2067152271794194e-07,-14.661566934165698,-0.058732733510505716,7,0.015069619777998589,1.4653503999999957,0.0022464319849470867,1.37e-05,8339531.037403592,2.2506061690782423e-17,2.2506061690782423e-13,0.004999204313631066,1.1251240068740636e-15,8.810332640928048e-15,8.810332640928048e-11,19.78547132721352,True,
4,36,lithiation,0.3516258039025507,0.36167228534631957,0.35664904462443514,4.41549e-05,1799.980000000447,9000.0,0.022077204695005483,-9.677484599999994,11.651486099999996,-0.00036534749161346464,9.798540676621103e-07,4.958755602537009e-06,0.9961017819915297,-9.77708137390743e-05,0.8241844798661175,0.26761046943909284,0.07161536335341163,-2.670536268740498e-07,-18.568388905931997,-0.048911991937057156,7,0.015069722165653276,1.248918399999993,0.0022464319849470867,1.37e-05,13229629.737874592,1.4187093948870662e-17,1.4187093948870662e-13,0.00536395672697701,7.609895802329962e-16,8.33534859472866e-15,8.33534859472866e-11,24.239025819100707,True,
4,37,lithiation,0.36167228534631957,0.371718698531652,0.36669549193898576,4.41546e-05,1799.980000000447,9000.0,0.02207705469667215,-9.885042899999988,11.838287099999997,-0.0003828928225195964,1.0787050829249426e-06,5.21696829042075e-06,0.9956304662324256,-0.00010138287211753056,0.819636856600222,0.26478133345615745,0.07010915454682085,-2.443730118733649e-07,-21.348381519004253,-0.044758246263552424,7,0.015069619777998672,1.3252645000000063,0.0022464319849470867,1.37e-05,17353231.42407633,1.0815852990907154e-17,1.0815852990907154e-13,0.005634501455663795,6.094193942151197e-16,7.834236356400026e-15,7.834236356400026e-11,26.913361638851782,True,
4,38,lithiation,0.371718698531652,0.3817650889641723,0.37674189374791217,4.41545e-05,1799.980000000447,9000.0,0.022077004697227703,-10.078504700000005,11.956140399999995,-0.00040124099580747535,1.1551853438238055e-06,5.480353642004519e-06,0.9953903832302484,-0.0001055186536227207,0.8167377163725215,0.26298073907021946,0.06915886912191885,-2.3571314062227733e-07,-23.250098096086244,-0.04317224151826815,6,0.01506958564878047,1.073993800000006,0.0022464319849470867,1.37e-05,20482143.34099549,9.163591762602991e-18,9.163591762602991e-14,0.005758062390903296,5.276453309383553e-16,7.276873038614219e-15,7.276873038614219e-11,28.179905493773926,True,
4,39,lithiation,0.3817650889641723,0.39181147939669264,0.3867882841804325,4.41545e-05,1799.980000000447,9000.0,0.022077004697227703,-10.178565900000006,12.010246500000003,-0.00041857214989656074,1.221250287454148e-06,5.717928870180617e-06,0.9952634554683139,-0.00011003014177212383,0.8164662942966104,0.2628701928671435,0.06910073829800924,-2.3270154484066972e-07,-24.57194203027604,-0.042620650121642074,6,0.01506958564878047,1.045092999999997,0.0022464319849470867,1.37e-05,22870439.758685276,8.20666336023219e-18,8.20666336023219e-14,0.005835315549569881,4.78884703160483e-16,6.7474017408566284e-15,6.747401740856628e-11,28.67378172921647,True,
4,40,lithiation,0.39181147939669264,0.40185786982921295,0.3968346746129528,4.41545e-05,1799.980000000447,9000.0,0.022077004697227703,-10.341644300000008,12.168854500000007,-0.000437447015784078,1.2953029942078773e-06,5.960355667702104e-06,0.9951749544075472,-0.00011582354886070774,0.8192473903685132,0.26477160588947246,0.07010400328529012,-2.364851971015664e-07,-25.203927098837532,-0.04331364818190013,6,0.01506958564878047,1.076221500000002,0.0022464319849470867,1.37e-05,24186631.340205405,7.760071973644512e-18,7.760071973644512e-14,0.005922102323117611,4.595594026268003e-16,6.341936142627082e-15,6.341936142627082e-11,28.587623759543156,True,
4,41,lithiation,0.40185786982921295,0.411904214756109,0.406881042292661,4.41543e-05,1799.980000000447,9000.0,0.022076904698338815,-10.5914473,12.434974299999999,-0.0004596033873226197,1.3892254074411876e-06,6.2391732600456046e-06,0.9950500700829918,-0.00012293479797909624,0.8231252564292588,0.2674801826314693,0.07154564810056416,-2.4668881346397996e-07,-25.291674853171287,-0.04518270490572533,6,0.015069517390344067,1.1266246000000009,0.0022464319849470867,1.37e-05,24535782.90225238,7.649643818081309e-18,7.649643818081309e-14,0.006045322753315643,4.624456582820729e-16,5.99924677552824e-15,5.99924677552824e-11,28.004495698448313,True,
4,42,lithiation,0.411904214756109,0.4219505824358172,0.41692739859596306,4.41544e-05,1799.980000000447,9000.0,0.02207695469778326,-11.026546299999996,12.813732000000009,-0.0004845593476383406,1.4680590280085519e-06,6.532059151654053e-06,0.9951690335576427,-0.0001320865041319285,0.8304749274646932,0.2725909731711823,0.07430583865441223,-2.6151763147744617e-07,-24.977509603276562,-0.047898593551780666,6,0.015069551519562269,1.1117979999999972,0.0022464319849470867,1.37e-05,24267464.010623515,7.734223894092739e-18,7.734223894092739e-14,0.006059356960767016,4.686442338880142e-16,5.731003917445033e-15,5.7310039174450327e-11,27.221182211579322,True,
4,43,lithiation,0.4219505824358172,0.4319969501155253,0.42697376627567124,4.41544e-05,1799.980000000447,9000.0,0.02207695469778326,-11.477202199999995,13.295531299999997,-0.0005124334141898665,1.5262724022595355e-06,6.83537357380079e-06,0.9955257053820111,-0.0001435935883326129,0.8409946253554786,0.28021901842530644,0.07852269828724223,-2.96540270295984e-07,-23.05040582507812,-0.054313209393942866,6,0.015069551519562185,1.2459531000000024,0.0022464319849470867,1.37e-05,21107651.476541832,8.892036151373394e-18,8.892036151373394e-14,0.005956958933571893,5.296949418956797e-16,5.517087805587479e-15,5.5170878055874795e-11,24.908887897404576,True,
4,44,lithiation,0.4319969501155253,0.44204334054804567,0.43702014533178546,4.41545e-05,1799.980000000447,9000.0,0.022077004697227703,-12.025699000000001,13.785481500000001,-0.0005403736523818313,1.5669463114815987e-06,7.095603572434186e-06,0.996013256116839,-0.00015749169900339545,0.8552401652458996,0.29144962621551146,0.08494288462116134,-3.224498301636553e-07,-22.005294804568212,-0.05905857394542816,6,0.015069585648780554,1.4742388999999938,0.0022464319849470867,1.37e-05,19851641.180222195,9.454633916463888e-18,9.454633916463888e-14,0.0057994919055542144,5.483207286851066e-16,5.333704277286376e-15,5.333704277286376e-11,23.751558268629562,True,
4,45,lithiation,0.44204334054804567,0.4520896854749417,0.4470665130114937,4.41543e-05,1799.980000000447,9000.0,0.022076904698338815,-12.49641180000001,14.225035900000002,-0.0005683172994301342,1.5636710789764804e-06,7.3155007397944855e-06,0.9966704314888889,-0.0001735695962080238,0.8711784084729285,0.3054096653085633,0.09327506366388864,-3.612045799087437e-07,-20.25306750441178,-0.06615703288465584,7,0.015069517390344067,1.7833262000000043,0.0022464319849470867,1.37e-05,17498774.969651315,1.0725893688301995e-17,1.0725893688301995e-13,0.005502810069460888,5.902255579195521e-16,5.134502556617587e-15,5.1345025566175874e-11,21.879250628705,True,
4,46,lithiation,0.4520896854749417,0.46213603040183776,0.45711285793838974,4.41543e-05,1799.980000000447,9000.0,0.022076904698338815,-12.932986000000007,14.578595799999997,-0.0005908520316197943,1.5611434993391273e-06,7.412359320940179e-06,0.997201069793698,-0.00019087779588734225,0.8885459481741406,0.32305515708232285,0.10436463451748429,-4.004469375967604e-07,-18.51021602368759,-0.07334453296755472,7,0.015069517390344067,2.0145774000000087,0.0022464319849470867,1.37e-05,15388628.083298977,1.2196668798805841e-17,1.2196668798805841e-13,0.005284380575147799,6.445183968192083e-16,4.989388343938768e-15,4.989388343938768e-11,20.225675665859836,True,
4,47,lithiation,0.46213603040183776,0.47218235257592167,0.46715919148887974,4.41542e-05,1799.980000000447,9000.0,0.02207685469889437,-13.431824699999998,15.003345900000006,-0.0006092451034707835,1.6088558654559206e-06,7.394071280917539e-06,0.9975003679725084,-0.0002102576985859027,0.9065844505824269,0.34511183986230537,0.1191021820131455,-4.256292769580477e-07,-17.372092760541797,-0.07795702328110253,7,0.015069483261125866,2.10574270000001,0.0022464319849470867,1.37e-05,14482832.204159616,1.2959481774986906e-17,1.2959481774986905e-13,0.0052814732733689465,6.84451566313053e-16,4.9701046518283035e-15,4.970104651828304e-11,19.583438527800137,True,
4,48,lithiation,0.47218235257592167,0.4822286519971934,0.47720550228655756,4.41541e-05,1799.980000000447,9000.0,0.022076804699449927,-14.039628200000001,15.588156899999998,-0.0006259668937670368,1.7258620112761408e-06,7.2804278067141395e-06,0.997613708048618,-0.00023311174175509068,0.9244903559069496,0.3724026686974388,0.1386837476529744,-4.6196598509953897e-07,-15.759662056385903,-0.08461254093247732,6,0.01506944913190758,2.1183490999999997,0.0022464319849470867,1.37e-05,12978219.699497439,1.4461921923487546e-17,1.4461921923487546e-13,0.005514227760161536,7.974633133578375e-16,5.082298765627675e-15,5.082298765627675e-11,18.74636590193631,True,
4,49,lithiation,0.4822286519971934,0.492274928665653,0.4872517903314232,4.4154e-05,1799.980000000447,9000.0,0.02207675470000548,-14.992117799999995,16.4301991,-0.000646970218935482,1.9438337807641953e-06,7.108704062243128e-06,0.9975839292620471,-0.000263381357247325,0.9419418795742273,0.4070996616825577,0.16573013454205293,-5.061039485190684e-07,-14.04593677453851,-0.09269695048196076,6,0.01506941500268938,2.2977143999999976,0.0022464319849470867,1.37e-05,11551051.478531927,1.6248737212264102e-17,1.6248737212264103e-13,0.006009036347801477,9.763925251436944e-16,5.285553304815581e-15,5.285553304815581e-11,18.035800427373506,True,
4,50,lithiation,0.492274928665653,0.502321273592549,0.497298101129101,4.41543e-05,1799.980000000447,9000.0,0.022076904698338815,-16.2603558,17.5620467,-0.0006664343473487212,2.2306451476500057e-06,6.74680897055548e-06,0.9975427247424473,-0.0003023735072317814,0.9588329615640412,0.45371837216181204,0.20586036123716459,-5.384293162698695e-07,-12.530537930765028,-0.09861692781284206,6,0.015069517390343984,2.2547282,0.0022464319849470867,1.37e-05,10829034.529439796,1.7332108369379213e-17,1.7332108369379214e-13,0.006694268254702632,1.1602578284420106e-15,5.6912661478052704e-15,5.69126614780527e-11,18.120857696980682,True,
4,51,lithiation,0.502321273592549,0.5123675957666329,0.507344434679591,4.41542e-05,1799.980000000447,9000.0,0.02207685469889437,-17.765067600000002,18.968172399999997,-0.0006793122888911973,2.5759972801553885e-06,6.093296643104316e-06,0.9975235859339174,-0.0003505152672692284,0.9736637221339937,0.5159854650080812,0.2662410000996058,-5.756971249832796e-07,-10.58420544184807,-0.10544301486011004,6,0.015069483261125949,2.3792498000000037,0.0022464319849470867,1.37e-05,9841996.627072483,1.9070317447957576e-17,1.9070317447957576e-13,0.007584132724464744,1.4463181862298603e-15,6.389772833490269e-15,6.38977283349027e-11,18.304747734573,True,
4,52,lithiation,0.5123675957666329,0.5224139861991532,0.5173907909828931,4.41545e-05,1799.980000000447,9000.0,0.022077004697227703,-20.0939998,20.615182799999992,-0.0006879580936192016,2.9777592544072067e-06,5.023576310469737e-06,0.9976309583245102,-0.00041688366125220284,0.9860204723705005,0.605972464193373,0.36720262736058873,-5.901889493503529e-07,-8.51181018553365,-0.10809656091086108,6,0.01506958564878047,2.6660971000000004,0.0022464319849470867,1.37e-05,9604487.871168517,1.9541906087821936e-17,1.9541906087821936e-13,0.008656804192074685,1.6917045454218675e-15,7.359084605417927e-15,7.359084605417927e-11,19.405660850759887,True,
4,53,lithiation,0.5224139861991532,0.5324603993844856,0.5274371927918194,4.41546e-05,1799.980000000447,9000.0,0.02207705469667215,-22.814303600000002,21.512061299999996,-0.0006956747118929477,3.3483324221739592e-06,3.713446076234558e-06,0.9978622288516766,-0.000495295494970852,0.9933344086391573,0.7119642075577838,0.506893032843383,-5.807090391053137e-07,-6.394675863760941,-0.10636001897466255,6,0.015069619777998589,2.643115799999998,0.0022464319849470867,1.37e-05,10144430.05719353,1.8501778704354797e-17,1.8501778704354798e-13,0.009626143842610194,1.7810078315226133e-15,7.836551719934883e-15,7.836551719934883e-11,20.580492387468425,True,
4,54,lithiation,0.5324603993844856,0.5425068353226303,0.537483617353558,4.41547e-05,1799.980000000447,9000.0,0.022077104696116595,-25.237373999999992,17.374500599999994,-0.0007090127520024359,3.327997180513044e-06,2.6512529921676855e-06,0.998377182526854,-0.0005659499506241503,0.9966036589172382,0.7982225270642325,0.6371592027128093,-5.843772461837197e-07,-4.53688607741269,-0.10703162865037381,6,0.01506965390721704,2.6156901999999995,0.0022464319849470867,1.37e-05,10405282.803566946,1.8037952792177795e-17,1.8037952792177796e-13,0.0093876934402489,1.6933477110264684e-15,4.921414591469845e-15,4.9214145914698446e-11,16.517767670734525,True,
4,55,lithiation,0.5425068353226303,0.552553294013587,0.5475300646681087,4.41548e-05,1799.980000000447,9000.0,0.02207715469556104,-22.706791700000007,10.683417299999999,-0.0007070787559733388,1.2112802102059535e-06,4.3372973278740754e-06,0.999693412896989,-0.00047303624551922266,0.9929242668761079,0.6690007888414894,0.44756205547053507,-5.912709084530222e-07,-7.335550025997404,-0.1082939922695454,6,0.015069688036434992,2.692036299999999,0.0022464319849470867,1.37e-05,10108691.577337263,1.856719028017269e-17,1.856719028017269e-13,0.00342615359314126,6.361404569295114e-16,1.870932809475509e-15,1.870932809475509e-11,10.038203632601949,True,
4,56,lithiation,0.552553294013587,0.5625997299517316,0.5575765119826592,4.41547e-05,1799.980000000447,9000.0,0.022077104696116595,-10.320864599999993,10.6982365,-0.0004278604885332859,4.5314344240590516e-07,5.909092614443605e-06,0.9993432234123475,-0.00010900319897146727,0.8070257642405718,0.25476341446047607,0.0649043973475603,-5.834702581876946e-07,-10.12749584322896,-0.10686550924203808,6,0.015069653907216873,2.635709899999998,0.0022464319849470867,1.37e-05,3801012.6047184,4.937894701191213e-17,4.937894701191213e-13,0.0021181831674118344,1.0459365438515317e-15,5.1238146095741144e-15,5.1238146095741146e-11,10.186518812308467,True,
4,57,lithiation,0.5625997299517316,0.5726461203842519,0.5676229251679917,4.41545e-05,1799.980000000447,9000.0,0.022077004697227703,-7.835522299999995,10.374322499999991,-0.00021898277436078965,8.732596344964774e-07,3.0767878168115857e-06,0.9900472001915033,-5.2957922858584454e-05,0.7772899117602539,0.24183602118097436,0.05848466114064468,-5.639777430212404e-07,-5.4555128369590795,-0.10329582503700097,7,0.01506958564878047,3.0048191,0.0022464319849470867,1.37e-05,1065683.8094875647,1.761216585342053e-16,1.761216585342053e-12,0.007975601159000026,1.4046761039304146e-14,1.839386378432853e-14,1.839386378432853e-10,10.219510629732119,True,
4,58,lithiation,0.5726461203842519,0.58269248806396,0.5776693042241059,4.41544e-05,1799.980000000447,9000.0,0.02207695469778326,-7.881470000000002,10.214954600000006,-0.00019930992453864787,9.349133887794897e-07,2.6184890750340332e-06,0.9896135620977675,-5.8015078833835916e-05,0.8493140185881298,0.291079729060789,0.08472740867010232,-5.154236419148488e-07,-5.08026575053114,-0.09440307099594941,7,0.015069551519562185,2.7802362999999954,0.0022464319849470867,1.37e-05,1056967.3442386934,1.7757407645851943e-16,1.7757407645851944e-12,0.009381503614971287,1.665911840220788e-14,2.152724316219656e-14,2.152724316219656e-10,11.01043369425001,True,
4,59,lithiation,0.58269248806396,0.5927389012492925,0.5877156946566262,4.41546e-05,1799.980000000447,9000.0,0.02207705469667215,-8.017860400000007,10.280184499999997,-0.0001975270591879942,9.240977695874029e-07,2.508018162450594e-06,0.990898367239238,-6.219327350728047e-05,0.8754532221648056,0.3148595122255564,0.0991365124389153,-4.4173676709681963e-07,-5.677630546657412,-0.08090649148945529,7,0.015069619777998755,2.372570400000003,0.0022464319849470867,1.37e-05,1413378.5300115994,1.327952816705512e-16,1.327952816705512e-12,0.009356670153306976,1.2425216485068394e-14,2.2198417061339243e-14,2.2198417061339243e-10,12.929141278593198,True,
4,60,lithiation,0.5927389012492925,0.602785314434625,0.5977621078419588,4.41546e-05,1799.980000000447,9000.0,0.02207705469667215,-8.340284200000006,10.606311199999997,-0.0002036099380694624,9.515187530854311e-07,2.5021248555000563e-06,0.9918873911974213,-6.859415787674622e-05,0.895287944319159,0.3368900286848721,0.11349489142729395,-3.6899436843671646e-07,-6.780929655107128,-0.0675833255306972,6,0.015069619777998755,1.3845562999999992,0.0022464319849470867,1.37e-05,2152240.791579878,8.720678500950811e-17,8.72067850095081e-13,0.009346486346465233,8.150770254104964e-15,2.2238432482935313e-14,2.2238432482935313e-10,15.968971580400888,True,
4,61,lithiation,0.602785314434625,0.6128317503727696,0.6078085324036973,4.41547e-05,1799.980000000447,9000.0,0.022077104696116595,-8.673846700000002,10.964334000000006,-0.00021506477758378195,9.694955485379355e-07,2.657391082226644e-06,0.9923071089666875,-7.167076211113707e-05,0.8927803770244801,0.33325197606203355,0.11105687954925018,-2.8790493533940836e-07,-9.230099091889032,-0.05273123539134115,7,0.015069653907216873,1.1444092000000017,0.0022464319849470867,1.37e-05,3944325.5234273085,4.758481491581155e-17,4.758481491581155e-13,0.009015846847913093,4.290174035672475e-15,2.130096698572489e-14,2.1300966985724892e-10,21.157554459114092,True,
4,62,lithiation,0.6128317503727696,0.6228782090637263,0.617854979718248,4.41548e-05,1799.980000000447,9000.0,0.02207715469556104,-8.755385899999995,11.065885499999997,-0.0002143868118857014,9.374549023807371e-07,2.6064352280563637e-06,0.9931371338088537,-7.374239717381596e-05,0.9017827292901023,0.3439689061336997,0.1183146083868139,-2.4119866526446533e-07,-10.806176001009396,-0.04417664731707327,7,0.015069688036434992,1.0821520999999974,0.0022464319849470867,1.37e-05,5584428.3401867235,3.360952788118762e-17,3.360952788118762e-13,0.008745453082072358,2.9393054919552912e-15,2.183481902921047e-14,2.183481902921047e-10,25.488459766634676,True,
4,63,lithiation,0.6228782090637263,0.6329246450018708,0.6279014270327985,4.41547e-05,1799.980000000447,9000.0,0.022077104696116595,-8.818387999999997,11.114805899999997,-0.0002179972879727742,8.987065988327372e-07,2.6287014152523155e-06,0.994054760878747,-7.615137980645126e-05,0.9064663113028104,0.34932260173787966,0.12202628008492128,-1.7184546280094088e-07,-15.296891593217689,-0.03147435989316304,8,0.015069653907216873,0.9020417999999961,0.0022464319849470867,1.37e-05,11375184.0484492,1.649995280960646e-17,1.6499952809606462e-13,0.00824511724150419,1.3604404539449173e-15,2.1304677710737746e-14,2.1304677710737745e-10,35.93321974693781,True,
4,64,lithiation,0.6329246450018708,0.6429710354343912,0.637947840218131,4.41545e-05,1799.980000000447,9000.0,0.022077004697227703,-8.545614800000005,10.813124500000008,-0.00020870564570062185,7.938770543998075e-07,2.4614088485554658e-06,0.995273945976615,-7.588691951661465e-05,0.9170408436174704,0.36360741110698447,0.1322103494119236,-1.213541266615465e-07,-20.282860717380228,-0.02222671867864306,7,0.01506958564878047,0.615932099999994,0.0022464319849470867,1.37e-05,20906998.455798715,8.977376661542859e-18,8.977376661542858e-14,0.007607624141980191,6.829650742200298e-16,2.1999225755743437e-14,2.1999225755743436e-10,49.502709982541546,True,
4,65,lithiation,0.6429710354343912,0.6530174486197237,0.6479942420270575,4.41546e-05,1799.980000000447,9000.0,0.02207705469667215,-8.535236099999995,10.738261099999994,-0.00020536635238887574,7.109190154840022e-07,2.3345732991037267e-06,0.9964838654844554,-7.939172937882971e-05,0.9311901919903824,0.38658586694131786,0.1494486325187703,-7.991118052251171e-08,-29.214601559365725,-0.01463616734769069,7,0.015069619777998755,0.41876739999999885,0.0022464319849470867,1.37e-05,46684840.21269067,4.0203629089208895e-18,4.0203629089208895e-14,0.006923422529683214,2.783467114112563e-16,2.240694894503524e-14,2.2406948945035237e-10,74.65497141201506,True,
4,66,lithiation,0.6530174486197237,0.663063839052244,0.6580406438359838,4.41545e-05,1799.980000000447,9000.0,0.022077004697227703,-8.67161899999999,10.8687133,-0.00020518739892012316,6.698067523378006e-07,2.2653158600312022e-06,0.9971129973007611,-8.294993840622768e-05,0.9402491115486828,0.4042642912907095,0.16342961721277963,-4.83668614701922e-08,-46.83611446294243,-0.00885867380732022,6,0.01506958564878047,0.24311239999999512,0.0022464319849470867,1.37e-05,127214890.74212056,1.4753775985271215e-18,1.4753775985271215e-14,0.006528731840872429,9.632344704813918e-17,2.29947280576161e-14,2.29947280576161e-10,124.84252572070731,True,
4,67,lithiation,0.663063839052244,0.6731102067319521,0.6680870228920981,4.41544e-05,1799.980000000447,9000.0,0.02207695469778326,-8.802078700000008,11.072553700000002,-0.00020576004902112847,6.312390084333214e-07,2.2066335791001986e-06,0.9976333839586079,-8.668911072369632e-05,0.947833142718971,0.4213116741374544,0.17750352676450457,-3.470446001606232e-08,-63.58357335278806,-0.006356339399956489,6,0.015069551519562185,0.13860309999999543,0.0022464319849470867,1.37e-05,248475696.96518278,7.553656244550134e-19,7.553656244550134e-15,0.006135680968548979,4.6346824862647406e-17,2.373268447529574e-14,2.373268447529574e-10,177.25350197726607,True,
4,68,lithiation,0.6731102067319521,0.6831566654229088,0.6781334360774305,4.41548e-05,1799.980000000447,9000.0,0.02207715469556104,-9.17714089999999,11.480972199999995,-0.00021079464706300394,6.219473226572336e-07,2.1616295616376135e-06,0.9980332388670415,-9.415214574631548e-05,0.9571224542283349,0.4466533996860677,0.19949925945112215,-3.582603815222464e-08,-60.33682966709468,-0.006561704023044637,6,0.015069688036434992,0.16380109999999948,0.0022464319849470867,1.37e-05,244711274.56290573,7.669855029574953e-19,7.669855029574954e-15,0.0059009783343439565,4.525964835708083e-17,2.4311488994693383e-14,2.4311488994693385e-10,178.03779286930316,True,
4,69,lithiation,0.6831566654229088,0.6932031013610533,0.688179883391981,4.41547e-05,1799.980000000447,9000.0,0.022077104696116595,-9.5410868,11.917553799999995,-0.000215340403515682,6.304502923867399e-07,2.1584836441441334e-06,0.9981598164946874,-9.886765731885668e-05,0.9610158899307059,0.45912265280796094,0.21079361032141944,-3.2604251506553287e-08,-66.20252097215878,-0.0059716324727942865,6,0.015069653907216873,0.14083829999999437,0.0022464319849470867,1.37e-05,308343619.9177398,6.087040168046029e-19,6.087040168046029e-15,0.005855383217398196,3.564195284360541e-17,2.5101321234041365e-14,2.5101321234041363e-10,203.06973729650304,True,
4,70,lithiation,0.6932031013610533,0.7032495828048222,0.6982263420829378,4.41549e-05,1799.980000000447,9000.0,0.022077204695005483,-9.719714599999998,12.204401199999992,-0.00021571766610355424,6.363462560065845e-07,2.088904189236796e-06,0.9982635952365857,-0.00010299945852177953,0.9660431246625936,0.4774734512116181,0.22798089661193346,-3.9914464422582486e-08,-52.33451630770104,-0.007310501583002534,6,0.015069722165653276,0.1719593999999977,0.0022464319849470867,1.37e-05,206463461.4401674,9.09071264672137e-19,9.090712646721371e-15,0.005899806608338786,5.363344654763572e-17,2.6232211811844152e-14,2.6232211811844154e-10,169.8707053600862,True,
4,71,lithiation,0.7032495828048222,0.7132959959901546,0.7082727893974884,4.41546e-05,1799.980000000447,9000.0,0.02207705469667215,-9.935416300000014,12.454204300000008,-0.00021749772983115833,6.38665681256005e-07,2.050935538223427e-06,0.9983684048378275,-0.00010682832769896597,0.9693949606062535,0.4911698516664791,0.24124782318607108,-5.530357465812002e-08,-37.085044699227154,-0.010129150493449738,7,0.015069619777998589,0.2520158999999994,0.0022464319849470867,1.37e-05,109329016.16370825,1.7167446171742249e-18,1.7167446171742248e-14,0.005872849171821662,1.0082182203200942e-16,2.687174682262306e-14,2.6871746822623063e-10,125.1108867793558,True,
4,72,lithiation,0.7132959959901546,0.7233424091754871,0.7183192025828209,4.41546e-05,1799.980000000447,9000.0,0.02207705469667215,-9.859815300000005,12.410469399999998,-0.00020948966402921363,6.004809165753735e-07,1.8813823704928187e-06,0.9985804404389649,-0.00010796942692558943,0.9745843663272578,0.5153926205663919,0.26562955333429283,-6.614779490091816e-08,-28.442102617493365,-0.012115328412371812,7,0.015069619777998755,0.3120451999999996,0.0022464319849470867,1.37e-05,70896835.21639809,2.647367818706077e-18,2.647367818706077e-14,0.005732797552165969,1.5176823750761157e-16,2.876236544642758e-14,2.876236544642758e-10,104.2329807249828,True,
4,73,lithiation,0.7233424091754871,0.7333888451136317,0.7283656271445593,4.41547e-05,1799.980000000447,9000.0,0.022077104696116595,-9.991750100000003,12.51572370000001,-0.00020444281310801166,5.790894715495161e-07,1.7261519626746322e-06,0.9987511362383578,-0.00011129887848013125,0.9796432505874446,0.5444010321914794,0.29637248385114817,-7.91966985909169e-08,-21.795756557870018,-0.014505273244765755,7,0.015069653907216873,0.35800040000000255,0.0022464319849470867,1.37e-05,47104449.36094564,3.984549284544105e-18,3.984549284544105e-14,0.005665050903438414,2.257267452420147e-16,3.0714370729980155e-14,3.0714370729980157e-10,87.79730993156846,True,
4,74,lithiation,0.7333888451136317,0.7434352810517763,0.738412063082704,4.41547e-05,1799.980000000447,9000.0,0.022077104696116595,-10.135553800000002,12.629874099999993,-0.00020076393401887802,5.625518964406152e-07,1.5969956136276705e-06,0.9988839022658106,-0.00011458933395271144,0.9833951889280325,0.5707665299183493,0.32577443167503395,-9.369889950363444e-08,-17.043910036165638,-0.017161424203482427,6,0.015069653907216873,0.4350841000000036,0.0022464319849470867,1.37e-05,32451502.17122714,5.7837076080383664e-18,5.783707608038367e-14,0.005604113101187965,3.241255157964832e-16,3.243396417159228e-14,3.243396417159228e-10,74.88534787967674,True,
4,75,lithiation,0.7434352810517763,0.7534816487314845,0.7484584648916304,4.41544e-05,1799.980000000447,9000.0,0.02207695469778326,-10.210402300000004,12.863360300000002,-0.0001959641949077689,5.696822147527017e-07,1.4377341178626654e-06,0.9989235603241738,-0.00011838341663207061,0.9871172991259253,0.6041073813907081,0.3649457282507384,-1.1058235978795173e-07,-13.001477999019068,-0.02025385239058605,6,0.015069551519562352,0.49141050000000436,0.0022464319849470867,1.37e-05,22198014.93434541,8.455260551681159e-18,8.455260551681159e-14,0.00581414594661871,4.916011886416209e-16,3.5312527041334364e-14,3.531252704133436e-10,64.62505137185121,True,
4,76,lithiation,0.7534816487314845,0.7635280846696291,0.7585048667005567,4.41547e-05,1799.980000000447,9000.0,0.022077104696116595,-10.522469899999997,13.217672700000001,-0.00019320700678803707,5.916588371917161e-07,1.2685967400596818e-06,0.9989507089761696,-0.000124752957329798,0.9906439562312918,0.645695823374882,0.4169230963237668,-1.2485211994857247e-07,-10.160794551043477,-0.022867293047112183,6,0.015069653907216873,0.5796103999999996,0.0022464319849470867,1.37e-05,16927245.528688703,1.1088041446666467e-17,1.1088041446666467e-13,0.006124610561777517,6.79099357536803e-16,3.8356381247532595e-14,3.8356381247532597e-10,58.81544578099039,True,
