Repository: zhangjunhuan846-hash/fangzhen

# 🔋 Fangzhen · 电池数据—模型研究工作站
  <strong>让实验记录、物理仿真、诊断分析与下一轮实验建议接在同一条可追溯的研究链上。</strong><br>
  Battery data → model → simulation → evidence → experiment
  <a href="#项目能做什么">项目能力</a> ·
  <a href="#研究流程">研究流程</a> ·
  <a href="#快速开始">快速开始</a> ·
  <a href="#项目路线图">路线图</a> ·
  <a href="STATUS.md">验收状态</a>
> **当前软件：本地工作站 v0.3.10。** `v0.1.0-platform` 是保留的仿真平台冻结标签，两者用途不同。工作站增加了数据录入、参数探索、机器学习辅助研究，以及环境和经济筛选；这些工程能力不自动构成真实回收石墨的材料验证。详细判据与失败记录以 [STATUS.md](STATUS.md) 为准。

## 项目能做什么

| 研究环节 | 已有能力 | 关键约束 |
| --- | --- | --- |
| **实验数据** | 数据集适配、协议与单位核对；本地工作站的方案、样品、工艺、表征、极片与半电池记录；Excel/CSV 导入和版本归档 | 原始数据、来源和测试条件必须由研究者提供，软件不补造缺失实测值 |

File: outputs/analysis/graphite_phaseB16/v2/gitt_ds_app_pulses.csv (part 12 of 16)
cycle,pulse_id,branch,SOC_start,SOC_end,SOC_mid,I_A,pulse_time_s,relax_time_s,capacity_increment_mAh,delta_V_pulse_mV,delta_V_relax_mV,quad_sqrt_t_slope_V_per_sqrt_s,quad_sqrt_t_slope_stderr,quad_t_slope_V_per_s,quad_r2,linear_sqrt_t_slope_V_per_sqrt_s,linear_sqrt_t_r2,slope_ratio_linear_over_quad,Ds_ratio_vs_linear,dUdt_expected_V_per_s,t_slope_over_expected_drift,u_prime_V_per_soc,u_prime_knots,u_prime_halfwidth_soc,u_prime_window_curvature_mV,Q_th_Ah,R_m,tau_d_s,Ds_app_m2_s,Ds_app_cm2_s,Ds_app_rel_uncertainty,Ds_app_cm2_s_uncertainty,Ds_app_relax_m2_s,Ds_app_relax_cm2_s,relax_over_pulse_sqrt_ratio,accepted,flags
4,77,lithiation,0.7635280846696291,0.7735745661133979,0.7685513253915135,4.41549e-05,1799.980000000447,9000.0,0.022077204695005483,-10.775961,13.653501900000004,-0.00019302986840512198,6.223106239081912e-07,1.179540673968004e-06,0.9989190101603369,-0.00012938132424291003,0.9922315088646709,0.6702658262780898,0.4492562778762505,-1.3669499802205823e-07,-8.62899660584262,-0.02503626226444878,7,0.015069722165653276,0.668562999999997,0.0022464319849470867,1.37e-05,14095360.050383585,1.331572938393243e-17,1.3315729383932429e-13,0.006447816900564995,8.585738496506942e-16,4.1002700913296085e-14,4.1002700913296086e-10,55.4911534796599,True,
4,78,lithiation,0.7735745661133979,0.7836210703099789,0.7785978182116884,4.4155e-05,1799.980000000447,9000.0,0.02207725469444993,-11.04725890000001,13.97149260000001,-0.0001893372830454867,6.416109179561065e-07,1.0192954555187512e-06,0.9989319013056107,-0.00013433564279107972,0.9942899677016224,0.7095044390111308,0.5033965489764994,-1.5073581774326377e-07,-6.762131726746164,-0.027607834766623037,7,0.015069756294871395,0.7975325000000033,0.0022464319849470867,1.37e-05,11152487.6167288,1.6829429132785034e-17,1.6829429132785034e-13,0.0067774387340497,1.1406042487648174e-15,4.462587174170923e-14,4.462587174170923e-10,51.49424134409517,True,
4,79,lithiation,0.7836210703099789,0.7936675517537476,0.7886443110318633,4.41549e-05,1799.980000000447,9000.0,0.022077204695005483,-11.105067999999996,14.212392300000001,-0.00018834653253059258,6.340855540247285e-07,9.553618608122617e-07,0.9989932022268628,-0.0001367947777407898,0.995057582009823,0.7262930509143863,0.5275015958065273,-1.7484520739642766e-07,-5.464043739249676,-0.032023633135080165,7,0.01506972216565311,0.8820219999999962,0.0022464319849470867,1.37e-05,8202385.6420113435,2.288236717848049e-17,2.288236717848049e-13,0.006733180011389228,1.5407109729941375e-15,4.666513206303759e-14,4.666513206303759e-10,45.15915162539839,True,
4,80,lithiation,0.7936675517537476,0.8037140104447043,0.7986907810992259,4.41548e-05,1799.980000000447,9000.0,0.02207715469556104,-11.033907499999994,14.150865400000004,-0.00017780504356111924,6.025567424617079e-07,7.645890080116789e-07,0.9990861686495671,-0.00013654747753020726,0.9965524574699643,0.7679617787853696,0.589765293675189,-2.1107684101003717e-07,-3.6223254259112254,-0.03865969636224234,6,0.015069688036434992,0.9405761999999942,0.0022464319849470867,1.37e-05,5015790.294926064,3.741982598233139e-17,3.741982598233139e-13,0.006777723852974769,2.5362124713461247e-15,5.191002436759071e-14,5.191002436759071e-10,37.24557939781118,True,
4,81,lithiation,0.8037140104447043,0.8137604236300368,0.8087372170373706,4.41546e-05,1799.980000000447,9000.0,0.02207705469667215,-11.126570399999993,14.280587499999998,-0.00017320109080717794,5.881188765468364e-07,6.174870938918467e-07,0.9991695713811042,-0.00013988121008351865,0.997593199444873,0.8076231473579241,0.6522551481483191,-2.3674303020077947e-07,-2.608258808583137,-0.04336077362093123,6,0.015069619777998755,1.082889700000006,0.0022464319849470867,1.37e-05,3783373.6285573565,4.960916325664835e-17,4.960916325664835e-13,0.006791168275049491,3.3690417566030116e-15,5.5713993324127804e-14,5.571399332412781e-10,33.51206524747902,True,
4,82,lithiation,0.8137604236300368,0.8238068368153691,0.818783630222703,4.41546e-05,1799.980000000447,9000.0,0.02207705469667215,-11.269629000000004,14.643043199999997,-0.0001686202470368718,6.131677416843937e-07,4.3989428421822404e-07,0.9991578905081733,-0.0001448833540295382,0.9984115492368679,0.8592286903592122,0.738273942336407,-2.602362563517057e-07,-1.6903650951069362,-0.04766368576956648,7,0.015069619777998589,1.2111143000000033,0.0022464319849470867,1.37e-05,2967674.245635848,6.324481208677467e-17,6.324481208677467e-13,0.007272765310921573,4.599646754404482e-15,6.180400644717933e-14,6.180400644717933e-10,31.260495767213055,True,
4,83,lithiation,0.8238068368153691,0.8338532955063258,0.8288300661608474,4.41548e-05,1799.980000000447,9000.0,0.02207715469556104,-11.4919916,15.0425733,-0.00016665191290482023,6.389958419963602e-07,3.3163679305848634e-07,0.9991321820533775,-0.0001487566427080015,0.9987296607857207,0.8926188731656549,0.7967684527315235,-3.057847920171542e-07,-1.0845431222095632,-0.05600589413318189,7,0.015069688036434992,1.4445931000000023,0.0022464319849470867,1.37e-05,2099525.87970063,8.939637363591944e-17,8.939637363591944e-13,0.0076686289507076864,6.855476189526932e-15,6.677240994959002e-14,6.677240994959002e-10,27.32993347366421,True,
4,84,lithiation,0.8338532955063258,0.8438997541972825,0.8388765248518042,4.41548e-05,1799.980000000447,9000.0,0.02207715469556104,-11.977493800000003,15.694104099999995,-0.00016390553659837717,6.83139081589404e-07,1.1505304386062504e-07,0.9991171128883581,-0.0001576972227141755,0.9990739893890576,0.9621226102970878,0.9256799172448819,-3.473596572122907e-07,-0.33122166455360635,-0.06362052232760662,8,0.015069688036434992,1.6536116999999948,0.0022464319849470867,1.37e-05,1573841.104114219,1.1925600335977668e-16,1.192560033597767e-12,0.008335765780302113,9.940901119020203e-15,7.513792447523402e-14,7.513792447523403e-10,25.100910308515168,True,
4,85,lithiation,0.8438997541972825,0.8539462356410513,0.8489229949191669,4.41549e-05,1799.980000000447,9000.0,0.022077204695005483,-12.305118099999998,16.367137399999994,-0.00016169462373437636,7.790660736564858e-07,-4.952844796449684e-08,0.9989431990052683,-0.00016436720101565048,0.9989358439672603,1.0165285475766002,1.0333302880381923,-4.0897155727603356e-07,0.12110487167954283,-0.07490485617484366,7,0.015069722165653276,1.8922760999999997,0.0022464319849470867,1.37e-05,1104936.5519926331,1.6986495709778217e-16,1.6986495709778217e-12,0.009636264405875308,1.6368636398868947e-14,8.397068205080614e-14,8.397068205080614e-10,22.23371034530534,True,
4,86,lithiation,0.8539462356410513,0.8639926715791959,0.8589694536101236,4.41547e-05,1799.980000000447,9000.0,0.022077104696116595,-12.5119239,16.810394800000005,-0.00015963448483846893,7.773408600663742e-07,-1.7758913227141272e-07,0.9990073392564889,-0.00016921727412044153,0.9989181235169682,1.0600295687468109,1.1236626866175499,-4.72045813484335e-07,0.37621164556161474,-0.08645756237903726,7,0.015069653907216873,2.1776407999999985,0.0022464319849470867,1.37e-05,808383.6486737991,2.321793622470178e-16,2.321793622470178e-12,0.00973900922288753,2.261196950287851e-14,9.088156154065102e-14,9.088156154065102e-10,19.784545746325016,True,
4,87,lithiation,0.8639926715791959,0.8740391075173405,0.8690158895482682,4.41547e-05,1799.980000000447,9000.0,0.022077104696116595,-12.681655600000008,17.2551274,-0.00015003402903894424,8.235808244655982e-07,-5.015459752421235e-07,0.9989832833326248,-0.0001770976749641538,0.99833399164199,1.1803833843466582,1.3933049340416708,-5.486889898624033e-07,0.9140806258348614,-0.10049514520118487,6,0.015069653907216873,2.463005499999997,0.0022464319849470867,1.37e-05,528517.5871792552,3.551253630020488e-16,3.551253630020488e-12,0.010978587054431789,3.898774712954682e-14,1.0840022424142502e-13,1.0840022424142501e-09,17.47126073298115,True,
4,88,lithiation,0.8740391075173405,0.8840854979498608,0.8790623027336006,4.41545e-05,1799.980000000447,9000.0,0.022077004697227703,-12.868449099999998,17.639830699999997,-0.00014796726511794159,7.457759717969354e-07,-6.508295957488133e-07,0.9992200645124896,-0.00018308632220624565,0.9981972253434099,1.2373434222786466,1.531018744656233,-6.224943035399886e-07,1.0455189582421687,-0.11401347563918801,6,0.01506958564878047,2.8328523000000008,0.0022464319849470867,1.37e-05,399386.0774304029,4.699462765642022e-16,4.6994627656420216e-12,0.010080283246466617,4.7371915783894944e-14,1.1647451641402485e-13,1.1647451641402485e-09,15.74313978098302,True,
4,89,lithiation,0.8840854979498608,0.8941318883823811,0.889108693166121,4.41545e-05,1799.980000000447,9000.0,0.022077004697227703,-13.242021199999995,18.18981019999999,-0.00013571430368078375,8.493438979120685e-07,-1.0565245308405013e-06,0.9990884595161228,-0.00019272484154844732,0.9966596198601234,1.4200775918340867,2.016620366829299,-7.116286011850745e-07,1.484657206134031,-0.13033894402561685,6,0.01506958564878047,3.1953007000000007,0.0022464319849470867,1.37e-05,257085.06474617304,7.30069637399245e-16,7.300696373992451e-12,0.012516645259586297,9.138022666121148e-14,1.4722395276122972e-13,1.472239527612297e-09,14.200613042121164,True,
4,90,lithiation,0.8941318883823811,0.9041783015677136,0.8991550949750473,4.41546e-05,1799.980000000447,9000.0,0.02207705469667215,-13.505905799999995,18.9695879,-0.00013384774285417198,8.393537318065384e-07,-1.3024709381974962e-06,0.9992070619145419,-0.00020412965924713233,0.9959191803493317,1.525088543850403,2.3258950665837426,-7.892918294825446e-07,1.650176638786935,-0.14456309150904242,6,0.015069619777998755,3.0967220999999974,0.0022464319849470867,1.37e-05,203272.8050448308,9.233404338499972e-16,9.233404338499972e-12,0.012541918360491441,1.1580460340287412e-13,1.6461411564854084e-13,1.6461411564854085e-09,13.352193255153395,True,
4,91,lithiation,0.9041783015677136,0.9142247375058581,0.9092015195367859,4.41547e-05,1799.980000000447,9000.0,0.022077104696116595,-14.196723699999996,19.9391097,-0.00012333208172260495,9.278897862732082e-07,-1.8056956469382423e-06,0.9991732994709279,-0.0002207682292537074,0.9937822243392264,1.7900308352067962,3.20421039099114,-9.192355731462578e-07,1.9643448313884406,-0.1683626136194089,7,0.015069653907216707,4.455335400000003,0.0022464319849470867,1.37e-05,127242.11217753837,1.4750619648479261e-15,1.4750619648479262e-11,0.015047014099059673,2.219527818205341e-13,2.1420656936730056e-13,2.1420656936730056e-09,12.050671854485627,True,
4,92,lithiation,0.9142247375058581,0.9242711506911906,0.9192479440985244,4.41546e-05,1799.980000000447,9000.0,0.02207705469667215,-15.0320828,20.992390900000004,-0.00011770196360811534,9.596670644709186e-07,-2.2486503722571543e-06,0.9992469836589071,-0.00023904014692206492,0.992127672973953,2.0308934498148297,4.1245282045007805,-1.020822144837247e-06,2.2027836911939875,-0.18696912805408372,7,0.015069619777998755,4.5642927,0.0022464319849470867,1.37e-05,93972.25354972496,1.9972916782365415e-15,1.9972916782365414e-11,0.016306729897320953,3.256929592317015e-13,2.606932447103891e-13,2.6069324471038907e-09,11.424682577634616,True,
4,93,lithiation,0.9242711506911906,0.934317563876523,0.9292943572838568,4.41546e-05,1799.980000000447,9000.0,0.02207705469667215,-15.809629099999993,22.165749199999993,-0.00010106821195601707,1.123331822374332e-06,-3.009625567444943e-06,0.9991536390187693,-0.00026346895833885244,0.9886921067292167,2.606842975054402,6.795630296590486,-1.1445368642175626e-06,2.629557563008167,-0.20962815178997754,7,0.015069619777998589,5.7835579,0.0022464319849470867,1.37e-05,55119.083162951996,3.4051727501547926e-15,3.4051727501547926e-11,0.022229181671150653,7.569420368484258e-13,3.9419312842966293e-13,3.941931284296629e-09,10.759323114209339,True,
4,94,lithiation,0.934317563876523,0.9443639543090432,0.9393407590927831,4.41545e-05,1799.980000000447,9000.0,0.022077004697227703,-17.234999699999996,23.609656799999996,-8.237812773981276e-05,1.1779400955006859e-06,-4.039275203487914e-06,0.9992866116281945,-0.00030033923060528774,0.984841617869901,3.6458613329243694,13.29230485891306,-1.3157183448134875e-06,3.0700151133489824,-0.24098151678072152,6,0.015069585648780304,5.536737,0.0022464319849470867,1.37e-05,27709.60693281833,6.773463097295192e-15,6.773463097295192e-11,0.028598370169838076,1.9371000498818585e-12,6.73176424347745e-13,6.73176424347745e-09,9.969171435469857,True,
4,95,lithiation,0.9443639543090432,0.9544103447415635,0.9493871495253033,4.41545e-05,1799.980000000447,9000.0,0.022077004697227703,-20.2562399,26.352923400000005,-2.7644267387976444e-05,1.5070733673418574e-06,-6.571929759388717e-06,0.9992857131535886,-0.00038226854678196596,0.9758962343904084,13.828130853206451,191.21720289340018,-1.5451171493118797e-06,4.253353709986026,-0.2829972506751541,7,0.01506958564878047,6.685597800000002,0.0022464319849470867,1.37e-05,2262.6622709879325,8.295095667019278e-14,8.295095667019278e-10,0.10903333745045034,9.044419650458814e-11,7.44767666188168e-12,7.447676661881679e-08,9.475447011050761,True,
4,96,lithiation,0.9544103447415635,0.9644567579268959,0.9594335513342297,4.41546e-05,1799.980000000447,9000.0,0.02207705469667215,-27.162976600000007,32.7526629,3.8559485748566995e-05,1.8371164622121574e-06,-1.1213601653195217e-05,0.9995202979771789,-0.0005665314922850123,0.9687437946471246,-14.692402693831742,215.86669691771422,-1.7377338352607245e-06,6.453003000607835,-0.31827540342061905,7,0.015069619777998589,8.268041600000002,0.0022464319849470867,1.37e-05,3480.3934505734233,5.392781094019026e-14,5.392781094019026e-10,0.09528739434915472,5.138640587444569e-11,5.9129492086652655e-12,5.912949208665265e-08,10.471181284086947,False,sign: dV/dt direction disagrees with I*U'
4,97,lithiation,0.9644567579268959,0.9745031483594161,0.9694799531431559,4.41545e-05,1799.980000000447,9000.0,0.022077004697227703,-32.4627235,38.3222103,-7.64444396797686e-05,9.504177965520518e-07,-1.1477463190255557e-05,0.9999140364370331,-0.0006957735046779807,0.9783262575984584,9.101688855234302,82.8407400174963,-1.9885824882730507e-06,5.7716807112301165,-0.364220523455233,7,0.015069585648780304,9.358339,0.0022464319849470867,1.37e-05,10445.686151222737,1.7968182968816234e-14,1.7968182968816235e-10,0.02486558343637345,4.467893528111245e-12,2.059599039032502e-12,2.059599039032502e-08,10.706296328345633,True,
4,98,lithiation,0.9745031483594161,0.9845495387919364,0.9795263435756763,4.41545e-05,1799.980000000447,9000.0,0.022077004697227703,-36.9167272,40.6125766,-0.00010668736539675099,9.199219892783175e-07,-1.3305592413504714e-05,0.9999426162574877,-0.0008246631037724122,0.9792704420870586,7.7297166417564025,59.74851936184588,-2.372051684671189e-06,5.609318085052231,-0.43445515152056363,7,0.01506958564878047,12.094830199999999,0.0022464319849470867,1.37e-05,14299.145212023728,1.3125959434426682e-14,1.312595943442668e-10,0.017245190859429216,2.263596756598137e-12,1.187595354914473e-12,1.187595354914473e-08,9.511931548144322,True,
4,99,lithiation,0.9845495387919364,0.9945959519772688,0.9895727453846026,4.41546e-05,1799.980000000447,9000.0,0.02207705469667215,-41.8977281,39.2746246,-0.0002404287234166572,1.634506257942934e-06,-1.3675403824460257e-05,0.9998706309288057,-0.0009783596515041436,0.9842762384940126,4.069229489725609,16.558628640052543,-2.689016526072855e-06,5.085652576643831,-0.4925080022465814,7,0.015069619777998589,12.063692300000001,0.0022464319849470867,1.37e-05,56509.06860273769,3.321413795004701e-15,3.321413795004701e-11,0.01359659723443587,4.5159925619578063e-13,2.1868790722340895e-13,2.1868790722340895e-09,8.114296850156432,True,
4,100,lithiation,0.9945959519772688,1.0000000000000007,0.9972979759886347,4.41546e-05,968.2240000003949,28800.0,0.01187542873067151,-32.4811907,33.7702715,-0.000372800582233485,1.5920223160434734e-06,-1.501081726001395e-05,0.9999496736747203,-0.0009881373569901293,0.9914777700008756,2.6505788995019834,7.025568502485146,-2.860822991758862e-06,5.247027622210611,-0.5239752908882165,5,0.0121591080511467,7.681748799999999,0.0022464319849470867,1.37e-05,120033.8068298839,1.5636428182770274e-15,1.5636428182770274e-11,0.008540878914434688,1.3354883976329493e-13,2.3241973242031817e-13,2.3241973242031817e-09,12.191796953980718,True,
4,101,delithiation,1.0,0.9899536095674797,0.9949768047837398,-4.41545e-05,1799.980000000447,9000.0,0.022077004697227703,30.092708799999993,-17.019465599999993,0.0009882557446484804,3.2749886634055823e-06,-8.448841776296414e-06,0.998256510004727,0.0005323524504366689,0.9782751489760748,0.5386788321944185,0.29017488425434246,3.6541449177145647e-06,-2.3121255359463486,-0.6692780322465212,15,0.01506958564878047,18.66380120000001,0.0022464319849470867,1.37e-05,517010.7249746733,3.630292195760432e-16,3.6302921957604323e-12,0.0066278160914116134,2.4060909031586992e-14,2.4306729508011143e-15,2.430672950801114e-11,2.5875721787670645,True,
4,102,delithiation,0.9899536095674797,0.9799072191349594,0.9849304143512195,-4.41545e-05,1799.980000000447,9000.0,0.022077004697227703,18.507495499999997,-13.448871700000003,0.00031570615185444445,5.275187320342001e-07,5.317084421548098e-07,0.9998895510615304,0.0003443973780316427,0.9996963258723351,1.0908795283483304,1.1900181453694756,1.9966816540163973e-06,0.26629605229519643,-0.3657039330718761,17,0.01506958564878047,18.66380120000001,0.0022464319849470867,1.37e-05,176718.0151406182,1.0620875288275004e-15,1.0620875288275003e-11,0.00334183372060112,3.5493199180656544e-14,1.4872329407702155e-14,1.4872329407702156e-10,3.742047908591967,True,
4,103,delithiation,0.9799072191349594,0.9698608287024391,0.9748840239186992,-4.41545e-05,1799.980000000447,9000.0,0.022077004697227703,13.0417496,-12.279897900000003,0.00021449420473515252,3.271425746563142e-07,-3.1563271498365293e-07,0.9998707900263096,0.00019746252177407913,0.9996636725333532,0.9205960693338856,0.8474971228730003,-5.424903772458541e-07,0.5818217764268465,0.09936028821288775,7,0.01506958564878047,2.2205859000000023,0.0022464319849470867,1.37e-05,1105043.6628109894,1.6984849225102804e-16,1.6984849225102803e-12,0.0030503628297114567,5.180995274450703e-15,2.686159337794868e-14,2.686159337794868e-10,12.575783071609473,False,sign: dV/dt direction disagrees with I*U'
4,104,delithiation,0.9698608287024391,0.9598144610227309,0.964837644862585,-4.41544e-05,1799.980000000447,9000.0,0.02207695469778326,9.984224999999999,-12.033790400000008,0.00018127196465686173,3.697978073539372e-07,-1.3384791349450396e-06,0.9994652726165558,0.00010904702980644745,0.9874022031827019,0.6015658847901147,0.3618815137433136,-3.9078342181755846e-07,3.4251174953115675,0.07157443336675205,7,0.015069551519562185,1.8129496999999968,0.0022464319849470867,1.37e-05,1520972.6738807387,1.2340129656709202e-16,1.2340129656709201e-12,0.004080033093412375,5.0348137376373036e-15,3.6117442210215454e-14,3.611744221021545e-10,17.107975981931045,False,sign: dV/dt direction disagrees with I*U'
4,105,delithiation,0.9598144610227309,0.9497680705902106,0.9547912658064708,-4.41545e-05,1799.980000000447,9000.0,0.022077004697227703,8.784197199999996,-11.851429900000001,0.00016978554004735405,4.0744686941068544e-07,-1.7848800138873524e-06,0.9986198477883904,7.347261341801155e-05,0.9530125938788265,0.4327377549202345,0.1872619645334049,-2.53533207868625e-07,7.04002457465941,0.04643609114922246,7,0.01506958564878047,1.1414289999999994,0.0022464319849470867,1.37e-05,3170035.229333961,5.920754389831639e-17,5.920754389831639e-13,0.004799547350110575,2.8416941042371998e-15,3.9931303534053966e-14,3.993130353405397e-10,25.969777037728026,False,sign: dV/dt direction disagrees with I*U'
4,106,delithiation,0.9497680705902106,0.9397215663936297,0.9447448184919202,-4.4155e-05,1799.980000000447,9000.0,0.02207725469444993,8.4239542,-11.876627799999998,0.00016602560795018895,4.5651397880184504e-07,-1.8575849233198355e-06,0.9978747862675305,6.578949177692505e-05,0.9372817573124421,0.3962611104948535,0.15702286769061452,-1.6015396775192995e-07,11.598744317075782,0.029332804539165,7,0.015069756294871395,0.8857250000000039,0.0022464319849470867,1.37e-05,7596388.086605062,2.470779505472599e-17,2.470779505472599e-13,0.005499320068007924,1.358760731806816e-15,4.193817414224251e-14,4.193817414224251e-10,41.19910334726179,False,sign: dV/dt direction disagrees with I*U'
4,107,delithiation,0.9397215663936297,0.929675107702673,0.9346983370481514,-4.41548e-05,1799.980000000447,9000.0,0.02207715469556104,8.450649699999992,-12.018196299999993,0.00016507797870328215,5.705778041640406e-07,-1.9339272316777958e-06,0.9961728519130205,6.072239730732248e-05,0.9204622614797452,0.36784068828748734,0.13530677195981242,-1.1750194598149502e-07,16.45868258200901,0.021521023016452995,7,0.015069688036434992,0.6425976000000028,0.0022464319849470867,1.37e-05,13951488.889583386,1.345304443743887e-17,1.345304443743887e-13,0.006912827606032423,9.299857697230835e-16,4.343838657261352e-14,4.3438386572613523e-10,56.82331346659817,False,sign: dV/dt direction disagrees with I*U'
4,108,delithiation,0.929675107702673,0.9196286262589042,0.9246518669807886,-4.41549e-05,1799.980000000447,9000.0,0.022077204695005483,8.363179900000004,-11.927023600000004,0.0001638741548067063,6.290200513721387e-07,-1.9539846074052278e-06,0.9950221447666917,5.8436268414543976e-05,0.9123067371334025,0.3565923405278339,0.12715809732311864,-7.588206001228424e-08,25.750284152656178,0.013898117583846202,7,0.015069722165653276,0.4143268000000033,0.0022464319849470867,1.37e-05,32966671.12281264,5.693325822943651e-18,5.69332582294365e-14,0.007676867070516198,4.3706905531875645e-16,4.341268149103762e-14,4.341268149103762e-10,87.32232421692832,False,sign: dV/dt direction disagrees with I*U'
4,109,delithiation,0.9196286262589042,0.9095821903207596,0.9146054082898318,-4.41547e-05,1799.980000000447,9000.0,0.022077104696116595,8.372813399999998,-11.831402800000001,0.00016614861967191068,6.691497530823126e-07,-2.0060195982831107e-06,0.9943014424646817,5.7902901817632136e-05,0.9061114121704862,0.3485006491896922,0.12145270248563692,-3.995954326710471e-08,50.20126443573482,0.0073187911129905464,6,0.015069653907216873,0.1882611999999978,0.0022464319849470867,1.37e-05,122203834.87820993,1.5358765147350284e-18,1.5358765147350286e-14,0.008054833731434724,1.237122995820611e-16,4.1557784765209546e-14,4.1557784765209546e-10,164.4932362159175,False,sign: dV/dt direction disagrees with I*U'
4,110,delithiation,0.9095821903207596,0.8995357771354272,0.9045589837280934,-4.41546e-05,1799.980000000447,9000.0,0.02207705469667215,8.071884500000001,-11.431887700000004,0.00016286165158737746,6.69471280129195e-07,-1.9905153078139622e-06,0.9938239952702427,5.545255220562525e-05,0.8998071624013332,0.340488701085499,0.11593255556689029,-1.9533249971444207e-08,101.90394894469227,0.003577620973147724,6,0.015069619777998589,0.09487570000001055,0.0022464319849470867,1.37e-05,491384037.5162412,3.819619394815943e-19,3.819619394815943e-15,0.008221349514806003,3.140242605831365e-17,4.038049274085014e-14,4.0380492740850144e-10,325.1440133873014,False,sign: dV/dt direction disagrees with I*U'
4,111,delithiation,0.8995357771354272,0.8894893639500948,0.894512570542761,-4.41546e-05,1799.980000000447,9000.0,0.02207705469667215,8.053354999999998,-11.180609500000008,0.00016248255429498196,6.664682392059883e-07,-1.964454977981685e-06,0.9940641298359253,5.647968200732792e-05,0.9052585012819246,0.347604592089258,0.12082895244153943,-3.1840824293518075e-09,616.9610936804781,0.0005831820150836859,6,0.015069619777998589,0.07708370000000797,0.0022464319849470867,1.37e-05,,,,,,3.880528411755436e-14,3.880528411755436e-10,,False,undefined: |U'| below threshold or no slope; sign: dV/dt direction disagrees with I*U'
4,112,delithiation,0.8894893639500948,0.879442905259138,0.8844661346046164,-4.41548e-05,1799.980000000447,9000.0,0.02207715469556104,8.082993299999993,-11.0827535,0.00016571380761137933,6.868506151435636e-07,-1.9992892166732323e-06,0.9939807650564643,5.783126416983487e-05,0.9061596768306961,0.34898277339361355,0.12178897612549823,2.092396729202654e-08,-95.5501979509927,-0.0038323210558413204,6,0.015069688036435158,0.08969010000001165,0.0022464319849470867,1.37e-05,443365318.65413874,4.2333036009614803e-19,4.23330360096148e-15,0.008289600306020588,3.5092394826008346e-17,3.665652902656405e-14,3.665652902656405e-10,294.26320566565454,True,
4,113,delithiation,0.879442905259138,0.8693964920738056,0.8744196986664718,-4.41546e-05,1799.980000000447,9000.0,0.02207705469667215,8.071884500000001,-11.066459099999996,0.00017138178464206336,7.21440136139701e-07,-2.0718578472478458e-06,0.99375195578569,5.958340532475875e-05,0.9050170977759386,0.34766475007364817,0.12087077844377224,2.774684885259979e-08,-74.6700231890916,-0.005081986281798525,6,0.015069619777998589,0.13861060000000536,0.0022464319849470867,1.37e-05,269671080.8783939,6.959960237065143e-19,6.959960237065143e-15,0.008419099353486757,5.859659673216867e-17,3.417129431606352e-14,3.417129431606352e-10,221.5783557342836,True,
4,114,delithiation,0.8693964920738056,0.8593500788884731,0.8643732854811395,-4.41546e-05,1799.980000000447,9000.0,0.02207705469667215,8.299432699999997,-11.193945999999997,0.00017917509277174366,7.471470851769511e-07,-2.150452009599723e-06,0.9940084144711943,6.313573717973023e-05,0.9085371920151846,0.35236893813226977,0.12416386856046337,5.348905743884549e-08,-40.20358766011821,-0.009796811795624008,6,0.015069619777998755,0.24087720000000312,0.0022464319849470867,1.37e-05,79315447.11982267,2.3663738504361547e-18,2.3663738504361548e-14,0.008339854313665834,1.9735213164305993e-16,3.19878111511502e-14,3.19878111511502e-10,116.26542485250118,True,
4,115,delithiation,0.8593500788884731,0.8493036201975165,0.8543268495429948,-4.41548e-05,1799.980000000447,9000.0,0.02207715469556104,8.511424100000012,-11.5445406,0.00019364584233501992,8.119602325776783e-07,-2.3654852912043032e-06,0.9935871217363688,6.600319435749963e-05,0.8998622540247421,0.3408448823977837,0.11617523385675901,9.05625079258269e-08,-26.11991811381481,-0.016586940762720378,6,0.015069688036434992,0.40394069999999394,0.0022464319849470867,1.37e-05,32318549.66224688,5.807500706606623e-18,5.807500706606623e-14,0.008386033211835597,4.870189380336184e-16,2.912797822916762e-14,2.9127978229167623e-10,70.82075217380441,True,
4,116,delithiation,0.8493036201975165,0.8392571842593719,0.8442804022284442,-4.41547e-05,1799.980000000447,9000.0,0.022077104696116595,8.670792000000011,-11.675000200000007,0.00020485589318378967,8.419899618503293e-07,-2.5394200655991378e-06,0.9935261488056457,6.782764671550686e-05,0.8921236087715784,0.3310993189473647,0.10962675900740874,1.1546264039705446e-07,-21.993434905581115,-0.02114756269289095,6,0.015069653907216873,0.5017816999999952,0.0022464319849470867,1.37e-05,22250836.64786264,8.43518843674712e-18,8.43518843674712e-14,0.008220314766292078,6.933990406304854e-16,2.661890912931159e-14,2.661890912931159e-10,56.175601637196884,True,
4,117,delithiation,0.8392571842593719,0.8292107255684152,0.8342339549138935,-4.41548e-05,1799.980000000447,9000.0,0.02207715469556104,8.747875700000005,-11.800266800000001,0.00021385457772970704,8.776215893981883e-07,-2.649269135259296e-06,0.9935600126091539,7.089882616089932e-05,0.8925060297076458,0.33152821376827885,0.1099109565243856,1.473016481082116e-07,-17.985332610216787,-0.026978975818813478,6,0.015069688036434992,0.6789266999999988,0.0022464319849470867,1.37e-05,14898902.598003214,1.2597572120859065e-17,1.2597572120859064e-13,0.008207648381578468,1.0339644242958692e-15,2.4952837332654734e-14,2.4952837332654736e-10,44.5057927316777,True,
4,118,delithiation,0.8292107255684152,0.8191643351358949,0.8241875303521551,-4.41545e-05,1799.980000000447,9000.0,0.022077004697227703,8.6707845,-11.574193800000007,0.0002184748386392299,8.178150181598789e-07,-2.7154814329188013e-06,0.9945750879963733,7.194624177164297e-05,0.8915822405455762,0.32931133955635344,0.10844595836039991,1.7191020560645808e-07,-15.795929179068994,-0.03148636048165959,6,0.01506958564878047,0.7574855999999963,0.0022464319849470867,1.37e-05,11416472.262662074,1.6440279946533566e-17,1.6440279946533566e-13,0.007486583107268903,1.230815221264899e-15,2.3001281324345187e-14,2.3001281324345187e-10,37.40428958487677,True,
4,119,delithiation,0.8191643351358949,0.8091179902089989,0.8141411626724468,-4.41543e-05,1799.980000000447,9000.0,0.022076904698338815,8.75603409999999,-11.49488239999999,0.00022573005058764334,7.947083608495525e-07,-2.777817037684022e-06,0.9953579478952664,7.583779650962125e-05,0.8976943821686452,0.3359667723114074,0.11287367209734508,2.1074206834393358e-07,-13.181122589869391,-0.038598818290544346,7,0.015069517390344067,1.0947435999999895,0.0022464319849470867,1.37e-05,8109772.518931611,2.3143682459878224e-17,2.314368245987822e-13,0.00704122786293351,1.629599417873801e-15,2.125219007847768e-14,2.125219007847768e-10,30.302999229401955,True,
4,120,delithiation,0.8091179902089989,0.7990715997764786,0.8040947949927387,-4.41545e-05,1799.980000000447,9000.0,0.022077004697227703,8.840523599999997,-11.583082300000006,0.00023757803286415124,7.717811118367682e-07,-2.902334648278041e-06,0.9961400068250043,8.09667526330916e-05,0.9021408249815923,0.3408006693926494,0.11614509625847792,2.5536851819415786e-07,-11.365279748662608,-0.04677223897885003,7,0.01506958564878047,1.3096779000000003,0.0022464319849470867,1.37e-05,6118010.838809944,3.067827189997408e-17,3.0678271899974083e-13,0.006497074687692847,1.9931902382348037e-15,1.9480903919545813e-14,1.9480903919545812e-10,25.199336507996893,True,
4,121,delithiation,0.7990715997764786,0.7890252320967704,0.7940484159366246,-4.41544e-05,1799.980000000447,9000.0,0.02207695469778326,9.115517099999998,-11.779494599999996,0.0002523340657975363,7.450165756011172e-07,-3.061508199572187e-06,0.9968803582274431,8.713370929926463e-05,0.9061663064399248,0.34531092353252674,0.11923963391088653,2.974383650068266e-07,-10.292916313945987,-0.05447770107002078,7,0.015069551519562185,1.4964491000000053,0.0022464319849470867,1.37e-05,5087333.296588863,3.689359219413618e-17,3.689359219413618e-13,0.005905001952442612,2.1785673393899564e-15,1.7859731615737775e-14,1.7859731615737774e-10,22.001991505878543,True,
4,122,delithiation,0.7890252320967704,0.7789788416642501,0.7840020368805103,-4.41545e-05,1799.980000000447,9000.0,0.022077004697227703,9.406819900000002,-12.098222899999996,0.00026858677647964146,7.049418849768515e-07,-3.19957121177569e-06,0.997673192724857,9.593647787827006e-05,0.9151324830908215,0.3571898778328051,0.12758460882621422,3.5049900103883863e-07,-9.128617206589833,-0.06419594378494461,6,0.01506958564878047,1.513496000000003,0.0022464319849470867,1.37e-05,4150764.3272947455,4.521817795478807e-17,4.5218177954788067e-13,0.005249267251474573,2.373623007094185e-15,1.6628278664764784e-14,1.6628278664764785e-10,19.176401660888192,True,
4,123,delithiation,0.7789788416642502,0.7689323829732935,0.7739556123187719,-4.41548e-05,1799.980000000447,9000.0,0.02207715469556104,9.884908800000009,-12.617081400000007,0.0002940626035076814,6.688430320680696e-07,-3.4965582916723876e-06,0.9982616993364002,0.00010538674878284445,0.9164549976913576,0.3583820163657484,0.12843766965437955,4.160577246824424e-07,-8.40402204848173,-0.07620289003957466,6,0.015069688036435158,1.7669797000000043,0.0022464319849470867,1.37e-05,3531057.6436275113,5.3154045881613837e-17,5.315404588161384e-13,0.00454898395164755,2.417969016805989e-15,1.508730250944427e-14,1.508730250944427e-10,16.847584205049685,True,
4,124,delithiation,0.7689323829732935,0.7588859925407732,0.7639091877570333,-4.41545e-05,1799.980000000447,9000.0,0.022077004697227703,10.195478800000005,-12.954331900000005,0.00031352317283559974,6.149221958358692e-07,-3.6997490099253053e-06,0.998736873156245,0.00011388305575903946,0.9199993033285807,0.36323648656986396,0.13194074517561896,4.88497626600603e-07,-7.573729755191278,-0.08947119987042769,6,0.01506958564878047,2.093866400000005,0.0022464319849470867,1.37e-05,2911700.9344508224,6.44606036901933e-17,6.44606036901933e-13,0.003922658668412445,2.52856945836436e-15,1.3991495364799675e-14,1.3991495364799674e-10,14.732786055761618,True,
4,125,delithiation,0.7588859925407732,0.7488395793554408,0.753862785948107,-4.41546e-05,1799.980000000447,9000.0,0.02207705469667215,10.617241299999996,-13.429462899999994,0.0003314339851725922,5.340712525292486e-07,-3.810407074886035e-06,0.9992109194705265,0.00012582270924580685,0.9300443034123625,0.3796312836786651,0.1441199115475111,5.51600740772345e-07,-6.907907827590562,-0.10102867581564341,6,0.015069619777998589,2.5096684999999925,0.0022464319849470867,1.37e-05,2551977.1824935074,7.354689582945654e-17,7.354689582945654e-13,0.0032227911223475427,2.3702628295539203e-15,1.3455399420580974e-14,1.3455399420580973e-10,13.525898479784383,True,
4,126,delithiation,0.7488395793554408,0.7387932116757325,0.7438163955155866,-4.41544e-05,1799.980000000447,9000.0,0.02207695469778326,10.683946399999991,-13.424269899999993,0.00034562364865176417,4.05409155093755e-07,-3.962510802190011e-06,0.9995850797521079,0.00013180478733339443,0.9313277493895511,0.3813534977931889,0.1454304902790997,6.373395762356267e-07,-6.217267764217826,-0.11673273860774921,6,0.015069551519562352,2.773523300000011,0.0022464319849470867,1.37e-05,2078727.2894766324,9.029082407786895e-17,9.029082407786895e-13,0.002345957266959057,2.1181841488519846e-15,1.2363682208003289e-14,1.236368220800329e-10,11.701784836671491,True,
4,127,delithiation,0.7387932116757325,0.7287468667488366,0.7337700392122846,-4.41543e-05,1799.980000000447,9000.0,0.022076904698338815,11.027872600000002,-13.633295899999995,0.00035906714154421897,3.016554398313749e-07,-4.000260824871028e-06,0.9998035387876076,0.00014321127205904388,0.9403110729046382,0.3988425993064795,0.15907541902154895,7.714003864988043e-07,-5.185712756804834,-0.1412871363639159,7,0.0150695173903439,3.6777705000000105,0.0022464319849470867,1.37e-05,1531524.7350873116,1.2255107325400123e-16,1.2255107325400123e-12,0.0016802174575710996,2.0591245272544755e-15,1.1814729347380757e-14,1.1814729347380756e-10,9.81868504011988,True,
4,128,delithiation,0.7287468667488366,0.7187004763163163,0.7237236715325764,-4.41545e-05,1799.980000000447,9000.0,0.022077004697227703,11.385135300000002,-14.000192300000005,0.0003762293203634936,2.2077858236324715e-07,-4.063691781121633e-06,0.999911631540173,0.00015695068801054808,0.9483584133292362,0.4171676143127556,0.17402881843139603,8.985885444763453e-07,-4.522305348873282,-0.1645817520621308,8,0.01506958564878047,4.663556900000004,0.0022464319849470867,1.37e-05,1239127.260280742,1.51469510853531e-16,1.51469510853531e-12,0.0011736383658240252,1.7777042919030257e-15,1.1348438546512153e-14,1.1348438546512154e-10,8.655764733281996,True,
4,129,delithiation,0.7187004763163163,0.708654108636608,0.7136772924764622,-4.41544e-05,1799.980000000447,9000.0,0.02207695469778326,11.896587900000005,-14.4538283,0.000394758076099141,2.404899766763327e-07,-4.1107486210521336e-06,0.9999129345017831,0.00017294023554361896,0.9561078196070797,0.4380916972049132,0.19192433515988136,1.0312782731660157e-06,-3.986071197284288,-0.18888508039054072,8,0.015069551519562352,5.380272899999997,0.0022464319849470867,1.37e-05,1035720.808966707,1.8121678967447803e-16,1.8121678967447803e-12,0.0012184170064499715,2.207976183936516e-15,1.0986949278265182e-14,1.0986949278265182e-10,7.786447210422465,True,
4,130,delithiation,0.708654108636608,0.6986076954512757,0.7036309020439419,-4.41546e-05,1799.980000000447,9000.0,0.02207705469667215,12.533299600000007,-15.105366700000012,0.000413284752521561,3.7538639403485363e-07,-4.056716953883031e-06,0.9998303974137434,0.0001943824849765849,0.9657224421373795,0.47033548610396414,0.22121546948865226,1.1768814016900018e-06,-3.4470057459125316,-0.21555222974921773,7,0.015069619777998589,5.237951900000009,0.0022464319849470867,1.37e-05,871697.4134139189,2.1531554081929667e-16,2.1531554081929665e-12,0.0018165992901723119,3.911420586154017e-15,1.0948059873589075e-14,1.0948059873589075e-10,7.130679115904386,True,
4,131,delithiation,0.6986076954512757,0.6885612595131311,0.6935844774822033,-4.41547e-05,1799.980000000447,9000.0,0.022077104696116595,13.465754699999998,-16.06450979999999,0.00043676355232916966,5.767809576996808e-07,-4.039291036108635e-06,0.9996816678032737,0.00021880159512841424,0.9727972964735968,0.500961204206694,0.25096212812022095,1.3090587943895802e-06,-3.085645238716855,-0.2397606951290551,6,0.015069653907216873,5.4365992999999975,0.0022464319849470867,1.37e-05,786877.0241640491,2.38525200553918e-16,2.38525200553918e-12,0.0026411588358223907,6.2998294100928834e-15,1.1087038632759704e-14,1.1087038632759704e-10,6.817743305081039,True,
4,132,delithiation,0.6885612595131311,0.6785148463277987,0.6835380529204649,-4.41546e-05,1799.980000000447,9000.0,0.02207705469667215,14.129869700000006,-16.7812556,0.0004535652349111474,7.721506773595894e-07,-3.931327081248066e-06,0.9995286769810641,0.00024142906117040133,0.9784897421440071,0.532291812924544,0.2833345741064977,1.3911150416561468e-06,-2.8260258594916436,-0.2547902861206425,6,0.015069619777998589,5.810916499999985,0.0022464319849470867,1.37e-05,751425.3046216002,2.497786524430611e-16,2.497786524430611e-12,0.0034048053859809264,8.504477011411922e-15,1.1218706095936271e-14,1.1218706095936272e-10,6.701834922167733,True,
4,133,delithiation,0.6785148463277987,0.6684684103896541,0.6734916283587264,-4.41547e-05,1799.980000000447,9000.0,0.022077104696116595,14.885932200000006,-17.518781100000005,0.00046204240944207575,9.863513431624203e-07,-3.6249573353493168e-06,0.9993645788785112,0.00026643808469318587,0.9845859201614987,0.5766528769835533,0.332528540533409,1.4108994523819158e-06,-2.5692527764679283,-0.25841332330533856,6,0.015069653907216873,6.374225000000012,0.0022464319849470867,1.37e-05,758060.62789449,2.4759233377059575e-16,2.4759233377059576e-12,0.004269527311804372,1.0571022312269425e-14,1.1781958173626288e-14,1.178195817362629e-10,6.898269250908564,True,
4,134,delithiation,0.6684684103896541,0.6584220427099459,0.6634452265498,-4.41544e-05,1799.980000000447,9000.0,0.02207695469778326,15.270620600000006,-17.782650900000004,0.0004622389434842144,1.1630122046150807e-06,-3.307116798950316e-06,0.999218319035109,0.0002837854367309866,0.9883342593724512,0.6139366678884727,0.3769182321780008,1.3467264367492709e-06,-2.4556708093835575,-0.24666138896586917,7,0.015069551519562352,6.340846400000016,0.0022464319849470867,1.37e-05,832734.7408823166,2.253899000312329e-16,2.253899000312329e-12,0.0050320823072528414,1.1341805281806538e-14,1.2129232643434934e-14,1.2129232643434935e-10,7.335833025238614,True,
4,135,delithiation,0.6584220427099459,0.6483756295246135,0.6533988361172797,-4.41546e-05,1799.980000000447,9000.0,0.02207705469667215,15.882134399999998,-18.299288999999995,0.0004584200879975149,1.3783625668679394e-06,-2.7541823004882886e-06,0.9990746286801512,0.00030980317494630743,0.9927124579977463,0.675806281307609,0.45671412985481913,1.2207929470250215e-06,-2.2560601346854265,-0.22359486811116763,7,0.015069619777998589,5.726411900000006,0.0022464319849470867,1.37e-05,996725.680878085,1.883065758219963e-16,1.883065758219963e-12,0.006013534759739462,1.1323881391930894e-14,1.3059138743541789e-14,1.305913874354179e-10,8.327689516283675,True,
4,136,delithiation,0.6483756295246135,0.6383292163392811,0.6433524229319473,-4.41546e-05,1799.980000000447,9000.0,0.02207705469667215,16.887210299999996,-19.243582999999994,0.0004578012938562553,1.5743193031420283e-06,-2.1150822269891617e-06,0.9990158099471084,0.00034367050760842775,0.9959568154388453,0.750697982335403,0.563547460682445,1.0531867382302698e-06,-2.0082689519460297,-0.19289687936426245,7,0.015069619777998589,4.904434099999993,0.0022464319849470867,1.37e-05,1335597.6883194346,1.405288446075164e-16,1.405288446075164e-12,0.006877740732800759,9.665209586905438e-15,1.4480755726067692e-14,1.4480755726067692e-10,10.15109462095558,True,
4,137,delithiation,0.6383292163392811,0.6282828031539487,0.6333060097466149,-4.41546e-05,1799.980000000447,9000.0,0.02207705469667215,18.166571899999997,-20.399890899999995,0.00045374710917798865,1.7728458377762578e-06,-1.319745203281197e-06,0.9989905524872242,0.0003825330656883712,0.9980272718344747,0.843053449709841,0.7107391190676634,8.692755611987681e-07,-1.5182127074425191,-0.15921254700246562,6,0.015069619777998589,3.9001404999999822,0.0022464319849470867,1.37e-05,1925950.8200336643,9.745316341811847e-17,9.745316341811848e-13,0.007814246314375236,7.6152302306424e-15,1.6565377284837555e-14,1.6565377284837556e-10,13.037751381439756,True,
