Repository: zhangjunhuan846-hash/fangzhen

# 🔋 Fangzhen · 电池数据—模型研究工作站
  <strong>让实验记录、物理仿真、诊断分析与下一轮实验建议接在同一条可追溯的研究链上。</strong><br>
  Battery data → model → simulation → evidence → experiment
  <a href="#项目能做什么">项目能力</a> ·
  <a href="#研究流程">研究流程</a> ·
  <a href="#快速开始">快速开始</a> ·
  <a href="#项目路线图">路线图</a> ·
  <a href="STATUS.md">验收状态</a>
> **当前软件：本地工作站 v0.3.10。** `v0.1.0-platform` 是保留的仿真平台冻结标签，两者用途不同。工作站增加了数据录入、参数探索、机器学习辅助研究，以及环境和经济筛选；这些工程能力不自动构成真实回收石墨的材料验证。详细判据与失败记录以 [STATUS.md](STATUS.md) 为准。

## 项目能做什么

| 研究环节 | 已有能力 | 关键约束 |
| --- | --- | --- |
| **实验数据** | 数据集适配、协议与单位核对；本地工作站的方案、样品、工艺、表征、极片与半电池记录；Excel/CSV 导入和版本归档 | 原始数据、来源和测试条件必须由研究者提供，软件不补造缺失实测值 |

File: outputs/analysis/graphite_phaseB16/v2/gitt_ds_app_pulses.csv (part 13 of 16)
cycle,pulse_id,branch,SOC_start,SOC_end,SOC_mid,I_A,pulse_time_s,relax_time_s,capacity_increment_mAh,delta_V_pulse_mV,delta_V_relax_mV,quad_sqrt_t_slope_V_per_sqrt_s,quad_sqrt_t_slope_stderr,quad_t_slope_V_per_s,quad_r2,linear_sqrt_t_slope_V_per_sqrt_s,linear_sqrt_t_r2,slope_ratio_linear_over_quad,Ds_ratio_vs_linear,dUdt_expected_V_per_s,t_slope_over_expected_drift,u_prime_V_per_soc,u_prime_knots,u_prime_halfwidth_soc,u_prime_window_curvature_mV,Q_th_Ah,R_m,tau_d_s,Ds_app_m2_s,Ds_app_cm2_s,Ds_app_rel_uncertainty,Ds_app_cm2_s_uncertainty,Ds_app_relax_m2_s,Ds_app_relax_cm2_s,relax_over_pulse_sqrt_ratio,accepted,flags
4,138,delithiation,0.6282828031539487,0.6182363217101798,0.6232595624320643,-4.41549e-05,1799.980000000447,9000.0,0.022077204695005483,19.57563309999999,-21.794125399999988,0.0004431148146558992,1.94500302510438e-06,-2.318416836255501e-07,0.9990401718980901,0.00043060453335373223,0.9990166881832588,0.9717674045452941,0.9443318885366973,7.047434953288059e-07,-0.3289731443599657,-0.12907672726524427,6,0.015069722165653276,2.9758662000000102,0.0022464319849470867,1.37e-05,2794491.408238341,6.716427878313662e-17,6.716427878313662e-13,0.008778776790005417,5.89620211698853e-15,1.9825298505573283e-14,1.9825298505573284e-10,17.180693483272808,True,
4,139,delithiation,0.6182363217101798,0.608189840266411,0.6132130809882954,-4.41549e-05,1799.980000000447,9000.0,0.022077204695005483,21.509476,-23.641981199999996,0.0004374624776733354,2.0769019158100915e-06,9.01298938583296e-07,0.9991413239335352,0.0004860969729154587,0.9988628619203365,1.111174095435083,1.234707870365975,5.611722281398609e-07,1.606100397325196,-0.1027810474598893,7,0.015069722165653276,2.713486500000001,0.0022464319849470867,1.37e-05,4295578.5726931775,4.369376483837075e-17,4.369376483837075e-13,0.009495223118820116,4.148820460415874e-15,2.3936436883766878e-14,2.3936436883766877e-10,23.405612895904596,True,
4,140,delithiation,0.608189840266411,0.5981433815754543,0.6031666109209326,-4.41548e-05,1799.980000000447,9000.0,0.02207715469556104,23.287668799999995,-25.24450419999999,0.0004339953272071902,2.171386434112004e-06,1.981100139659219e-06,0.9992425008205693,0.0005408963798895894,0.9981566963169761,1.2463184416530928,1.5533096580045938,4.768890889887084e-07,4.154215697952625,-0.08734443480653163,7,0.015069688036434992,2.395510699999992,0.0022464319849470867,1.37e-05,5854202.2958208565,3.2060730141489366e-17,3.2060730141489364e-13,0.010006496835277582,3.208155946975019e-15,2.7729176270157874e-14,2.772917627015787e-10,29.409103104660144,True,
4,141,delithiation,0.5981433815754543,0.5880969001316855,0.5931201408535699,-4.41549e-05,1799.980000000447,9000.0,0.022077204695005483,25.019891599999998,-26.360020100000007,0.00042450631193629174,2.4176372684503518e-06,3.1546079210271517e-06,0.9992241948980225,0.0005947303711888325,0.9969496632614052,1.4009929993174928,1.9627813841366244,3.8286797687083135e-07,8.239414397646074,-0.07012387593034115,8,0.015069722165653276,1.9426494999999766,0.0022464319849470867,1.37e-05,8689656.478868064,2.159924278438783e-17,2.1599242784387828e-13,0.011390347801533663,2.460228875639437e-15,3.1600689182695725e-14,3.1600689182695725e-10,38.24978638531993,True,
4,142,delithiation,0.5880969001316855,0.5780504414407288,0.5830736707862072,-4.41548e-05,1799.980000000447,9000.0,0.02207715469556104,26.274047800000005,-25.820382000000002,0.00044146133526540564,2.839692012473075e-06,3.6534318578204284e-06,0.9990721776736607,0.0006386021580267373,0.9964276067589397,1.4465641881022513,2.0925479502999256,2.9904354976887337e-07,12.217056213531826,-0.054771204542529615,7,0.015069688036434992,1.3749003999999898,0.0022464319849470867,1.37e-05,15404544.363481134,1.218406695915968e-17,1.218406695915968e-13,0.012864963636128442,1.5674757836974332e-15,2.8035826621387468e-14,2.8035826621387465e-10,47.9689866729948,True,
4,143,delithiation,0.5780504414407288,0.5680040510082085,0.5730272462244687,-4.41545e-05,1799.980000000447,9000.0,0.022077004697227703,27.010075700000012,-21.16096760000001,0.0005441296260781493,3.964262501700018e-06,2.2179685754946946e-06,0.9983248619862823,0.0006638122058683278,0.9974219042613629,1.219952331308991,1.4882836906662422,2.54757557023356e-07,8.706193454710169,-0.046660337863984276,7,0.01506958564878047,1.1607260000000008,0.0022464319849470867,1.37e-05,32246529.763154823,5.820471268646596e-18,5.820471268646596e-14,0.014571022461220154,8.48102175903361e-16,1.2394804578231716e-14,1.2394804578231715e-10,46.14671247902793,True,
4,144,delithiation,0.5680040510082085,0.5579576833285003,0.5629808671683544,-4.41544e-05,1799.980000000447,9000.0,0.02207695469778326,23.867331399999983,-13.201586899999992,0.0007716410126411954,4.0943966696216136e-06,-4.147284444827438e-06,0.9973887876858685,0.0005478516826368554,0.9927753904045549,0.7099825873195266,0.5040752742969292,2.0993388826541078e-07,-19.75519283282267,-0.03845070762518381,6,0.015069551519562352,0.9509473999999851,0.0022464319849470867,1.37e-05,95498795.99392168,1.9653650922671957e-18,1.9653650922671956e-14,0.01061218002295444,2.085680816996994e-16,2.3988056186100243e-15,2.3988056186100243e-11,34.936219670036316,True,
4,145,delithiation,0.5579576833285003,0.5479112473903557,0.5529344653594279,-4.41547e-05,1799.980000000447,9000.0,0.022077104696116595,15.16687130000001,-10.703593499999997,0.0005300560711831547,1.7538365391263904e-06,-5.237977788618263e-06,0.9977218758720396,0.0002474124388289885,0.9627307983708854,0.466766540899591,0.21787100370336956,1.8809365398461476e-07,-27.8477113802399,-0.03445029774216088,6,0.015069653907216873,0.8612573000000012,0.0022464319849470867,1.37e-05,56134224.94162106,3.3435929719381607e-18,3.343592971938161e-14,0.006617550989319289,2.2126396979330397e-16,3.341865540997769e-15,3.341865540997769e-11,31.61460676454935,True,
4,146,delithiation,0.5479112473903557,0.5378647659465869,0.5428880066684714,-4.41549e-05,1799.980000000447,9000.0,0.022077204695005483,10.163635000000005,-10.35666469999999,0.0002977467753113916,1.9086573167836742e-06,-3.5222258228759928e-06,0.9865701012014535,0.00010768588908296015,0.9078143885680928,0.3616693714662043,0.1308047342567593,1.788234318647881e-07,-19.696668306529407,-0.03275226163340054,6,0.01506972216565311,0.82345310000001,0.0022464319849470867,1.37e-05,19596462.16856929,9.577749207254126e-18,9.577749207254126e-14,0.012820674983213834,1.227932096569391e-15,9.915601926818871e-15,9.915601926818871e-11,32.17568571326584,True,
4,147,delithiation,0.5378647659465869,0.5278183072556302,0.5328415366011086,-4.41548e-05,1799.980000000447,9000.0,0.02207715469556104,8.721202600000005,-10.17802949999999,0.00024734066149075304,1.6120050556670749e-06,-3.2740210474801687e-06,0.9795584376726019,7.067301634065832e-05,0.8343556094602432,0.2857314924068822,0.0816424857530642,1.7742610004032547e-07,-18.452871627883653,-0.03249640804492448,6,0.015069688036435158,0.8182823000000006,0.0022464319849470867,1.37e-05,13736889.779387724,1.3663209286401192e-17,1.366320928640119e-13,0.013034695112007215,1.7809576729978518e-15,1.387745280584668e-14,1.387745280584668e-10,31.86973990910832,True,
4,148,delithiation,0.5278183072556302,0.5177718713174857,0.5227950892865579,-4.41547e-05,1799.980000000447,9000.0,0.022077104696116595,8.02370899999999,-9.9993944,0.0002227381342653975,1.3379736040238403e-06,-3.0642071429260858e-06,0.9796352102838044,5.739214157277543e-05,0.7957054795163131,0.2576664375952409,0.06639199306302217,1.9559145588679718e-07,-15.666365021075167,-0.03582355783079232,6,0.015069653907216707,0.8975713999999912,0.0022464319849470867,1.37e-05,9166885.084998626,2.0474784865270086e-17,2.0474784865270086e-13,0.0120138709829509,2.4598142377503056e-15,1.65170173862189e-14,1.65170173862189e-10,28.402471934498,True,
4,149,delithiation,0.5177718713174857,0.5077254808849654,0.5127486761012255,-4.41545e-05,1799.980000000447,9000.0,0.022077004697227703,7.797658499999999,-9.891182199999987,0.000209403822717871,1.1658437962128814e-06,-2.898681264632443e-06,0.9819867912092248,5.298968070820268e-05,0.790233806342568,0.253050207109139,0.06403440731797815,2.2479301549080162e-07,-12.894890254057094,-0.041172156676408375,7,0.01506958564878047,1.0495185999999934,0.0022464319849470867,1.37e-05,6133889.888054979,3.0598853814690074e-17,3.0598853814690073e-13,0.011134885515281337,3.407147341254036e-15,1.8285236290889906e-14,1.8285236290889905e-10,24.445431578831112,True,
4,150,delithiation,0.5077254808849654,0.4976790449468207,0.502702262915893,-4.41547e-05,1799.980000000447,9000.0,0.022077104696116595,7.547140100000016,-9.774804100000006,0.0002018086152881445,1.0441401181525817e-06,-2.8096700579006612e-06,0.9840126426552491,5.0197557943131564e-05,0.7846698129805123,0.24873842908767274,0.0618708061050032,2.600960829775092e-07,-10.80243126207947,-0.0476379043648006,7,0.01506965390721704,1.2288839000000051,0.0022464319849470867,1.37e-05,4255437.066915887,4.410592779275376e-17,4.410592779275376e-13,0.01034782500897444,4.564004226578782e-15,1.9226937031620476e-14,1.9226937031620477e-10,20.87884984280139,True,
4,151,delithiation,0.4976790449468207,0.48763256350305195,0.4926558042249363,-4.41549e-05,1799.980000000447,9000.0,0.022077204695005483,7.535994099999998,-9.723633600000003,0.0001972158278250576,9.559036102680887e-07,-2.711385710712299e-06,0.986681584034462,5.090823796574477e-05,0.8021639691851864,0.2581346463271876,0.06663349563446222,3.0326049235200917e-07,-8.940781206557766,-0.05554343122156945,7,0.01506972216565311,1.431241599999994,0.0022464319849470867,1.37e-05,2989401.5347452434,6.278514204883985e-17,6.278514204883985e-13,0.009693984715223092,6.0863820736456415e-15,1.9922646169629633e-14,1.9922646169629633e-10,17.813328231002888,True,
4,152,delithiation,0.48763256350305195,0.47758612756490726,0.4826093455339796,-4.41547e-05,1799.980000000447,9000.0,0.022077104696116595,7.4863434000000115,-9.751051700000012,0.00019607134511098273,8.960443704599024e-07,-2.666709853259881e-06,0.9886685294974558,5.217448457103701e-05,0.8158423109614755,0.26609948813022405,0.07080893758316725,3.5676035866640264e-07,-7.474793060608654,-0.06534245211517335,6,0.01506965390721704,1.6283840000000105,0.0022464319849470867,1.37e-05,2135047.1166231493,8.790906698904883e-17,8.790906698904883e-13,0.009139982897069555,8.034873687772482e-15,2.0269733837400276e-14,2.0269733837400277e-10,15.184733968312491,True,
4,153,delithiation,0.47758612756490726,0.46753962336832633,0.4725628754666168,-4.4155e-05,1799.980000000447,9000.0,0.02207725469444993,7.550090600000003,-9.778499600000018,0.00019919012218162075,8.369023568622683e-07,-2.694055751707693e-06,0.9906242285188877,5.381766468815158e-05,0.8233221083198041,0.27018239709236613,0.07299852769857701,4.1207143725565787e-07,-6.537836666500725,-0.07547244126923824,6,0.015069756294871395,1.8470435999999868,0.0022464319849470867,1.37e-05,1651668.7881977817,1.136365846113723e-16,1.1363658461137229e-12,0.008403050790833736,9.548939921862366e-15,1.9750688202887073e-14,1.9750688202887074e-10,13.183539669082409,True,
4,154,delithiation,0.46753962336832633,0.45749316467736967,0.462516394022848,-4.41548e-05,1799.980000000447,9000.0,0.02207715469556104,7.567137500000015,-9.882271300000022,0.0002017905476968129,7.604475300511116e-07,-2.6908492858393958e-06,0.9928655363523353,5.659111254069319e-05,0.8390385879654081,0.2804448136278436,0.07864929349075594,4.799019997425188e-07,-5.607080794168629,-0.08789626329871239,6,0.015069688036434992,2.1398216000000083,0.0022464319849470867,1.37e-05,1249766.5877652834,1.501800430875735e-16,1.501800430875735e-12,0.007536998523772996,1.1319067630512064e-14,1.9655554092601937e-14,1.9655554092601937e-10,11.440276822182495,True,
4,155,delithiation,0.45749316467736967,0.4474467287392251,0.4524699467082974,-4.41547e-05,1799.980000000447,9000.0,0.022077104696116595,7.728725699999995,-9.9875331,0.0002055187335530645,7.111943119804728e-07,-2.7008957736926354e-06,0.9943135954613047,5.97771854035136e-05,0.8530898552214763,0.29086003193027293,0.0845995581744794,5.427324879310938e-07,-4.976477055922154,-0.09940418194597504,6,0.015069653907216873,2.462968199999999,0.0022464319849470867,1.37e-05,1013592.9531704654,1.8517295272516994e-16,1.8517295272516995e-12,0.0069209682220705586,1.281576121397875e-14,1.935472555400614e-14,1.9354725554006138e-10,10.223620799400173,True,
4,156,delithiation,0.4474467287392251,0.4374002700482684,0.44242349939374676,-4.41548e-05,1799.980000000447,9000.0,0.02207715469556104,7.764279899999976,-10.114252599999984,0.00020902465626051683,6.199704064447975e-07,-2.6758106641344656e-06,0.9962106933958578,6.463671188110242e-05,0.8746594394581245,0.30923008336654206,0.09562324445887856,6.167516457938813e-07,-4.33855455819687,-0.11296090676366946,7,0.015069688036434992,3.1196624000000006,0.0022464319849470867,1.37e-05,811907.9472967925,2.3117152704922347e-16,2.3117152704922347e-12,0.005932031345355741,1.3713167446097463e-14,1.918871710064242e-14,1.918871710064242e-10,9.110785021642993,True,
4,157,delithiation,0.4374002700482684,0.42735383411012384,0.43237705207919613,-4.41547e-05,1799.980000000447,9000.0,0.022077104696116595,7.9503655,-10.2039575,0.0002128327077042922,5.369508996385657e-07,-2.6346808578359252e-06,0.9975624141680867,7.066414613243462e-05,0.8965027954054751,0.33201732428558267,0.11023550362575776,6.926025394369967e-07,-3.8040300285032256,-0.12685363485220472,7,0.015069653907216873,3.493949800000007,0.0022464319849470867,1.37e-05,667484.1726573718,2.8119018800516735e-16,2.8119018800516736e-12,0.005045755470861183,1.4188169294795579e-14,1.8837962411652803e-14,1.8837962411652802e-10,8.184966041961635,True,
4,158,delithiation,0.42735383411012384,0.4173073754191672,0.4223306047646455,-4.41548e-05,1799.980000000447,9000.0,0.02207715469556104,8.131951099999979,-10.39001349999999,0.00021751678193595724,4.4327920094498034e-07,-2.5755840419377633e-06,0.9986220620826088,7.853711107360985e-05,0.9185175003437056,0.3610623068924092,0.13036598945846828,7.662749252481438e-07,-3.361174895686047,-0.14034678460383299,7,0.015069688036434992,3.586605200000009,0.0022464319849470867,1.37e-05,569572.091149707,3.2952808418182715e-16,3.2952808418182715e-12,0.00407581610025376,1.3430958709940673e-14,1.869907265972365e-14,1.869907265972365e-10,7.5329280244293075,True,
4,159,delithiation,0.4173073754191672,0.4072609394810226,0.4122841574500949,-4.41547e-05,1799.980000000447,9000.0,0.022077104696116595,8.40917229999999,-10.616809099999985,0.00021897369476654745,3.731779810589113e-07,-2.4338628010065736e-06,0.9991971065647096,8.764136567127643e-05,0.940387411624748,0.4002369588945959,0.16018962326519443,8.681246410906112e-07,-2.803586818995197,-0.15900138962330104,6,0.015069653907216873,3.585875000000016,0.0022464319849470867,1.37e-05,449730.2666725471,4.173390449984076e-16,4.173390449984076e-12,0.0034084274958849675,1.4224698760789462e-14,1.9265376843093968e-14,1.9265376843093968e-10,6.794292587932073,True,
4,160,delithiation,0.4072609394810226,0.397214503542878,0.4022377215119503,-4.41547e-05,1799.980000000447,9000.0,0.022077104696116595,8.78721469999999,-10.96889370000001,0.00022220550231596435,3.051283454235868e-07,-2.2814552944835075e-06,0.9995721237900304,9.909715067530789e-05,0.9583806042204108,0.44597073268868487,0.19888989441488242,9.56383807874036e-07,-2.3855017992776335,-0.17516649944892404,6,0.015069653907216873,4.260346200000015,0.0022464319849470867,1.37e-05,381572.94962446153,4.918849729382592e-16,4.918849729382592e-12,0.002746361743911369,1.350894072082514e-14,1.9970522241773564e-14,1.9970522241773564e-10,6.37181170690329,True,
4,161,delithiation,0.397214503542878,0.3871680903575455,0.39219129695021177,-4.41546e-05,1799.980000000447,9000.0,0.02207705469667215,9.127408199999993,-11.30688190000001,0.0002215149489612361,2.8792294435737573e-07,-2.0396032629991284e-06,0.9996941516203202,0.00011145704148660959,0.9732654464769447,0.5031581029148239,0.2531680765288445,1.09978785782419e-06,-1.85454244515325,-0.2014321278802598,7,0.015069619777998755,5.097910700000013,0.0022464319849470867,1.37e-05,286761.35881126684,6.545163573573695e-16,6.545163573573695e-12,0.0025995802604524055,1.7014678027294302e-14,2.1352710720757735e-14,2.1352710720757736e-10,5.711711406165548,True,
4,162,delithiation,0.3871680903575455,0.377121677172213,0.38214488376487926,-4.41546e-05,1799.980000000447,9000.0,0.02207705469667215,9.712249099999987,-11.727154299999986,0.00021911934782294784,3.245371846294601e-07,-1.6917180809931813e-06,0.999700826692772,0.00012783348090508048,0.9857023508880074,0.5833965926567658,0.3403515843235243,1.2068324073200895e-06,-1.4017837694215027,-0.22103791933316896,7,0.015069619777998755,5.703449199999988,0.0022464319849470867,1.37e-05,233023.6047912337,8.054548815694093e-16,8.054548815694092e-12,0.002962195605763592,2.3859149108257386e-14,2.34745464427061e-14,2.34745464427061e-10,5.398560788845534,True,
4,163,delithiation,0.377121677172213,0.36707519572844427,0.37209843645032864,-4.41549e-05,1799.980000000447,9000.0,0.022077204695005483,10.17180079999999,-12.30087869999999,0.00021617206584979598,3.6444436897025556e-07,-1.3770825757841949e-06,0.9996916703483423,0.00014186407200589363,0.9921110695809193,0.6562553373777065,0.4306710678367273,1.3021370754830082e-06,-1.057555768676187,-0.238491867279549,7,0.01506972216565311,6.153359999999997,0.0022464319849470867,1.37e-05,194813.08659950693,9.634363033621532e-16,9.634363033621531e-12,0.003371798918954537,3.2485134861580635e-14,2.6536675289776816e-14,2.6536675289776814e-10,5.2482166131834145,True,
4,164,delithiation,0.36707519572844427,0.35702878254311177,0.362051989135778,-4.41546e-05,1799.980000000447,9000.0,0.02207705469667215,10.724008100000015,-12.803375700000007,0.00020920051644165354,4.064814046006265e-07,-9.85241833552297e-07,0.9996815607308511,0.00015603642491235725,0.9964600335794969,0.7458701707166967,0.5563223115649543,1.387362907917093e-06,-0.7101543712390888,-0.25410306241856945,7,0.015069619777998755,6.3238293,0.0022464319849470867,1.37e-05,160722.89153130812,1.1677863570755805e-15,1.1677863570755805e-11,0.0038860459000252517,4.538071385018984e-14,3.069706535206372e-14,3.069706535206372e-10,5.127040295994994,True,
4,165,delithiation,0.35702878254311177,0.346982301099343,0.3520055418212274,-4.41549e-05,1799.980000000447,9000.0,0.022077204695005483,11.084973800000009,-13.214767000000016,0.0001997068414058001,4.476307274774632e-07,-5.797217310662131e-07,0.9996677968560297,0.00016842479661000745,0.9987083211733268,0.84336017446579,0.7112563838749678,1.4633654191934059e-06,-0.3961565057248316,-0.26802151471364777,7,0.01506972216565311,6.6381097000000056,0.0022464319849470867,1.37e-05,131647.52555296727,1.4257009329391799e-15,1.4257009329391798e-11,0.004482878246197755,6.391243697856893e-14,3.588446856801233e-14,3.588446856801233e-10,5.016941564608803,True,
4,166,delithiation,0.346982301099343,0.3369358879140105,0.3419590945066768,-4.41546e-05,1799.980000000447,9000.0,0.02207705469667215,11.2977326,-13.100653900000008,0.00018373317938541776,4.336000134587042e-07,-1.1161771513332235e-07,0.999719743684726,0.00017771023738133042,0.9996877640171743,0.9672190835415034,0.9355127555668658,1.5535601439868042e-06,-0.07184640746954592,-0.2845429901475146,8,0.015069619777998755,7.368907300000005,0.0022464319849470867,1.37e-05,98867.01663843176,1.8984086541865044e-15,1.8984086541865044e-11,0.004719887990934287,8.960276208780604e-14,4.166622459353964e-14,4.1666224593539637e-10,4.684866532433436,True,
4,167,delithiation,0.3369358879140105,0.32688947472867813,0.3319126813213443,-4.41546e-05,1799.980000000447,9000.0,0.02207705469667215,11.534154400000023,-12.959778300000002,0.00017246884132086912,4.835771119210777e-07,3.278918611167945e-07,0.9996956422900991,0.0001901620333095143,0.999454682285905,1.1025877593491102,1.2156997670664915,1.7737652521585252e-06,0.18485640121643904,-0.32487475339946287,8,0.015069619777998589,9.138137099999998,0.0022464319849470867,1.37e-05,66828.45125089868,2.8085343366007754e-15,2.8085343366007753e-11,0.005607704072429038,1.5749429436912954e-13,4.6275086302715326e-14,4.6275086302715326e-10,4.059137376882403,True,
4,168,delithiation,0.32688947472867813,0.3168430615433456,0.3218662681360119,-4.41546e-05,1799.980000000447,9000.0,0.02207705469667215,11.830657699999996,-12.486845299999993,0.00016817976869937752,6.480663189277307e-07,5.814070906286337e-07,0.9995039260181496,0.00019955275625360537,0.9988163843070013,1.1865443614107192,1.4078875215955713,2.0072251101524272e-06,0.2896571429322554,-0.36763419617360965,8,0.015069619777998755,10.312929799999981,0.0022464319849470867,1.37e-05,49623.53857461515,3.78227763257521e-15,3.78227763257521e-11,0.007706828519738943,2.9149365128301316e-13,4.5178451900093314e-14,4.5178451900093316e-10,3.456121250594392,True,
4,169,delithiation,0.3168430615433456,0.30679660285238897,0.3118198321978673,-4.41548e-05,1799.980000000447,9000.0,0.02207715469556104,11.698722799999977,-11.466920399999998,0.00019704518026710243,1.1564821450001677e-06,6.332697784929118e-08,0.9984351741382008,0.00020046233241418422,0.9984270944140977,1.0173419727518822,1.0349846895226915,2.4018914271170826e-06,0.026365462291232968,-0.4399174860827286,8,0.015069688036434992,12.315616099999982,0.0022464319849470867,1.37e-05,47572.642931116025,3.9453347225583056e-15,3.945334722558306e-11,0.011738243416383095,4.631129933249766e-13,2.7754623920325417e-14,2.7754623920325414e-10,2.65231893734011,True,
4,170,delithiation,0.30679660285238897,0.2967501214086201,0.30177336213050454,-4.41549e-05,1799.980000000447,9000.0,0.022077204695005483,11.235475599999988,-10.298699199999984,0.00027852013486404857,1.1879108590949966e-06,-1.8845605690534322e-06,0.9978986148126516,0.00017682840073976737,0.9887913279324255,0.6348855203092623,0.40307962389836266,2.7426906772375957e-06,-0.6871210759178787,-0.5023353019435169,7,0.015069722165653276,12.698084199999988,0.0022464319849470867,1.37e-05,72894.02372499307,2.5748338534321707e-15,2.5748338534321706e-11,0.008530161452599041,2.1963748483394153e-13,1.120533740204779e-14,1.120533740204779e-10,2.086113164697254,True,
4,171,delithiation,0.2967501214086201,0.28670366271766357,0.29172689206314184,-4.41548e-05,1799.980000000447,9000.0,0.02207715469556104,10.417163399999986,-10.275721500000001,0.00024867667423539866,1.3118446382536034e-06,-2.164744543982971e-06,0.9954598400706778,0.00013186608707337137,0.9741710732657645,0.5302712346415982,0.2811875822883249,2.8382597716653646e-06,-0.7627013445329548,-0.5198403597698932,7,0.015069688036434825,13.490408600000004,0.0022464319849470867,1.37e-05,54262.30128717805,3.458939181489347e-15,3.458939181489347e-11,0.010550604653911402,3.6493899825818e-13,1.399355095809772e-14,1.399355095809772e-10,2.0113724806803015,True,
4,172,delithiation,0.28670366271766357,0.27665715852108264,0.2816804106193731,-4.4155e-05,1799.980000000447,9000.0,0.02207725469444993,10.683238499999998,-10.435760099999996,0.00021090737310739947,1.5563439796742556e-06,-1.4212388311641855e-06,0.9937642622991368,0.00013421668790511703,0.9848097560596382,0.6363774102708606,0.4049762083030472,2.8476418584445657e-06,-0.4990932504203644,-0.5215563698095919,7,0.015069756294871395,13.259902599999984,0.0022464319849470867,1.37e-05,38774.40832889978,4.840563869032883e-15,4.8405638690328834e-11,0.014758554494742344,7.143972564640265e-13,2.0064947746770715e-14,2.0064947746770715e-10,2.035968428330859,True,
4,173,delithiation,0.27665715852108264,0.266610699830126,0.2716339291756043,-4.41548e-05,1799.980000000447,9000.0,0.02207715469556104,11.3770366,-10.528385700000003,0.00021023422329202463,1.5169730804358493e-06,-9.927296845861976e-07,0.9956184848017606,0.00015666608396026218,0.9923873026136018,0.7451978155937345,0.5553197843656736,3.044533707790079e-06,-0.32606953309338965,-0.5576203819640232,7,0.015069688036434992,14.236077699999989,0.0022464319849470867,1.37e-05,33705.25729629643,5.568567489340113e-15,5.568567489340113e-11,0.014431266771715912,8.036148297497147e-13,2.0553705435501347e-14,2.0553705435501347e-10,1.9212032839236413,True,
4,174,delithiation,0.266610699830126,0.2565642183863571,0.26158745910824155,-4.41549e-05,1799.980000000447,9000.0,0.022077204695005483,11.91517709999998,-10.07914539999999,0.00021172442230200158,1.350677128253237e-06,-6.573622228910141e-07,0.9972452609472211,0.00017625286172146071,0.9961216454654241,0.8324635382405503,0.6929955424999762,3.513184401758873e-06,-0.1871129288180564,-0.6434544594792873,7,0.015069722165653276,14.987632600000023,0.0022464319849470867,1.37e-05,25672.75121255953,7.310864287430907e-15,7.310864287430907e-11,0.012758822185630006,9.327801746660356e-13,1.8572864565774867e-14,1.8572864565774867e-10,1.5938780318663652,True,
4,175,delithiation,0.2565642183863571,0.24651775969540046,0.2515409890408788,-4.41548e-05,1799.980000000447,9000.0,0.02207715469556104,11.849939900000022,-9.701073200000021,0.00021711391784090306,1.287848810479443e-06,-7.266700888615195e-07,0.997541631447803,0.00017790247370592563,0.9961938401350182,0.8193969114236572,0.6714112984506287,3.8021052138500553e-06,-0.19112308786575768,-0.6963730952262642,8,0.015069688036434992,16.0364509,0.0022464319849470867,1.37e-05,23049.39114916004,8.142948279431656e-15,8.142948279431655e-11,0.011863346424646568,9.660261635687746e-13,1.636204636275091e-14,1.636204636275091e-10,1.4175160054252014,True,
4,176,delithiation,0.24651775969540046,0.23647132375725588,0.24149454172632817,-4.41547e-05,1799.980000000447,9000.0,0.022077104696116595,11.36669509999999,-9.816676400000002,0.00019419496311796992,1.7421284598377946e-06,-6.799959078017765e-07,0.99428023759291,0.00015750207874110344,0.9927796508983958,0.8110513074709553,0.6578042233503462,2.8588858672079863e-06,-0.2378534643867636,-0.5236193101136041,9,0.015069653907216873,13.545304600000001,0.0022464319849470867,1.37e-05,32614.796864854005,5.7547499307670496e-15,5.7547499307670496e-11,0.017942056084940608,1.0325204601263049e-12,2.094239813717202e-14,2.0942398137172018e-10,1.907655625957942,True,
4,177,delithiation,0.23647132375725588,0.2264248878191113,0.2314481057881836,-4.41547e-05,1799.980000000447,9000.0,0.022077104696116595,11.700242700000002,-10.205775499999985,0.00017265970983955554,1.9910009212210306e-06,-1.5235978239238566e-07,0.9931442279843133,0.00016443830760025797,0.9930750950505196,0.9523837828353973,0.9070348698078612,1.6872256998516557e-06,-0.09030195687855005,-0.30902386384002994,9,0.015069653907216873,7.675036800000007,0.0022464319849470867,1.37e-05,74023.23149089565,2.535555341475258e-15,2.535555341475258e-11,0.02306271594075043,5.847679259249634e-13,2.8634090446573845e-14,2.8634090446573843e-10,3.360509668379912,True,
4,178,delithiation,0.2264248878191113,0.21637836086971818,0.22140162434441474,-4.41551e-05,1799.980000000447,9000.0,0.022077304693894375,13.104111000000001,-10.414719599999984,0.00017627277361090938,1.983489837402046e-06,5.674198047046672e-07,0.9956930012415354,0.00020689100093922638,0.9950860488565734,1.173697994880941,1.3775669831875412,8.752839002822151e-07,0.6482694409456358,-0.1603111916451675,7,0.01506979042408968,3.9831549000000077,0.0022464319849470867,1.37e-05,286685.01068558247,6.546906639839855e-16,6.546906639839855e-12,0.022504778211299325,1.4733668189967884e-13,2.860869657826771e-14,2.8608696578267707e-10,6.6104490446736595,True,
4,179,delithiation,0.21637836086971818,0.20633181116751298,0.21135508601861558,-4.41552e-05,1799.980000000447,9000.0,0.022077354693338814,14.876395500000001,-10.44949890000002,0.00018706550429239865,1.8149044815053892e-06,1.306601990608351e-06,0.9976722528486387,0.0002575703341277081,0.9955947303105134,1.3768991514603601,1.8958512732922597,8.271193188340296e-07,1.5797019376239898,-0.1514893433957287,8,0.015069824553307798,4.20406470000001,0.0022464319849470867,1.37e-05,361562.5823944955,5.191079197327289e-16,5.1910791973272894e-12,0.019403946102949536,1.0072742096108126e-13,2.55727183463675e-14,2.55727183463675e-10,7.0187475232052705,True,
4,180,delithiation,0.20633181116751298,0.19628528421811986,0.20130854769281642,-4.41551e-05,1799.980000000447,9000.0,0.022077304693894375,15.361159999999984,-10.327845799999984,0.00022313637763812203,1.332500032709372e-06,8.391231857149614e-07,0.9988417344060156,0.00026841584134982367,0.998050771718496,1.202922823212336,1.4470233186051367,1.1121522227567338e-06,0.7545038966293617,-0.20369442196236914,9,0.01506979042408968,5.751684300000004,0.0022464319849470867,1.37e-05,284540.88603153266,6.596240091105933e-16,6.596240091105933e-12,0.01194336886538862,7.878132853274279e-14,1.7557073102794388e-14,1.7557073102794388e-10,5.159146155128132,True,
4,181,delithiation,0.19628528421811986,0.18623878002153893,0.1912620321198294,-4.4155e-05,1799.980000000447,9000.0,0.02207725469444993,14.301955700000008,-10.81031560000001,0.0001967210890910248,2.090694370139791e-06,5.405486583453386e-07,0.9959841471046841,0.0002258893373015023,0.9955218755836678,1.1482720960180384,1.3185288064936591,1.8104621793108696e-06,0.29856942858154145,-0.33159299127408903,9,0.015069756294871395,8.908435699999995,0.0022464319849470867,1.37e-05,83455.56801355588,2.248981158087775e-15,2.248981158087775e-11,0.021255416791357902,4.780303187106644e-13,2.4748466306245715e-14,2.4748466306245717e-10,3.317273174001406,True,
4,182,delithiation,0.18623878002153893,0.17619232133058227,0.1812155506760606,-4.41548e-05,1799.980000000447,9000.0,0.02207715469556104,15.049844999999978,-10.9369755,0.00015833885004233828,2.5162749107461854e-06,1.6815975243870956e-06,0.9952345502727692,0.00024907860718371207,0.9915696455271935,1.5730732357669066,2.4745594050861657,4.206898448414884e-06,0.3997238214820004,-0.7705128419785953,9,0.015069688036434992,21.019503400000026,0.0022464319849470867,1.37e-05,10013.44015535602,1.8743808030810247e-14,1.8743808030810247e-10,0.031783417778686124,5.957422814067342e-12,3.9101452449891586e-14,3.910145244989159e-10,1.4443336551735677,True,
4,183,delithiation,0.17619232133058227,0.16614583988681353,0.1711690806086979,-4.41549e-05,1799.980000000447,9000.0,0.022077204695005483,17.76054499999999,-10.409861800000003,0.0001560706314637965,2.210342292875751e-06,3.2875547851882534e-06,0.9979514498669741,0.0003334685631748742,0.9901476812814148,2.136651591957123,4.565280025412908,7.73715756959644e-06,0.4249047218718757,-1.417092862918971,10,0.01506972216565311,34.80948510000001,0.0022464319849470867,1.37e-05,2876.1523233517364,6.525732259593074e-14,6.525732259593074e-10,0.028324897158995367,1.8484069514011225e-11,3.646035871013528e-14,3.646035871013528e-10,0.7474735731633722,True,
4,184,delithiation,0.16614583988681353,0.15609935844304468,0.1611225991649291,-4.41549e-05,1799.980000000447,9000.0,0.022077204695005483,14.0840411,-9.721189699999993,0.00041391677461310127,2.5711312652529486e-07,-3.558501829552136e-06,0.9999380720353892,0.000221898418783505,0.9795111209285196,0.5360942884977764,0.28739708615993714,1.3324987624938897e-05,-0.2670547943243177,-2.44052737609807,12,0.015069722165653276,69.94082029999998,0.0022464319849470867,1.37e-05,6820.635113217295,2.7517965245829808e-14,2.751796524582981e-10,0.001242342143613895,3.418672793139687e-13,4.5204967990793415e-15,4.5204967990793417e-11,0.4053077649652562,True,
4,185,delithiation,0.15609935844304468,0.14605287699927594,0.1510761177211603,-4.41549e-05,1799.980000000447,9000.0,0.022077204695005483,8.965879700000013,-9.96503230000001,0.00012567341890591457,1.7419110029695068e-06,-1.2707571628565934e-06,0.9595746501214815,5.7102792063734665e-05,0.9225272402380242,0.4543744616869593,0.20645615143331403,1.829009560048891e-05,-0.06947788522344438,-3.349907728311961,11,0.01506972216565311,95.117271,0.0022464319849470867,1.37e-05,333.7238921212072,5.624110362821482e-13,5.624110362821482e-09,0.02772123203353907,1.5590726835000592e-10,5.1528078246507315e-14,5.152807824650732e-10,0.3026878967562499,True,
4,186,delithiation,0.14605287699927594,0.136006372802695,0.14102962490098547,-4.4155e-05,1799.980000000447,9000.0,0.02207725469444993,8.794695200000008,-10.506153099999999,0.00010696889601078528,1.9044046333024017e-06,-1.055672011595122e-06,0.93815622359992,5.000436046403816e-05,0.9054322214470224,0.467466360118332,0.21852479784228204,2.3299088783042436e-05,-0.04530958362472365,-4.267316175845415,13,0.015069756294871395,120.83724140000001,0.0022464319849470867,1.37e-05,148.99426271410846,1.2597129351224836e-12,1.2597129351224835e-08,0.03560669885029733,4.485421911873041e-10,7.905799711368348e-14,7.905799711368348e-10,0.2505169463960513,False,OCP not locally linear over the pulse step (121 mV across the window)
4,187,delithiation,0.136006372802695,0.12595986860611408,0.13098312070440454,-4.4155e-05,1799.980000000447,9000.0,0.02207725469444993,9.891658999999997,-11.648327099999994,0.00013417594385520558,2.4558129356701694e-06,-1.1976845032295986e-06,0.9457723791986432,6.954835052249547e-05,0.9235625253406701,0.5183369576110288,0.2686732016254575,2.8126572153679183e-05,-0.04258195761238299,-5.151488001961479,50,0.015069756294871395,137.8951371,0.0022464319849470867,1.37e-05,160.86001128657256,1.1667909165170312e-12,1.1667909165170313e-08,0.03660586041146588,4.2711385419388783e-10,6.176624243470736e-14,6.176624243470736e-10,0.23008010723901362,False,OCP not locally linear over the pulse step (138 mV across the window)
4,188,delithiation,0.12595986860611408,0.11591334165672096,0.12093660513141752,-4.41551e-05,1799.980000000447,9000.0,0.022077304693894375,11.801093799999995,-13.474732599999983,0.0001953142245176041,3.257919649101623e-06,-1.5014606181212193e-06,0.9636382921176284,0.00011429473568676783,0.9503391911940935,0.5851838798175512,0.34244017319832215,3.409867595696009e-05,-0.04403281288740911,-6.245287242710827,110,0.01506979042408968,171.22209080000002,0.0022464319849470867,1.37e-05,231.9130067220581,8.0931208927381e-13,8.0931208927381e-09,0.033360802646588396,2.69993008897617e-10,3.9007305190525006e-14,3.9007305190525004e-10,0.21954065733486633,False,OCP not locally linear over the pulse step (171 mV across the window)
4,189,delithiation,0.11591334165672085,0.10586686021295211,0.11089010093483648,-4.41549e-05,1799.980000000447,9000.0,0.022077204695005483,15.75407379999999,-16.442596899999995,0.00028505496540995166,4.207302373436466e-06,-1.1311635712570188e-06,0.9836940395470961,0.00022401687142234626,0.9816643920856587,0.7858725460199457,0.6175956585878717,4.2422775944789604e-05,-0.02666406301957119,-7.769909359582497,203,0.01506972216565311,232.3953509,0.0022464319849470867,1.37e-05,319.14749877953597,5.8809798202321e-13,5.880979820232101e-09,0.029519235824471513,1.7360203019238946e-10,2.726823218757251e-14,2.726823218757251e-10,0.21532955707757562,False,OCP not locally linear over the pulse step (232 mV across the window)
4,190,delithiation,0.10586686021295211,0.09582031051074691,0.10084358536184951,-4.41552e-05,1799.980000000447,9000.0,0.022077354693338814,25.501966400000022,-15.407681400000012,0.0002236284575808673,6.144198157300755e-06,5.350185599414933e-06,0.9933312579910676,0.0005123268737663098,0.9846239874164961,2.2909735161100637,5.248559651517708,6.534795730594638e-05,0.08187226992217075,-11.968671168852694,304,0.015069824553307798,368.95680430000004,0.0022464319849470867,1.37e-05,82.77944194294895,2.2673503903222092e-12,2.267350390322209e-08,0.05495005621168696,1.2459103139979575e-09,3.890396148984037e-14,3.890396148984037e-10,0.13098983446602994,False,OCP not locally linear over the pulse step (369 mV across the window)
4,191,delithiation,0.09582031051074691,0.08577380631416587,0.09079705841245639,-4.4155e-05,1799.980000000447,9000.0,0.02207725469444993,49.67874289999996,-9.896934099999976,-0.00016602446484597006,3.977572311563366e-06,2.7100054306551414e-05,0.9995719966179676,0.001296306628433242,0.9653597014180375,-7.807925353868156,60.96369833157717,9.823166042655788e-05,0.27587902096811806,-17.99149990035217,316,0.015069756294871561,462.29732040000005,0.0022464319849470867,1.37e-05,20.19173318226598,9.295388281222166e-12,9.295388281222166e-08,0.04791549625235746,4.453931423531082e-09,2.912262803084472e-14,2.912262803084472e-10,0.055973377536423306,False,sign: dV/dt direction disagrees with I*U'; OCP not locally linear over the pulse step (462 mV across the window)
4,192,delithiation,0.08577380631416587,0.07572730211758483,0.08075055421587535,-4.4155e-05,1799.980000000447,9000.0,0.02207725469444993,64.0507341,-10.7887089,-0.00015094512602326578,3.6878894408138302e-06,3.45968305945453e-05,0.9997894649152362,0.00171591538041755,0.9678834782788873,-11.367809121263505,129.22708421748175,,,,0,,,0.0022464319849470867,1.37e-05,,,,,,4.1867222069540074e-14,4.1867222069540074e-10,,False,"undefined: |U'| below threshold or no slope; SOC_mid outside the branch OCP table ([0.0812458240123724, 1.0]) - no U' available"
4,193,delithiation,0.07572730211758483,0.06568079792100379,0.0707040500192943,-4.4155e-05,1799.980000000447,9000.0,0.02207725469444993,83.0023587,-12.248903599999972,-0.00030736903956792537,5.506248996495332e-06,4.75626668156908e-05,0.999730032733466,0.0022591351509713515,0.9650433225891976,-7.349911214698337,54.02119486394838,,,,0,,,0.0022464319849470867,1.37e-05,,,,,,1.3015102046775986e-14,1.3015102046775986e-10,,False,"undefined: |U'| below threshold or no slope; SOC_mid outside the branch OCP table ([0.0812458240123724, 1.0]) - no U' available"
4,194,delithiation,0.06568079792100379,0.05563427097161078,0.06065753444630728,-4.41551e-05,1799.980000000447,9000.0,0.022077304693894375,116.16110810000002,-15.057742600000035,-0.0007224506783725401,1.0420839436386487e-05,7.277612043901356e-05,0.99952225171944,0.0032045814434959376,0.9593984218808354,-4.435709646940712,19.675520071962893,,,,0,,,0.0022464319849470867,1.37e-05,,,,,,3.5602190185133335e-15,3.560219018513334e-11,,False,"undefined: |U'| below threshold or no slope; SOC_mid outside the branch OCP table ([0.0812458240123724, 1.0]) - no U' available"
4,195,delithiation,0.05563427097161078,0.04558776677502974,0.05061101887332026,-4.4155e-05,1799.980000000447,9000.0,0.02207725469444993,199.47266580000002,-24.709939999999932,-0.0025973539930608655,3.52586763006673e-05,0.00015074023454331997,0.9982017815737709,0.00553665671730068,0.9416039666721033,-2.1316527250781006,4.543943340332892,,,,0,,,0.0022464319849470867,1.37e-05,,,,,,7.417447461578928e-16,7.417447461578928e-12,,False,"undefined: |U'| below threshold or no slope; SOC_mid outside the branch OCP table ([0.0812458240123724, 1.0]) - no U' available"
4,196,delithiation,0.04558776677502974,0.03970468964490159,0.042646228209965664,-4.41551e-05,1054.0380000006407,19800.0,0.012928098137174524,311.68264149999993,-134.72819329999996,-0.008190474452683864,7.633078001701429e-05,0.0004835017476401415,0.9992052368435255,0.01237420120818322,0.9397810062569656,-1.510803956433614,2.2825285947754614,,,,0,,,0.0022464319849470867,1.37e-05,,,,,,6.466883820803146e-15,6.466883820803146e-11,,False,"undefined: |U'| below threshold or no slope; SOC_mid outside the branch OCP table ([0.0812458240123724, 1.0]) - no U' available"
5,1,lithiation,0.0,0.010121259863760024,0.005060629931880012,4.41546e-05,1799.980000000447,9000.0,0.02207705469667215,-310.8566999000001,18.834769700000088,-0.00933455550980079,1.679643980546892e-05,2.296970763181317e-05,0.9997974389291505,-0.008095099776850839,0.9991451150175064,0.8672185588645771,0.752068028839154,-0.000162868653599923,-0.14103209625737353,-29.830279745523328,317,0.015181889795640037,2558.1054688,0.0022464319849470867,1.37e-05,23219.06160434498,8.08344467998989e-15,8.08344467998989e-11,0.003598765851857337,2.909042467972548e-13,3.336619837979748e-17,3.3366198379797483e-13,0.06424733660197196,False,OCP not locally linear over the pulse step (2558 mV across the window)
5,2,lithiation,0.010121259863760026,0.020242565572165295,0.01518191271796266,4.41548e-05,1799.980000000447,9000.0,0.02207715469556104,-135.10033480000004,15.866547800000019,-0.0015965223738222455,6.884688218284512e-06,-3.839393286182537e-05,0.9998356122101042,-0.0036682762228006493,0.9910320779419178,2.2976666553180856,5.279272058960598,-0.00010681897612836455,0.3594298902068422,-19.56438784609163,473,0.015181958562607904,2629.7406852999998,0.0022464319849470867,1.37e-05,1579.01257018256,1.1886542485111432e-13,1.188654248511143e-09,0.008624605995093989,1.0251674557803144e-11,8.094466963220779e-16,8.094466963220779e-12,0.08252135566178918,False,OCP not locally linear over the pulse step (2630 mV across the window)
