Repository: zhangjunhuan846-hash/fangzhen

# 🔋 Fangzhen · 电池数据—模型研究工作站
  <strong>让实验记录、物理仿真、诊断分析与下一轮实验建议接在同一条可追溯的研究链上。</strong><br>
  Battery data → model → simulation → evidence → experiment
  <a href="#项目能做什么">项目能力</a> ·
  <a href="#研究流程">研究流程</a> ·
  <a href="#快速开始">快速开始</a> ·
  <a href="#项目路线图">路线图</a> ·
  <a href="STATUS.md">验收状态</a>
> **当前软件：本地工作站 v0.3.10。** `v0.1.0-platform` 是保留的仿真平台冻结标签，两者用途不同。工作站增加了数据录入、参数探索、机器学习辅助研究，以及环境和经济筛选；这些工程能力不自动构成真实回收石墨的材料验证。详细判据与失败记录以 [STATUS.md](STATUS.md) 为准。

## 项目能做什么

| 研究环节 | 已有能力 | 关键约束 |
| --- | --- | --- |
| **实验数据** | 数据集适配、协议与单位核对；本地工作站的方案、样品、工艺、表征、极片与半电池记录；Excel/CSV 导入和版本归档 | 原始数据、来源和测试条件必须由研究者提供，软件不补造缺失实测值 |

File: outputs/analysis/graphite_phaseB16/v2/gitt_ds_app_pulses.csv (part 14 of 16)
cycle,pulse_id,branch,SOC_start,SOC_end,SOC_mid,I_A,pulse_time_s,relax_time_s,capacity_increment_mAh,delta_V_pulse_mV,delta_V_relax_mV,quad_sqrt_t_slope_V_per_sqrt_s,quad_sqrt_t_slope_stderr,quad_t_slope_V_per_s,quad_r2,linear_sqrt_t_slope_V_per_sqrt_s,linear_sqrt_t_r2,slope_ratio_linear_over_quad,Ds_ratio_vs_linear,dUdt_expected_V_per_s,t_slope_over_expected_drift,u_prime_V_per_soc,u_prime_knots,u_prime_halfwidth_soc,u_prime_window_curvature_mV,Q_th_Ah,R_m,tau_d_s,Ds_app_m2_s,Ds_app_cm2_s,Ds_app_rel_uncertainty,Ds_app_cm2_s_uncertainty,Ds_app_relax_m2_s,Ds_app_relax_cm2_s,relax_over_pulse_sqrt_ratio,accepted,flags
5,3,lithiation,0.0202425655721653,0.030363848358247944,0.02530320696520662,4.41547e-05,1799.980000000447,9000.0,0.022077104696116595,-92.44102239999997,14.031141999999996,-0.0008178179648722181,3.088408877765919e-06,-3.063112074619491e-05,0.9999273291375287,-0.0024706869880280194,0.9876176322278256,3.0210720406637894,9.126876274880473,-4.51016188061527e-05,0.6791579006919426,-8.260588082639376,468,0.015181924179123969,265.81299309999997,0.0022464319849470867,1.37e-05,2324.1353884842356,8.075691327191073e-14,8.075691327191073e-10,0.007552802727312243,6.099410348094056e-12,2.4123822885470594e-15,2.4123822885470595e-11,0.17283560342569268,False,OCP not locally linear over the pulse step (266 mV across the window)
5,4,lithiation,0.030363848358247944,0.04048517698897583,0.03542451267361189,4.41549e-05,1799.980000000447,9000.0,0.022077204695005483,-70.2869296,12.718349600000012,-0.0005496943537051559,1.624304940546201e-06,-2.409323788831809e-05,0.9999641833720558,-0.001849776283553488,0.9863944673977172,3.365099661448711,11.323895731482231,-3.2698347030928324e-05,0.7368335122729313,-5.98883941421308,400,0.015181992946091828,174.40176009999996,0.0022464319849470867,1.37e-05,1997.6681499176668,9.395454395552913e-14,9.395454395552912e-10,0.0059098476438688066,5.55257040226352e-12,4.387249665276234e-15,4.387249665276234e-11,0.21609129905850824,False,OCP not locally linear over the pulse step (174 mV across the window)
5,5,lithiation,0.04048517698897583,0.05060652854202633,0.04554585276550108,4.4155e-05,1799.980000000447,9000.0,0.02207725469444993,-56.208223099999984,11.781364599999982,-0.0004297340810932243,1.1419275646883922e-06,-1.8990654654387394e-05,0.9999713697498095,-0.0014544785459882088,0.9863362501905105,3.3846013383161986,11.455526219331803,-2.8436634294732295e-05,0.667823570734786,-5.208277055059393,247,0.015182027329575753,138.8626694,0.0022464319849470867,1.37e-05,1614.267862556634,1.1626942736922333e-13,1.1626942736922334e-09,0.00531457761871425,6.179228964371964e-12,6.159776881260534e-15,6.159776881260534e-11,0.23017053329856585,False,OCP not locally linear over the pulse step (139 mV across the window)
5,6,lithiation,0.05060652854202633,0.06072785717275422,0.055667192857390274,4.41549e-05,1799.980000000447,9000.001000000164,0.022077204695005483,-43.309777899999986,10.79618929999998,-0.0005113886614433004,3.915963994127074e-06,-1.1168301431668312e-05,0.9994231787419225,-0.0011140352191917487,0.9913439670691198,2.178451153077171,4.745649426343255,-2.288831375385559e-05,0.48794776023144065,-4.192090670648011,102,0.015181992946091828,117.7197993,0.0022464319849470867,1.37e-05,3528.6369998045525,5.3190509539631285e-14,5.319050953963128e-10,0.015315020802670855,8.146137601041158e-12,3.65268462762009e-15,3.65268462762009e-11,0.2620529259092707,False,OCP not locally linear over the pulse step (118 mV across the window)
5,7,lithiation,0.06072785717275422,0.07084918580348211,0.06578852148811816,4.41549e-05,1799.980000000447,9000.0,0.022077204695005483,-14.933705399999997,10.747283699999999,-0.0005194896856482389,1.5967451282148447e-06,5.9816075657055715e-06,0.9971221741799742,-0.00019671944939223977,0.9275781182662202,0.3786782583503382,0.14339722334724547,-1.7150314807850012e-05,-0.3487753800861825,-3.1411520952500696,10,0.015181992946091839,77.73864269999997,0.0022464319849470867,1.37e-05,6485.478987218282,2.89400367143126e-14,2.89400367143126e-10,0.00614736027423669,1.7790483203251658e-12,3.5076556570517553e-15,3.507655657051755e-11,0.3481440180868744,True,
5,8,lithiation,0.07084918580348211,0.08097051443421,0.07590985011884605,4.41549e-05,1799.980000000447,9000.0,0.022077204695005483,-10.160118400000002,11.2246275,-0.00015235274958076415,2.5305314297739303e-06,1.5038216996914626e-06,0.9457174246780473,-7.120585572816263e-05,0.9127062847205469,0.46737493037771194,0.21843932554557108,-1.2693457175229633e-05,-0.11847219232173109,-2.3248599252352737,11,0.015181992946091828,64.5701886,0.0022464319849470867,1.37e-05,1018.2938939722899,1.8431810414558712e-13,1.8431810414558713e-09,0.03321937328649869,6.122931905072001e-11,4.448531458820155e-14,4.448531458820155e-10,0.4912746282729121,True,
5,9,lithiation,0.08097051443421,0.09109184306493787,0.08603117874957393,4.41549e-05,1799.980000000447,9000.0,0.022077204695005483,-10.925799600000008,11.90283889999999,-0.00018688323859001094,2.9387357043662107e-06,1.8217308946334698e-06,0.952281209034152,-8.858182189636982e-05,0.9207044411360483,0.4739955416264099,0.22467177348171366,-9.461205389125276e-06,-0.19254744186479347,-1.732859452704573,10,0.015181992946091807,46.987950799999986,0.0022464319849470867,1.37e-05,2757.9104029379164,6.805514776696866e-14,6.805514776696866e-10,0.03144996551363583,2.1403320502965548e-11,3.324557069209395e-14,3.324557069209395e-10,0.6989343831925937,True,
5,10,lithiation,0.09109184306493787,0.10121319461798838,0.09615251884146311,4.4155e-05,1799.980000000447,9000.0,0.02207725469444993,-12.141436299999974,12.81678679999998,-0.0002541547174245837,3.199315302736755e-06,2.395404896904115e-06,0.9708700407917485,-0.00012489759409535302,0.9427500929297306,0.4914234737052023,0.24149703050848764,-7.3473163134769475e-06,-0.32602446862268614,-1.3456887539899278,10,0.015182027329575763,35.3754312,0.0022464319849470867,1.37e-05,8458.069832616156,2.219064203941974e-14,2.219064203941974e-10,0.025176123702571843,5.586743490239225e-12,2.0841806250850598e-14,2.0841806250850597e-10,0.9691315745989285,True,
5,11,lithiation,0.10121319461798838,0.11133450032639364,0.10627384747219101,4.41548e-05,1799.980000000447,9000.0,0.02207715469556104,-13.9478445,13.595104199999986,-0.00033240380284523755,2.9309650596216116e-06,2.8396601061332476e-06,0.9878011449585407,-0.0001791744690372232,0.9680832129966097,0.5390265318975435,0.29054960208949343,-5.153025583845766e-06,-0.5510665646674268,-0.9438003878827749,9,0.015181958562607893,25.023005900000005,0.0022464319849470867,1.37e-05,29413.02965457163,6.381185556341611e-15,6.381185556341611e-11,0.017634967076391884,1.1253199719443174e-12,1.3709022784057364e-14,1.3709022784057365e-10,1.4657252259082911,True,
5,12,lithiation,0.11133450032639365,0.12145580603479891,0.11639515318059629,4.41548e-05,1799.980000000447,9000.0,0.02207715469556104,-15.76974989999999,13.4379268,-0.00037310568609345385,2.298848937990151e-06,2.4128234393662994e-06,0.9958332452990605,-0.0002429085819444863,0.9879290173579388,0.6510449746500074,0.4238595590170288,-3.6864445254867187e-06,-0.6545123418201271,-0.6751893070296144,8,0.015181958562607893,16.546584699999993,0.0022464319849470867,1.37e-05,72407.0277416154,2.592151699276651e-15,2.5921516992766512e-11,0.012322776219574127,3.194250531737498e-13,1.06310017840933e-14,1.06310017840933e-10,2.0251485647918352,True,
5,13,lithiation,0.12145580603479891,0.1315771346655268,0.12651647035016286,4.41549e-05,1799.980000000447,9000.0,0.022077204695005483,-17.195165099999993,12.321621099999986,-0.00035447835296533657,2.0246427372911434e-06,1.181428718571057e-06,0.997724431293051,-0.0002907279148031943,0.9963901750456431,0.8201570346148155,0.6726575614281677,-2.513094037021246e-06,-0.4701092363306057,-0.46028371422876213,8,0.015181992946091849,12.802042,0.0022464319849470867,1.37e-05,140635.3018667789,1.3345866756683544e-15,1.3345866756683543e-11,0.011423223564171364,1.524528196192387e-13,9.902153299874886e-15,9.902153299874886e-11,2.7239016984427296,True,
5,14,lithiation,0.1315771346655268,0.14169848621857734,0.1366378104420521,4.4155e-05,1799.980000000447,9000.0,0.02207725469444993,-17.318218899999987,11.466264700000007,-0.0002911051552686758,2.1198759495256586e-06,-1.9232952868007268e-07,0.9976772240116105,-0.0003014833429568404,0.9976443002671589,1.0356509924346275,1.0725729781308289,-1.841941043330875e-06,0.10441676696246123,-0.33735846420226534,7,0.015182027329575784,7.867857800000003,0.0022464319849470867,1.37e-05,176555.28955979875,1.0630664222406655e-15,1.0630664222406656e-11,0.014564331212678916,1.548285147459063e-13,1.271503376551688e-14,1.271503376551688e-10,3.4584265651806994,True,
5,15,lithiation,0.14169848621857734,0.1518197919269826,0.14675913907278,4.41548e-05,1799.980000000447,9000.0,0.02207715469556104,-16.658514700000016,11.031895800000024,-0.0002573704465082776,1.9471160388174866e-06,-5.733394656900407e-07,0.9978574223510094,-0.00028830810139971163,0.9975375273660808,1.1202067110313654,1.254863075439709,-1.6367152784092443e-06,0.3502988413765408,-0.29977194746692015,7,0.015181958562607914,8.446738200000011,0.0022464319849470867,1.37e-05,174784.72269254175,1.0738352706612666e-15,1.0738352706612667e-11,0.015130844005081703,1.6248033967530315e-13,1.505762005847434e-14,1.505762005847434e-10,3.744633645037007,True,
5,16,lithiation,0.1518197919269826,0.16194112055771048,0.15688045624234653,4.41549e-05,1799.980000000447,9000.0,0.022077204695005483,-16.1573887,10.842829999999998,-0.00022383257758620652,2.1171390729382168e-06,-9.324754502398547e-07,0.9972020654722024,-0.00027414937138973874,0.99626742530461,1.2247965615467806,1.5001266171768168,-1.5520921066864991e-06,0.600786155810405,-0.2842721796982905,6,0.015181992946091807,7.065132299999998,0.0022464319849470867,1.37e-05,147009.026655356,1.2767243227860788e-15,1.2767243227860789e-11,0.018917166533748423,2.4152006631831433e-13,1.9231452646971685e-14,1.9231452646971686e-10,3.8811236461321386,True,
5,17,lithiation,0.16194112055771048,0.17206242626611576,0.16700177341191313,4.41548e-05,1799.980000000447,9000.0,0.02207715469556104,-15.66001779999998,10.598242300000004,-0.00023089015974046798,1.77788244135541e-06,-6.678877662097366e-07,0.9979163543995229,-0.0002669296934738937,0.9974099985155996,1.156089517950596,1.3365429735152412,-1.591202209869845e-06,0.4197378322296118,-0.29143601917735745,7,0.015181958562607914,7.403865400000001,0.0022464319849470867,1.37e-05,148830.68913355286,1.2610974328794299e-15,1.2610974328794298e-11,0.015400244370343355,1.9421208641155896e-13,1.7267530208083882e-14,1.7267530208083882e-10,3.7003328516899954,True,
5,18,lithiation,0.17206242626611576,0.18218373197452103,0.17712307912031838,4.41548e-05,1799.980000000447,9000.0,0.02207715469556104,-14.471083899999988,10.287672299999995,-0.0002519352727983332,1.432679425397082e-06,3.1494620605746303e-07,0.9982521823820047,-0.00023494063416693522,0.9981067364155277,0.9325436313755014,0.8696376244190072,-1.6392595299576338e-06,-0.19212711611663025,-0.3002379388654044,7,0.015181958562607914,7.681816799999991,0.0022464319849470867,1.37e-05,166960.95065562087,1.1241550749620223e-15,1.1241550749620222e-11,0.011373392931317719,1.2785457383278004e-13,1.3665630563368863e-14,1.3665630563368862e-10,3.486596783733142,True,
5,19,lithiation,0.18218373197452103,0.1923050376829263,0.1872443848287237,4.41548e-05,1799.980000000447,9000.0,0.02207715469556104,-12.963414199999995,10.538935700000001,-0.00020206125058282827,2.2424479648271385e-06,2.722621563223143e-07,0.9933013191883011,-0.00018736986243249443,0.9931312796367876,0.9272924021406489,0.8598711990677749,-1.688925062871451e-06,-0.16120440291141383,-0.3093344101453864,7,0.015181958562607914,7.891565500000003,0.0022464319849470867,1.37e-05,101176.04599604249,1.8550833663468277e-15,1.8550833663468276e-11,0.022195724893902126,4.1174920054688036e-13,2.2294658316669148e-14,2.2294658316669149e-10,3.4667194314135488,True,
5,20,lithiation,0.1923050376829263,0.2024263433913316,0.19736569053712893,4.41548e-05,1799.980000000447,9000.0,0.02207715469556104,-13.748377599999973,10.55225729999998,-0.00019102863553884466,1.972314438621179e-06,-4.4515664594108437e-07,0.9960559203495629,-0.00021504948794656662,0.9957099411839379,1.1257447729758685,1.2673012938824897,-1.7023524356691424e-06,0.2614949975185996,-0.31179369536501267,6,0.015181958562607914,7.712930499999993,0.0022464319849470867,1.37e-05,89008.27517235209,2.1086803405252434e-15,2.1086803405252433e-11,0.020649411362414504,4.3543007783342044e-13,2.5007321729603332e-14,2.5007321729603335e-10,3.44372303992114,True,
5,21,lithiation,0.2024263433913316,0.21254774078902736,0.20748704209017949,4.41552e-05,1799.980000000447,9000.0,0.022077354693338814,-14.468103700000013,10.44848570000001,-0.00022532768054196517,1.4231898488870955e-06,-3.0780922000087925e-07,0.9983733516006824,-0.00024193720420245015,0.9982423242019811,1.0737127530028057,1.152859075960864,-1.684057444895505e-06,0.18277833748122452,-0.3084400893060274,6,0.015182096096543654,7.6328814,0.0022464319849470867,1.37e-05,126545.78376469084,1.4831786126435116e-15,1.4831786126435115e-11,0.012632179459389941,1.8735778405241835e-13,1.762182959439577e-14,1.7621829594395772e-10,3.4469006938646767,True,
5,22,lithiation,0.21254774078902736,0.22266909234207788,0.21760841656555263,4.4155e-05,1799.980000000447,9000.0,0.02207725469444993,-13.097561900000013,10.179407900000006,-0.0002832684192883095,8.356154809884826e-07,1.486533097802479e-06,0.9992065906602977,-0.00020305442615327736,0.9948828028231959,0.716826911603617,0.5138408211991797,-1.6415510749606324e-06,-0.9055661565925562,-0.3006562840669689,6,0.015182027329575784,7.0554837000000035,0.0022464319849470867,1.37e-05,210484.39784159546,8.917050476171164e-16,8.917050476171164e-12,0.00589981391563453,5.260893848573015e-14,1.0583324219409904e-14,1.0583324219409904e-10,3.4450889368731668,True,
5,23,lithiation,0.22266909234207785,0.23279044389512835,0.2277297681186031,4.4155e-05,1799.980000000447,9000.0,0.02207725469444993,-10.155625700000003,10.255016399999983,-0.00025683380540661395,1.9936435379127637e-06,2.8826799026623934e-06,0.9831672287737098,-0.00010128310407028761,0.9225655998197222,0.3943526978854606,0.15551405032954138,-1.525417706555836e-06,-1.889764285725417,-0.2793860186860372,7,0.015182027329575742,7.586926199999996,0.0022464319849470867,1.37e-05,200382.22634532713,9.36659919510755e-16,9.366599195107549e-12,0.015524775134304992,1.4541434627720683e-13,1.3065972194354806e-14,1.3065972194354808e-10,3.734907895798119,True,
5,24,lithiation,0.23279044389512835,0.24291174960353362,0.23785109674933097,4.41548e-05,1799.980000000447,9000.0,0.02207715469556104,-9.435869700000001,10.416604600000005,-0.00020564247154252388,2.2636776838673876e-06,2.2676015302833185e-06,0.9682246990690208,-8.328167523586228e-05,0.913318063699901,0.40498285500639314,0.16401111284912925,-1.4121650013911981e-06,-1.6057624484740698,-0.25864452919575953,7,0.015181958562607914,7.2845146,0.0022464319849470867,1.37e-05,149894.99526202198,1.2521432064620364e-15,1.2521432064620364e-11,0.022015663076674234,2.756676295721474e-13,2.1028103848409056e-14,2.1028103848409056e-10,4.098010395807731,True,
5,25,lithiation,0.24291174960353362,0.2530330094672936,0.24797237953541362,4.41546e-05,1799.980000000447,9000.0,0.02207705469667215,-9.850211399999989,10.405488300000002,-0.00022852926115187966,1.7638086849223472e-06,2.2941468745822472e-06,0.9873081711259459,-0.00010473606615309649,0.9503343320439962,0.4583048386240977,0.21004332510626025,-1.302409357161693e-06,-1.7614637532870787,-0.23854335753739458,7,0.015181889795640002,5.996309300000002,0.0022464319849470867,1.37e-05,217631.12466191922,8.62422598291345e-16,8.62422598291345e-12,0.01543617369637516,1.331250502690438e-13,1.6990833486407084e-14,1.6990833486407084e-10,4.438612970389736,True,
5,26,lithiation,0.2530330094672936,0.2631542693310537,0.2580936393991736,4.41546e-05,1799.980000000447,9000.0,0.02207705469667215,-10.059230100000011,10.308377499999994,-0.0002616930044038263,1.0762005829816643e-06,2.6466649968309055e-06,0.9963034242254081,-0.00011887777331309641,0.9578050872411666,0.45426423829676615,0.20635599819534114,-1.122686249909043e-06,-2.35743957587913,-0.20562609293440548,7,0.015181889795640086,5.396671500000005,0.0022464319849470867,1.37e-05,384060.6476078415,4.886988582898172e-16,4.886988582898172e-12,0.008224909071859996,4.01950367295554e-14,1.2716564154739442e-14,1.2716564154739442e-10,5.101104624750103,True,
5,27,lithiation,0.2631542693310537,0.27327557503945893,0.26821492218525633,4.41548e-05,1799.980000000447,9000.0,0.02207715469556104,-9.492203599999998,10.570049299999996,-0.00028861341428579687,7.220445258007028e-07,3.4638827886046327e-06,0.9978351333811246,-0.00010170074437182406,0.9120404421992302,0.35237705296371225,0.12416958745539086,-9.731174584896954e-07,-3.5595731618880544,-0.17823094798078612,7,0.015181958562607872,4.624351900000004,0.0022464319849470867,1.37e-05,621777.3354865991,3.018604720500385e-16,3.018604720500385e-12,0.0050035410002509766,1.5103712482574817e-14,1.0992447120377565e-14,1.0992447120377564e-10,6.034538593281965,True,
5,28,lithiation,0.27327557503945893,0.28339690367018683,0.2783362393548229,4.41549e-05,1799.980000000447,9000.0,0.022077204695005483,-8.848056199999995,10.962888599999998,-0.0002985253247796895,6.647860872724818e-07,3.997861433064283e-06,0.9974534940463328,-8.279892755326295e-05,0.8388666407820887,0.2773598106437644,0.07692846456034486,-8.356688181319604e-07,-4.784026095410659,-0.15305624931204545,8,0.015181992946091849,4.582092199999998,0.0022464319849470867,1.37e-05,902041.1606838673,2.0807254500194423e-16,2.0807254500194423e-12,0.004453800278171317,9.26713558809473e-15,1.1052512821467656e-14,1.1052512821467657e-10,7.288247697435525,True,
5,29,lithiation,0.28339690367018683,0.2935182323009147,0.2884575679855508,4.41549e-05,1799.980000000447,9000.0,0.022077204695005483,-8.962959000000007,11.214911899999999,-0.0003081268294063738,4.5961834286011643e-07,4.144916771807128e-06,0.9988347941125688,-8.446515316307135e-05,0.8356533192518856,0.27412463019140176,0.07514431287757277,-6.71733721416499e-07,-6.170475948515217,-0.12303084871140492,7,0.015181992946091849,3.0870885000000015,0.0022464319849470867,1.37e-05,1487295.0060160684,1.2619554240470045e-16,1.2619554240470045e-12,0.0029833062167653546,3.764799461840188e-15,1.0856906224756543e-14,1.0856906224756543e-10,9.275365581753823,True,
5,30,lithiation,0.2935182323009147,0.3036396067762879,0.2985789195386013,4.41551e-05,1799.980000000447,9000.0,0.022077304693894375,-9.151235199999997,11.296451099999993,-0.0003049127838288048,5.291906380831808e-07,4.033949817541893e-06,0.998525451364001,-8.723904117882074e-05,0.8509797250937242,0.28611145811387706,0.08185976646404883,-5.824558915529054e-07,-6.925760175224329,-0.10667875648745323,7,0.015182061713059719,2.6831477999999938,0.0022464319849470867,1.37e-05,1937124.6691712928,9.68910277108258e-17,9.68910277108258e-13,0.003471095120631598,3.3631797352002835e-15,1.1248799388159915e-14,1.1248799388159915e-10,10.774851777852582,True,
5,31,lithiation,0.3036396067762879,0.3137609354070158,0.3087002710916518,4.41549e-05,1799.980000000447,9000.0,0.022077204695005483,-9.286120499999996,11.328309699999997,-0.00030940107769441704,6.521795339366323e-07,4.097802019336973e-06,0.9978170301834276,-8.828184157779986e-05,0.8494128281422216,0.2853313965020906,0.08141400582983324,-5.223956982459014e-07,-7.8442491641806384,-0.09567896335894985,6,0.015181992946091849,2.233974699999988,0.0022464319849470867,1.37e-05,2479572.7274663113,7.56944928136011e-17,7.56944928136011e-13,0.004215754765927246,3.1910941883338445e-15,1.0986515358936472e-14,1.0986515358936472e-10,12.047525158868096,True,
5,32,lithiation,0.3137609354070158,0.3238822411154211,0.3188215882612184,4.41548e-05,1799.980000000447,9000.0,0.02207715469556104,-9.216442799999989,11.212676799999988,-0.0003161211343043052,6.772970487157065e-07,4.220897000000646e-06,0.9976706144753421,-8.835963778433541e-05,0.8418864282492946,0.27951195980234106,0.07812693567254553,-4.696298178651128e-07,-8.987710829751814,-0.08601486583957872,6,0.015181958562607956,2.033114500000002,0.0022464319849470867,1.37e-05,3202787.5165304556,5.860207679444264e-17,5.860207679444264e-13,0.004285047567010976,2.511126865898168e-15,1.0310623513763883e-14,1.0310623513763883e-10,13.264349636121064,True,
5,33,lithiation,0.3238822411154211,0.3340035468238263,0.32894289396962373,4.41548e-05,1799.980000000447,9000.0,0.02207715469556104,-9.212002100000005,11.120036200000003,-0.00032132086286947676,7.276038198302518e-07,4.297559298594914e-06,0.9973809953803251,-8.942263431035787e-05,0.8400475929609824,0.2782970066487158,0.07744922390963538,-4.1708767896007847e-07,-10.303731122698196,-0.07639153091296402,6,0.015181958562607872,1.875981600000007,0.0022464319849470867,1.37e-05,4195227.515895095,4.473893234368587e-17,4.473893234368587e-13,0.004528830237368126,2.0261502958565144e-15,9.815398521028745e-15,9.815398521028746e-11,14.811913282243314,True,
5,34,lithiation,0.3340035468238263,0.344124829609909,0.3390641882168677,4.41547e-05,1799.980000000447,9000.0,0.022077104696116595,-9.232774299999996,11.209711400000003,-0.00033202611798045345,8.059238322869754e-07,4.468368131694074e-06,0.9969149927231529,-9.091096812585366e-05,0.8336109477503522,0.2738066772542443,0.0749700965090099,-3.702142032723452e-07,-12.069683151532017,-0.06780659134918174,7,0.015181924179123979,1.7662718999999911,0.0022464319849470867,1.37e-05,5685527.091953108,3.3011890887943016e-17,3.3011890887943015e-13,0.004854580941939156,1.6025889636198303e-15,9.341524391581244e-15,9.341524391581245e-11,16.821846881924685,True,
5,35,lithiation,0.344124829609909,0.3542461353183143,0.34918548246411163,4.41548e-05,1799.980000000447,9000.0,0.02207715469556104,-9.425491100000002,11.365383900000012,-0.00034555759649488503,9.251926543456801e-07,4.679178007055066e-06,0.9961527074958793,-9.306705115127946e-05,0.8266951884861085,0.2693242808009201,0.07253556822893285,-3.206729752122357e-07,-14.59174414045392,-0.058732733510505716,7,0.015181958562607956,1.4653503999999957,0.0022464319849470867,1.37e-05,8208211.865503744,2.2866125177493978e-17,2.286612517749398e-13,0.00535478116372056,1.224430963877212e-15,8.86544857334998e-15,8.86544857334998e-11,19.690378710449085,True,
5,36,lithiation,0.3542461353183143,0.3643674181043969,0.3593067767113556,4.41547e-05,1799.980000000447,9000.0,0.022077104696116595,-9.589284700000006,11.641115000000008,-0.0003606027903107964,1.0050610557020878e-06,4.904534961580678e-06,0.9957546475581464,-9.595188255721068e-05,0.8216720394616304,0.2660874655864744,0.0708025393422332,-2.6705241725234586e-07,-18.365439309790016,-0.048911991937057156,7,0.015181924179123896,1.248918399999993,0.0022464319849470867,1.37e-05,12888356.187283872,1.4562757055487174e-17,1.4562757055487174e-13,0.005574338761138512,8.11777411234455e-16,8.540914564265436e-15,8.540914564265436e-11,24.217560122405917,True,
5,37,lithiation,0.3643674181043969,0.37448879257977,0.3694281053420835,4.41551e-05,1799.980000000447,9000.0,0.022077304693894375,-9.9880844,11.999875300000005,-0.00038175056225037444,1.1751126335132098e-06,5.214955427160526e-06,0.9947304867530304,-0.00010034922685307925,0.8160226627784763,0.2628659569262516,0.06909851131075395,-2.403641461197599e-07,-21.69606204313936,-0.04402350218118689,6,0.015182061713059719,1.0806619999999962,0.0022464319849470867,1.37e-05,17830042.901705723,1.0526615164904874e-17,1.0526615164904875e-13,0.00615644218877405,6.480649770620907e-16,8.097808078118603e-15,8.097808078118603e-11,27.73571504168087,True,
5,38,lithiation,0.37448879257977,0.3846101212104979,0.379549456895134,4.41549e-05,1799.980000000447,9000.0,0.022077204695005483,-10.312736000000003,12.317851200000007,-0.0004046684288383546,1.3213073821125813e-06,5.5453855070136605e-06,0.9939958279443528,-0.0001054369380303533,0.8118833316992662,0.26055143054530266,0.06788704795920368,-2.3571527597102434e-07,-23.525779074646547,-0.04317224151826815,6,0.015181992946091849,1.073993800000006,0.0022464319849470867,1.37e-05,20833180.65235822,9.009186025502752e-18,9.009186025502751e-14,0.006530321062631647,5.883287725950731e-16,7.593546293311589e-15,7.593546293311589e-11,29.03217313955321,True,
5,39,lithiation,0.3846101212104979,0.3947314727635484,0.38967079698702317,4.4155e-05,1799.980000000447,9000.0,0.02207725469444993,-10.53065060000001,12.5164985,-0.0004270566796342726,1.3833340158069249e-06,5.8424414536369795e-06,0.9941318319647143,-0.00011179591662348252,0.8138848414890402,0.26178238616762417,0.0685300177076151,-2.3270417992367194e-07,-25.106731884031166,-0.042620650121642074,6,0.015182027329575742,1.045092999999997,0.0022464319849470867,1.37e-05,23806473.12078695,7.883990167200191e-18,7.883990167200191e-14,0.006478456288245388,5.107608567516288e-16,7.039925276431746e-15,7.039925276431746e-11,29.88209125960605,True,
5,40,lithiation,0.3947314727635484,0.40485284723892156,0.39979216000123496,4.41551e-05,1799.980000000447,9000.0,0.022077304693894375,-10.650739100000001,12.5120581,-0.0004470967548131815,1.3494021326789486e-06,6.124565272619896e-06,0.9948733951150307,-0.00011661246390857017,0.813017052432223,0.26082153952849974,0.06802787548201675,-2.3648841061589137e-07,-25.897951010240085,-0.04331364818190013,6,0.015182061713059719,1.076221500000002,0.0022464319849470867,1.37e-05,25264790.482244536,7.428915752612467e-18,7.428915752612467e-14,0.006036286858055115,4.484306652709326e-16,6.418415882438626e-15,6.418415882438626e-11,29.39349377235309,True,
5,41,lithiation,0.40485284723892156,0.41497410710268157,0.40991347717080157,4.41546e-05,1799.980000000447,9000.0,0.02207705469667215,-10.794535300000005,12.588411600000002,-0.0004630104301810059,1.4078886447461073e-06,6.294179396809832e-06,0.994961851470871,-0.00012337359067016913,0.821564010742313,0.2664596359566638,0.07100073759415779,-2.460834028580846e-07,-25.577423441432426,-0.045071513675179344,7,0.015181889795640002,1.2355819000000046,0.0022464319849470867,1.37e-05,25023571.372158147,7.500528090439903e-18,7.500528090439903e-14,0.006081455418599177,4.561412719796109e-16,6.0580618708394436e-15,6.058061870839443e-11,28.419794370038552,True,
5,42,lithiation,0.41497410710268157,0.4250953898887642,0.42003474849572286,4.41547e-05,1799.980000000447,9000.0,0.022077104696116595,-11.008009299999996,12.893035999999997,-0.00048450307879101034,1.4380345621905257e-06,6.532017952399725e-06,0.9953605474945346,-0.00013203245841497137,0.8305239355874523,0.27251108237420174,0.07426229001675896,-2.691703002419006e-07,-24.267231364416755,-0.04929989284720262,7,0.015181924179123979,1.3764053999999888,0.0022464319849470867,1.37e-05,22901883.187887892,8.195395918326205e-18,8.195395918326205e-14,0.005936121461927055,4.864886559976557e-16,5.803509406351494e-15,5.803509406351494e-11,26.610949866553156,True,
5,43,lithiation,0.4250953898887642,0.43521667267484687,0.4301560312818056,4.41547e-05,1799.980000000447,9000.0,0.022077104696116595,-11.487588300000004,13.331875199999995,-0.0005120571831955267,1.5409343241233648e-06,6.829843427021844e-06,0.9954344216199777,-0.00014351576654078152,0.8409872728685677,0.2802729289825833,0.0785529147204762,-3.016788931286428e-07,-22.63944738125727,-0.05525400496317314,7,0.015181924179123979,1.531317800000001,0.0022464319849470867,1.37e-05,20364767.893101465,9.216407522306193e-18,9.216407522306193e-14,0.006018602510395665,5.546989345058154e-16,5.555446092750806e-15,5.555446092750806e-11,24.551534092951755,True,
5,44,lithiation,0.43521667267484687,0.44533800130557477,0.4402773369902108,4.41549e-05,1799.980000000447,9000.0,0.022077204695005483,-12.010142200000004,13.9633864,-0.0005419322149483455,1.5882460536184463e-06,7.116556743954362e-06,0.9959269259267012,-0.00015791961903067553,0.8551091675305917,0.2914010547347286,0.0849145747005123,-3.39244437467966e-07,-20.97766671450983,-0.06213404170672596,6,0.015181992946091849,1.5505849999999932,0.0022464319849470867,1.37e-05,18038351.96396429,1.0405052544431632e-17,1.0405052544431632e-13,0.005861419601231237,6.098837893577253e-16,5.440827540191008e-15,5.440827540191008e-11,22.86706052275482,True,
5,45,lithiation,0.4453380013055747,0.4554593299363026,0.45039866562093867,4.41549e-05,1799.980000000447,9000.0,0.022077204695005483,-12.85959780000001,14.764666600000004,-0.0005775334042194545,1.6097668474670016e-06,7.3847007470878145e-06,0.996666206949937,-0.00017905163754563483,0.8758544122813983,0.3100281927200833,0.09611748028128111,-3.6899120717240007e-07,-20.013216042943633,-0.06758228735299454,6,0.015181992946091849,1.4801769999999992,0.0022464319849470867,1.37e-05,17316278.95659423,1.0838933726493565e-17,1.0838933726493565e-13,0.005574627669000815,6.042301985417714e-16,5.356319276767927e-15,5.356319276767927e-11,22.230024827261055,True,
5,46,lithiation,0.4554593299363026,0.4655806814893531,0.46052000571282786,4.4155e-05,1799.980000000447,9000.0,0.02207725469444993,-13.654202300000001,15.523672099999997,-0.0006109217376052646,1.599805120021196e-06,7.567382831307099e-06,0.9973687015451638,-0.00020258236367675422,0.8959873184563595,0.3316011711595847,0.10995933671440819,-4.0908074704143475e-07,-18.498506434331457,-0.07492468505237772,6,0.015182027329575742,1.693643700000011,0.0022464319849470867,1.37e-05,15764691.147441084,1.1905720083229522e-17,1.1905720083229523e-13,0.005237348817517047,6.235440899959111e-16,5.291650460600415e-15,5.291650460600415e-11,21.08228795011771,True,
5,47,lithiation,0.4655806814893531,0.47570201012008095,0.47064134580471706,4.41549e-05,1799.980000000447,9000.0,0.022077204695005483,-14.513298800000005,16.212284499999992,-0.0006370336244009809,1.5994488273419604e-06,7.546271965075261e-06,0.9979071173260285,-0.000229833402288951,0.9176839242330125,0.36078692471699475,0.13016720504674645,-4.3531326382193587e-07,-17.335267707721513,-0.0797294502208521,6,0.015181992946091766,1.7640441000000007,0.0022464319849470867,1.37e-05,15137470.261096457,1.2399033442355709e-17,1.2399033442355708e-13,0.00502155228884806,6.226239476196495e-16,5.308075660041922e-15,5.3080756600419216e-11,20.690673930042394,True,
5,48,lithiation,0.47570201012008095,0.48582329290616366,0.4807626515131223,4.41547e-05,1799.980000000447,9000.0,0.022077104696116595,-15.170008,16.793414999999992,-0.0006535013204026735,1.7361954545125195e-06,7.3509923691501545e-06,0.9979862380403448,-0.00025683847293109805,0.9358229894872137,0.39301905736447434,0.15446397945166,-4.619722626500056e-07,-15.912194223485953,-0.08461254093247732,6,0.015181924179124062,2.1183490999999997,0.0022464319849470867,1.37e-05,14144693.071034066,1.3269287573610011e-17,1.326928757361001e-13,0.005313517816437504,7.050659593380957e-16,5.4120087038300644e-15,5.412008703830064e-11,20.19553860373947,True,
5,49,lithiation,0.48582329290616366,0.4959445527699237,0.4908839228380437,4.41546e-05,1799.980000000447,9000.0,0.02207705469667215,-15.99945130000001,17.46495070000001,-0.0006609932686463918,1.9751328076617454e-06,6.863107556948779e-06,0.9979238348272353,-0.0002906569046112482,0.9547578393173003,0.4397274804423756,0.1933602570561998,-5.079795180551869e-07,-13.510598976951607,-0.09303921162021263,7,0.015181889795640086,2.5356337999999923,0.0022464319849470867,1.37e-05,11968343.932925396,1.5682203072695567e-17,1.5682203072695568e-13,0.005976256949504192,9.372087509673288e-16,5.721554496773714e-15,5.721554496773714e-11,19.100884688362385,True,
5,50,lithiation,0.4959445527699237,0.5060658126336838,0.5010051827018037,4.41546e-05,1799.980000000447,9000.0,0.02207705469667215,-17.364039999999996,18.621996000000003,-0.0006744516186767252,2.378974300237085e-06,6.3272582242815474e-06,0.997670793519008,-0.00033302992512914076,0.9692987601402893,0.4937788210554611,0.2438175241229211,-5.497103561641769e-07,-11.51016740603636,-0.1006824415929009,7,0.015181889795640086,2.7935766,0.0022464319849470867,1.37e-05,10640600.93500144,1.763904136115171e-17,1.763904136115171e-13,0.007054543971307046,1.2443539289394843e-15,6.247758582603068e-15,6.247758582603068e-11,18.820217172897422,True,
5,51,lithiation,0.5060658126336838,0.5161870724974439,0.5111264425655638,4.41546e-05,1799.980000000447,9000.0,0.02207705469667215,-18.98067440000001,19.914709000000002,-0.00068094903931923,2.7781106731692607e-06,5.453963041691429e-06,0.9976132345204924,-0.00038665074577181046,0.981772843484628,0.5678115739150753,0.322409983471915,-5.830566833043749e-07,-9.354087171734346,-0.10679000277850104,7,0.015181889795640169,2.950709400000001,0.0022464319849470867,1.37e-05,9641399.046344297,1.9467091767264408e-17,1.9467091767264407e-13,0.00815952593441248,1.5884224014258162e-15,7.0095815189382046e-15,7.009581518938205e-11,18.975599578389804,True,
5,52,lithiation,0.5161870724974439,0.5263083094388813,0.5212476909681626,4.41545e-05,1799.980000000447,9000.0,0.022077004697227703,-21.047227099999997,21.1962983,-0.0006814377290005013,3.215309894726485e-06,4.264121453342187e-06,0.9976329537115836,-0.00045134382157855285,0.9904640777854158,0.6623405226484325,0.4386949679421987,-5.812438069622983e-07,-7.336201095418767,-0.10645820571957695,6,0.015181855412156109,2.6349575,0.0022464319849470867,1.37e-05,9715565.05994085,1.931848521851622e-17,1.9318485218516221e-13,0.009436841424799124,1.8230548157446344e-15,7.929413743439254e-15,7.929413743439254e-11,20.259746391310834,True,
5,53,lithiation,0.5263083094388813,0.5364296151472865,0.531368962293084,4.41548e-05,1799.980000000447,9000.0,0.02207715469556104,-23.713409899999995,20.758226499999992,-0.0006829232444137911,3.503366097704672e-06,2.8490267489005745e-06,0.9979451754376185,-0.0005291884823585113,0.9956051121069569,0.77488720245971,0.6004501765358355,-5.873668116534772e-07,-4.8505068593854865,-0.10757893894528216,6,0.015181958562607789,2.689801200000001,0.0022464319849470867,1.37e-05,9555587.050978776,1.9641912003802523e-17,1.9641912003802523e-13,0.010259911714417915,2.015242830613794e-15,7.571990968738451e-15,7.571990968738451e-11,19.634197856212488,True,
5,54,lithiation,0.5364296151472865,0.5465508979333692,0.5414902565403279,4.41547e-05,1799.980000000447,9000.0,0.022077104696116595,-25.26923260000001,14.153107999999998,-0.0007160801631859481,3.0508302966639674e-06,2.7170022587442386e-06,0.9986527565109653,-0.0005694695018741978,0.996812743701689,0.7952594292523655,0.6324375598147981,-5.918283327619018e-07,-4.590862093514057,-0.10839633259270877,6,0.015181924179124062,2.678692400000002,0.0022464319849470867,1.37e-05,10348184.71204348,1.8137480652192225e-17,1.8137480652192223e-13,0.00852091833710451,1.5454799147814298e-15,3.2015017207262223e-15,3.201501720726222e-11,13.285820749602545,True,
5,55,lithiation,0.5465508979333692,0.5566721348748066,0.5516115164040879,4.41545e-05,1799.980000000447,9000.0,0.022077004697227703,-18.346138299999996,9.806543599999994,-0.0006230316102783494,7.467140697732396e-07,5.00704110602903e-06,0.9997925359310826,-0.0003528494249641956,0.9837295088667112,0.5663427330862947,0.32074409131965403,-5.855917671827826e-07,-8.550395320817696,-0.10725456008596916,6,0.015181855412156109,2.6601553000000013,0.0022464319849470867,1.37e-05,8001338.235550349,2.3457326071541865e-17,2.3457326071541866e-13,0.0023970342995586792,5.62280151694179e-16,2.030416565712025e-15,2.0304165657120247e-11,9.30364909137843,True,
5,56,lithiation,0.5566721348748066,0.5667933488939214,0.5617327418843641,4.41544e-05,1799.980000000447,9000.0,0.02207695469778326,-8.084565399999994,10.363936399999996,-0.0003034393497913348,7.417395352688814e-07,4.5851550898369115e-06,0.9946791527311353,-5.602232325955639e-05,0.6445592070677022,0.18462445064584104,0.034086187776278594,-5.863141467761079e-07,-7.820304379569774,-0.10738711134476552,6,0.015181821028672216,2.660162700000003,0.0022464319849470867,1.37e-05,1893282.5964840935,9.913469882866314e-17,9.913469882866315e-13,0.004888881654794944,4.846578104570731e-15,9.560466070892762e-15,9.560466070892762e-11,9.820343670248501,True,
5,57,lithiation,0.5667933488939214,0.5769145629130362,0.5718539559034788,4.41544e-05,1799.980000000447,9000.0,0.02207695469778326,-7.537543800000004,9.994804900000002,-0.00020283136712590313,9.082413957744062e-07,2.7823446153792016e-06,0.9887186853095679,-5.269480292343103e-05,0.8064089652646853,0.25979612359819027,0.06749402583664615,-5.565919614836497e-07,-4.998894716270413,-0.10194330679227227,6,0.015181821028672216,2.462260399999999,0.0022464319849470867,1.37e-05,938704.2129813842,1.999458374687428e-16,1.999458374687428e-12,0.008955630567836534,1.7906410539467483e-14,1.9899941084012437e-14,1.9899941084012438e-10,9.976304851938995,True,
5,58,lithiation,0.5769145629130362,0.5870358227767963,0.5819751928449163,4.41546e-05,1799.980000000447,9000.0,0.02207705469667215,-7.677636999999987,9.9406987,-0.0001925991576937668,9.231471919641912e-07,2.4948391126163277e-06,0.9897261680851767,-5.7976519456820354e-05,0.8605130837120154,0.3010216667146758,0.09061404383168134,-4.981645958350582e-07,-5.008061860426482,-0.0912415552324697,6,0.015181889795640169,2.2406354999999976,0.0022464319849470867,1.37e-05,1056563.100001567,1.7764201683715964e-16,1.7764201683715965e-12,0.009586201757247536,1.7029122139653764e-14,2.183224713085525e-14,2.183224713085525e-10,11.086038225276718,True,
5,59,lithiation,0.5870358227767963,0.5971570826405563,0.5920964527086763,4.41546e-05,1799.980000000447,9000.0,0.02207705469667215,-7.809579400000002,9.997032599999997,-0.0001927419278107374,9.046722985991699e-07,2.4325769590723038e-06,0.9910329763882227,-6.14789833233421e-05,0.8793904227504975,0.3189704701081504,0.10174216080101446,-4.192106153440417e-07,-5.8027561088259025,-0.07678070427673535,7,0.015181889795640002,1.9782559000000033,0.0022464319849470867,1.37e-05,1494239.610895425,1.2560903795578441e-16,1.2560903795578441e-12,0.009387394936585995,1.1791416468955685e-14,2.204769558981862e-14,2.204769558981862e-10,13.248635667787157,True,
5,60,lithiation,0.5971570826405563,0.607278365426639,0.6022177240335977,4.41547e-05,1799.980000000447,9000.0,0.022077104696116595,-7.988214400000013,10.129712500000013,-0.0001945254946908718,9.102426539117712e-07,2.4066586470435695e-06,0.9916804102037253,-6.466111395304318e-05,0.891531230890604,0.3324043157211795,0.11049262911006559,-3.4767503172537024e-07,-6.922149787691967,-0.06367842883967761,7,0.015181924179124062,1.6172901000000017,0.0022464319849470867,1.37e-05,2212781.040919802,8.482086412037476e-17,8.482086412037476e-13,0.009358594927192182,7.938041086769966e-15,2.2223607918650943e-14,2.2223607918650942e-10,16.186611265728658,True,
5,61,lithiation,0.607278365426639,0.6173996482127218,0.6123390068196803,4.41547e-05,1799.980000000447,9000.0,0.022077104696116595,-8.152768000000005,10.280922100000007,-0.00019907016651975358,8.735280904488392e-07,2.4248568800948704e-06,0.9930460145333543,-6.82238009588762e-05,0.9007712162091762,0.3427123317953642,0.1174517423646158,-2.777807577239176e-07,-8.729391121126186,-0.05087694139545383,8,0.015181924179124062,1.3104379000000028,0.0022464319849470867,1.37e-05,3630282.597640846,5.170120919015261e-17,5.170120919015261e-13,0.008776082380602818,4.537340710295588e-15,2.185874188314348e-14,2.185874188314348e-10,20.561852083906707,True,
5,62,lithiation,0.6173996482127218,0.6275208622318366,0.6224602552222791,4.41544e-05,1799.980000000447,9000.0,0.02207695469778326,-8.20687419999999,10.4010031,-0.00020070748765514644,8.486869572885386e-07,2.409577156769366e-06,0.9938343940890596,-7.068562282261124e-05,0.9082502648649508,0.3521822909968489,0.12403236609178915,-2.0455848480834353e-07,-11.779404599261502,-0.037466168785824115,7,0.015181821028672216,0.9190887000000009,0.0022464319849470867,1.37e-05,6804943.816896317,2.7581418017585334e-17,2.758141801758533e-13,0.008456953621448781,2.332547729885109e-15,2.200881635197167e-14,2.200881635197167e-10,28.248152431341502,True,
5,63,lithiation,0.6275208622318366,0.6376420762509513,0.6325814692413939,4.41544e-05,1799.980000000447,9000.0,0.02207695469778326,-8.288405900000004,10.436579599999995,-0.00020155456424937338,7.974971605780341e-07,2.381701205440265e-06,0.9948577850030255,-7.303689826174378e-05,0.9158813823716258,0.36236787062474496,0.1313104736611119,-1.477343871097072e-07,-16.12150868891221,-0.027058479085375023,8,0.015181821028672049,0.7448942000000056,0.0022464319849470867,1.37e-05,13156927.3258744,1.4265488844867982e-17,1.426548884486798e-13,0.007913461682676962,1.128893993585184e-15,2.19737656980714e-14,2.19737656980714e-10,39.24722141715943,True,
