Repository: zhangjunhuan846-hash/fangzhen

# 🔋 Fangzhen · 电池数据—模型研究工作站
  <strong>让实验记录、物理仿真、诊断分析与下一轮实验建议接在同一条可追溯的研究链上。</strong><br>
  Battery data → model → simulation → evidence → experiment
  <a href="#项目能做什么">项目能力</a> ·
  <a href="#研究流程">研究流程</a> ·
  <a href="#快速开始">快速开始</a> ·
  <a href="#项目路线图">路线图</a> ·
  <a href="STATUS.md">验收状态</a>
> **当前软件：本地工作站 v0.3.10。** `v0.1.0-platform` 是保留的仿真平台冻结标签，两者用途不同。工作站增加了数据录入、参数探索、机器学习辅助研究，以及环境和经济筛选；这些工程能力不自动构成真实回收石墨的材料验证。详细判据与失败记录以 [STATUS.md](STATUS.md) 为准。

## 项目能做什么

| 研究环节 | 已有能力 | 关键约束 |
| --- | --- | --- |
| **实验数据** | 数据集适配、协议与单位核对；本地工作站的方案、样品、工艺、表征、极片与半电池记录；Excel/CSV 导入和版本归档 | 原始数据、来源和测试条件必须由研究者提供，软件不补造缺失实测值 |

File: outputs/analysis/graphite_phaseB16/v2/gitt_ds_app_pulses.csv (part 15 of 16)
cycle,pulse_id,branch,SOC_start,SOC_end,SOC_mid,I_A,pulse_time_s,relax_time_s,capacity_increment_mAh,delta_V_pulse_mV,delta_V_relax_mV,quad_sqrt_t_slope_V_per_sqrt_s,quad_sqrt_t_slope_stderr,quad_t_slope_V_per_s,quad_r2,linear_sqrt_t_slope_V_per_sqrt_s,linear_sqrt_t_r2,slope_ratio_linear_over_quad,Ds_ratio_vs_linear,dUdt_expected_V_per_s,t_slope_over_expected_drift,u_prime_V_per_soc,u_prime_knots,u_prime_halfwidth_soc,u_prime_window_curvature_mV,Q_th_Ah,R_m,tau_d_s,Ds_app_m2_s,Ds_app_cm2_s,Ds_app_rel_uncertainty,Ds_app_cm2_s_uncertainty,Ds_app_relax_m2_s,Ds_app_relax_cm2_s,relax_over_pulse_sqrt_ratio,accepted,flags
5,64,lithiation,0.6376420762509513,0.6477633361147114,0.6427027061828313,4.41546e-05,1799.980000000447,9000.0,0.02207705469667215,-8.298039500000007,10.421007900000001,-0.00020010519808202494,7.528032443236653e-07,2.327856572145696e-06,0.9955634864687188,-7.449301267319276e-05,0.9225131638884193,0.3722692533087391,0.13858439695904617,-1.0130783846796087e-07,-22.97804994508784,-0.018555081626308662,7,0.015181889795640169,0.5047545000000029,0.0022464319849470867,1.37e-05,27578016.87663498,6.8057830568309365e-18,6.805783056830937e-14,0.00752407485201943,5.120722114620158e-16,2.2226756612676882e-14,2.2226756612676882e-10,57.14773159519018,True,
5,65,lithiation,0.6477633361147114,0.6578845730561488,0.6528239545854301,4.41545e-05,1799.980000000447,9000.0,0.022077004697227703,-8.321017,10.448440900000008,-0.00019872609955525546,6.943155592821336e-07,2.2368586887922238e-06,0.996516179664676,-7.802420077342448e-05,0.934250331638987,0.3926218093548904,0.1541518851811079,-5.987311406025332e-08,-37.35998576157507,-0.010966111324282178,7,0.015181855412156109,0.3053694999999995,0.0022464319849470867,1.37e-05,77871495.34364864,2.4102529323691527e-18,2.4102529323691527e-14,0.006987663531222081,1.6842036516537009e-16,2.2655129456367615e-14,2.2655129456367615e-10,96.95092659304873,True,
5,66,lithiation,0.6578845730561488,0.668005764152941,0.6629451686045449,4.41543e-05,1799.980000000447,9000.0,0.022076904698338815,-8.451476599999994,10.627075999999999,-0.00020121525567049024,6.706835051918606e-07,2.215307883406748e-06,0.9970124358406192,-8.167624801950638e-05,0.940884246677264,0.4059147888530841,0.16476681580964384,-3.9257745527471644e-08,-56.42982941688609,-0.007190318468538118,6,0.015181786645188322,0.17788260000000528,0.0022464319849470867,1.37e-05,185696402.12607664,1.0107357915990736e-18,1.0107357915990736e-14,0.0066663285838542054,6.737896898261411e-17,2.2860153783225195e-14,2.2860153783225195e-10,150.39062054497305,True,
5,67,lithiation,0.668005764152941,0.6781269781720558,0.6730663711624985,4.41544e-05,1799.980000000447,9000.0,0.02207695469778326,-8.6227059,10.876133999999995,-0.0002037336257482969,6.368778171224393e-07,2.1892423442805737e-06,0.9975307084183545,-8.560112628711198e-05,0.9472873495077508,0.42016199325322984,0.17653610057452715,-3.904945380665631e-08,-56.06332818686951,-0.00715215224968636,6,0.015181821028672216,0.1941994000000044,0.0022464319849470867,1.37e-05,192410111.74022156,9.754684839713915e-19,9.754684839713915e-15,0.006252063838585696,6.098691234317547e-17,2.3355924106507932e-14,2.335592410650793e-10,154.7361925715538,True,
5,68,lithiation,0.6781269781720558,0.6882482380358158,0.6831876081039359,4.41546e-05,1799.980000000447,9000.0,0.02207705469667215,-8.832462099999994,11.054016599999994,-0.00020531045545679608,6.344148711571137e-07,2.155736780107632e-06,0.9977203991464022,-8.898593127617742e-05,0.9523957532469521,0.4334213329671509,0.1878540518710219,-3.2556314330492144e-08,-66.21562742710638,-0.005962866042641796,6,0.015181889795640002,0.14008580000000187,0.0022464319849470867,1.37e-05,281115024.64300936,6.676626417899551e-19,6.676626417899552e-15,0.00618005419885316,4.1261913128114064e-17,2.3756993363021728e-14,2.375699336302173e-10,188.63279505224978,True,
5,69,lithiation,0.6882482380358158,0.6983694978995759,0.6933088679676959,4.41546e-05,1799.980000000447,9000.0,0.02207705469667215,-8.956991100000005,11.245995800000005,-0.00020415707803233862,5.998603014382252e-07,2.0714096618215864e-06,0.998095973310761,-9.238288300164679e-05,0.9589996750463615,0.45250884217207143,0.20476425224390865,-4.012428812599502e-08,-51.624832702753864,-0.007348981605315961,6,0.015181889795640169,0.2097637000000041,0.0022464319849470867,1.37e-05,182998105.09455252,1.0256390354589913e-18,1.0256390354589913e-14,0.005876458531045461,6.027125259696228e-17,2.486797005171946e-14,2.486797005171946e-10,155.7122918996699,True,
5,70,lithiation,0.6983694978995759,0.7084907577633359,0.7034301278314559,4.41546e-05,1799.980000000447,9000.0,0.02207705469667215,-8.935496200000003,11.215612299999997,-0.00020164993905858868,5.704034084240033e-07,1.998619154428297e-06,0.9983233816318517,-9.380355247634592e-05,0.9628778951305312,0.4651801677415416,0.21639258846004877,-4.9186130435808725e-08,-40.63379527358088,-0.009008707311501142,6,0.015181889795640002,0.21569429999999945,0.0022464319849470867,1.37e-05,118807338.41445178,1.5797845697481703e-18,1.5797845697481703e-14,0.005657362566901392,8.93741408866172e-17,2.535263889200119e-14,2.535263889200119e-10,126.68134085677782,True,
5,71,lithiation,0.7084907577633359,0.7186119947047733,0.7135513762340546,4.41545e-05,1799.980000000447,9000.0,0.022077004697227703,-8.915483900000007,11.182256000000002,-0.0001971748634587816,5.139789367117173e-07,1.8758576813134444e-06,0.9986911525780062,-9.59527410629809e-05,0.96866988635215,0.4866377964199241,0.2368163449044395,-5.924241323619171e-08,-31.66409973602268,-0.010850594776370275,7,0.015181855412156109,0.28832260000000165,0.0022464319849470867,1.37e-05,78301486.3298894,2.397017078440241e-18,2.397017078440241e-14,0.005213432662720337,1.249668712983883e-16,2.635901321754861e-14,2.635901321754861e-10,104.8646253945348,True,
5,72,lithiation,0.7186119947047733,0.7287332087238881,0.7236726017143307,4.41544e-05,1799.980000000447,9000.0,0.02207695469778326,-8.988872199999998,11.258602100000001,-0.00019304985850640793,5.038372609514236e-07,1.7541350748969912e-06,0.9987977619685777,-9.839594258365263e-05,0.9737039396844103,0.5096918658471151,0.2597857981107136,-7.36961192883223e-08,-23.802271976279584,-0.013497906218377948,7,0.015181821028672216,0.32982969999999917,0.0022464319849470867,1.37e-05,48504510.66537836,3.8695370270783845e-18,3.869537027078385e-14,0.005219763068976294,2.0198066467980075e-16,2.7874260234092058e-14,2.787426023409206e-10,84.87351170131492,True,
5,73,lithiation,0.7287332087238881,0.738854422743003,0.7337938157334456,4.41544e-05,1799.980000000447,9000.0,0.02207695469778326,-9.14526730000001,11.4038885,-0.0001905237974572229,4.909673010311516e-07,1.6306042032016015e-06,0.9989431408397959,-0.00010253566281357301,0.9788688621634172,0.538177719434732,0.28963525769596915,-8.6155003928534e-08,-18.92640158839985,-0.015779829039866522,7,0.015181821028672216,0.4084036000000027,0.0022464319849470867,1.37e-05,34567648.39853408,5.429643284845474e-18,5.429643284845474e-14,0.005153868520192448,2.7983667601639406e-16,2.936167659905603e-14,2.9361676599056034e-10,73.53680828011507,True,
5,74,lithiation,0.738854422743003,0.7489757055290857,0.7439150641360444,4.41547e-05,1799.980000000447,9000.0,0.022077104696116595,-9.350590399999998,11.656641999999994,-0.0001891025855534105,4.871271101106589e-07,1.534011723695072e-06,0.999028938413912,-0.00010632662445614014,0.9824464238716462,0.5622695435124501,0.316147039561699,-1.0201239422929926e-07,-15.03750338656873,-0.018684082530915757,6,0.015181924179124062,0.45360619999999796,0.0022464319849470867,1.37e-05,24289660.43230007,7.727156191546108e-18,7.727156191546108e-14,0.005151987834381817,3.981021469321368e-16,3.11404846761921e-14,3.11404846761921e-10,63.48232708903892,True,
5,75,lithiation,0.7489757055290857,0.7590969424705231,0.7540363239998044,4.41545e-05,1799.980000000447,9000.0,0.022077004697227703,-9.5336736,11.907920299999999,-0.00018755318313324858,4.906307775494535e-07,1.4238173499950263e-06,0.9990884351589806,-0.0001107233598975514,0.9858688628028833,0.5903571352286094,0.3485215471153307,-1.1562654994198259e-07,-12.313930932899483,-0.021177679474470436,6,0.015181855412156109,0.5284695999999978,0.0022464319849470867,1.37e-05,18597995.34778891,1.009194789492805e-17,1.009194789492805e-13,0.0052319109636319115,5.280017283587606e-16,3.3036676000881545e-14,3.3036676000881543e-10,57.21510144160845,True,
5,76,lithiation,0.7590969424705231,0.769218271101251,0.7641576067858871,4.41549e-05,1799.980000000447,9000.0,0.022077204695005483,-9.733065999999999,12.190327,-0.00018234921246241818,5.136747504108935e-07,1.2560808615154044e-06,0.9990634119964357,-0.0001145705254276751,0.9894198338161969,0.6283028255539511,0.3947644405990787,-1.3270135109043093e-07,-9.465471535850702,-0.02430480907729047,6,0.015181992946091849,0.5996301999999996,0.0022464319849470867,1.37e-05,13347179.021340366,1.4062147491983783e-17,1.4062147491983783e-13,0.005633967303442683,7.922567918602515e-16,3.6626575192563726e-14,3.6626575192563723e-10,51.03549498934814,True,
5,77,lithiation,0.769218271101251,0.779339530965011,0.774278901033131,4.41546e-05,1799.980000000447,9000.0,0.02207705469667215,-10.150365600000002,12.633584500000003,-0.00018507814060671456,5.256548499262445e-07,1.1767857247005168e-06,0.9991271076220676,-0.00012157825474330602,0.9915938123923305,0.656902291890084,0.4315206210904451,-1.4469308144383334e-07,-8.132978529158763,-0.026501324848634832,7,0.015181889795640002,0.7597356999999999,0.0022464319849470867,1.37e-05,11565039.352504112,1.6229084422385518e-17,1.6229084422385518e-13,0.005680355856213675,9.21869747396837e-16,3.818706741657044e-14,3.8187067416570435e-10,48.50775152116966,True,
5,78,lithiation,0.779339530965011,0.7894608137510937,0.7844001723580523,4.41547e-05,1799.980000000447,9000.0,0.022077104696116595,-10.231167100000008,12.864105400000007,-0.00018115385355404443,5.441355061903406e-07,1.0584868291327052e-06,0.9990998853475306,-0.0001240374291898882,0.9932346496094947,0.6847076490861597,0.46882456471709555,-1.615604666571898e-07,-6.551645034417212,-0.029590611175844897,7,0.015181924179124062,0.8390396999999952,0.0022464319849470867,1.37e-05,8887044.334827725,2.1119507558261588e-17,2.111950755826159e-13,0.006007440587268615,1.2687418688862695e-15,4.1327335893940856e-14,4.1327335893940855e-10,44.236097970213116,True,
5,79,lithiation,0.7894608137510937,0.7995821653041442,0.7945214895276189,4.4155e-05,1799.980000000447,9000.0,0.02207725469444993,-10.440185600000012,13.062000200000007,-0.00017683448935242477,5.468125692540792e-07,8.996910011124647e-07,0.999148563891469,-0.00012828675913797964,0.9951794579153919,0.7254623213365846,0.5262955796790659,-1.951106689844539e-07,-4.611183006010556,-0.035735256498243974,7,0.015182027329575742,1.0013505999999992,0.0022464319849470867,1.37e-05,5806364.559756527,3.232487351911472e-17,3.232487351911472e-13,0.0061844561121139835,1.9991176160860048e-15,4.4715574122302785e-14,4.471557412230279e-10,37.192981019817765,True,
5,80,lithiation,0.7995821653041442,0.8097034480902269,0.8046428066971856,4.41547e-05,1799.980000000447,9000.0,0.022077104696116595,-10.423883800000006,13.124264799999994,-0.00017193284663002736,5.269486952013022e-07,7.913342751625823e-07,0.9992200335681493,-0.00012923209397987234,0.9961910978698374,0.7516428449414301,0.5649669663516467,-2.212123580937129e-07,-3.577260700902374,-0.04051615479380964,6,0.015181924179124062,1.0020956999999968,0.0022464319849470867,1.37e-05,4270033.945918632,4.395515407539023e-17,4.395515407539023e-13,0.006129703608470038,2.6943206654677597e-15,4.7753548125137955e-14,4.775354812513795e-10,32.96081331049311,True,
5,81,lithiation,0.8097034480902269,0.8198246850316643,0.8147640665609456,4.41545e-05,1799.980000000447,9000.0,0.022077004697227703,-10.416470499999997,13.176150600000005,-0.00016416735475418358,5.272851970667233e-07,5.88281853395844e-07,0.9992551291898916,-0.0001324234019154941,0.9976585459852747,0.806636630734403,0.6506626540425495,-2.500963372271565e-07,-2.3522209877928826,-0.045806608172546615,7,0.015181855412156109,1.1584908000000018,0.0022464319849470867,1.37e-05,3045729.4942216123,6.162398872128575e-17,6.162398872128575e-13,0.0064237521260698295,3.958572285652625e-15,5.279306586787473e-14,5.279306586787473e-10,29.269381083269558,True,
5,82,lithiation,0.8198246850316643,0.8299459219731017,0.824885303502383,4.41545e-05,1799.980000000447,9000.0,0.022077004697227703,-10.556563800000001,13.389632200000001,-0.00015797053803075946,5.350482396020452e-07,4.0934892015960927e-07,0.9992709391573027,-0.0001358818683376657,0.9985360924389022,0.8601722196528018,0.7398962474624279,-2.8322639456929833e-07,-1.4453063980216432,-0.05187457211088737,7,0.015181855412156109,1.331195200000003,0.0022464319849470867,1.37e-05,2198959.0289964736,8.535402321054385e-17,8.535402321054385e-13,0.006774025666708339,5.781903439850433e-15,5.887873691254623e-14,5.887873691254623e-10,26.264385492160102,True,
5,83,lithiation,0.8299459219731017,0.8400671359922165,0.8350065289826591,4.41544e-05,1799.980000000447,9000.0,0.02207695469778326,-10.75743879999999,13.67055619999999,-0.00015390194745055566,5.312395579010494e-07,2.4402407576997613e-07,0.9993296198456917,-0.00014073429880042803,0.9990860426959042,0.9144413123533864,0.8362029137385837,-3.275084497322453e-07,-0.745092457826594,-0.05998522558449947,8,0.015181821028672216,1.501664600000001,0.0022464319849470867,1.37e-05,1560901.8773099615,1.2024458598477857e-16,1.2024458598477857e-12,0.0069036106001416474,8.301217984141611e-15,6.466324914251946e-14,6.466324914251947e-10,23.189746211857234,True,
5,84,lithiation,0.8400671359922165,0.8501883729336539,0.8451277544629352,4.41545e-05,1799.980000000447,9000.0,0.022077004697227703,-10.995373200000005,14.016717700000001,-0.0001462812256932704,5.767086956546397e-07,7.224518888030435e-09,0.99926468826614,-0.00014589138741156872,0.9992644895618626,0.9973350080992682,0.9946771183803674,-3.754049337770919e-07,-0.019244602928740976,-0.06875761115985206,7,0.015181855412156109,1.7373710000000013,0.0022464319849470867,1.37e-05,1073271.556488921,1.748765248321732e-16,1.748765248321732e-12,0.007884931137559793,1.3788893558774509e-14,7.524694221218757e-14,7.524694221218757e-10,20.743339290849484,True,
5,85,lithiation,0.8501883729336539,0.8603097244867044,0.8552490487101791,4.4155e-05,1799.980000000447,9000.0,0.02207725469444993,-11.586122199999993,14.757931200000005,-0.00014916256329101102,6.238697694983944e-07,-1.2262285939267705e-07,0.9992453322696302,-0.00015577934781875387,0.999195127887161,1.0443595523015634,1.0906868744835219,-4.379549742124469e-07,0.27998964873771276,-0.08021310889672884,7,0.015182027329575742,1.9804834999999978,0.0022464319849470867,1.37e-05,819960.8933433281,2.289011604379183e-16,2.289011604379183e-12,0.00836496444863643,1.9147500693148104e-14,8.02240663159139e-14,8.02240663159139e-10,18.72096961739354,True,
5,86,lithiation,0.8603097244867044,0.8704310301951097,0.865370377340907,4.41548e-05,1799.980000000447,9000.0,0.02207715469556104,-11.9018927,15.392430100000007,-0.00014734124169868962,6.742660934177923e-07,-3.129189582347418e-07,0.9992070583509386,-0.00016422648912746017,0.9989129731337659,1.1145996004519942,1.2423322693277452,-5.147366975927625e-07,0.607920437183031,-0.09427639877599499,6,0.015181958562607956,2.315498900000004,0.0022464319849470867,1.37e-05,579176.2944465968,3.240636776740627e-16,3.240636776740627e-12,0.009152442122032,2.9659740537646925e-14,8.944150811826929e-14,8.944150811826928e-10,16.613241510857502,True,
5,87,lithiation,0.8704310301951097,0.8805523129811924,0.8754916715881511,4.41547e-05,1799.980000000447,9000.0,0.022077104696116595,-12.095346999999993,15.765264599999995,-0.00014251478897496937,6.961633604073344e-07,-5.036962700611508e-07,0.9992086468566278,-0.00016969446577355828,0.9984952744085207,1.1907147812102687,1.4178016901926183,-5.811138153168636e-07,0.8667773107175237,-0.10643391489107096,6,0.015181924179124062,2.593450300000001,0.0022464319849470867,1.37e-05,425137.93440685765,4.414802463154943e-16,4.414802463154943e-12,0.009769699908542198,4.3131295220516715e-14,1.0028963359715389e-13,1.002896335971539e-09,15.072052014603758,True,
5,88,lithiation,0.8805523129811924,0.8906735728449524,0.8856129429130724,4.41546e-05,1799.980000000447,9000.0,0.02207705469667215,-12.361451999999995,16.1625594,-0.00013346409050625141,7.244123234774104e-07,-8.040570917101112e-07,0.9992118259710856,-0.00017685138303093534,0.9975397527012236,1.3250858890965258,1.7558526134827304,-6.649273230392462e-07,1.2092405648709568,-0.12178505573838702,6,0.015181889795640002,3.008522100000001,0.0022464319849470867,1.37e-05,284782.23553880386,6.590649857245949e-16,6.590649857245949e-12,0.010855539055180977,7.154505692435633e-14,1.2018901881135029e-13,1.2018901881135028e-09,13.504181773754825,True,
5,89,lithiation,0.8906735728449525,0.9007948785533577,0.8957342256991552,4.41548e-05,1799.980000000447,9000.0,0.02207715469556104,-12.657940399999998,16.88599589999999,-0.00012982341466733312,7.462741371169129e-07,-1.0851797867792673e-06,0.9992634935567579,-0.00018838020300631871,0.9965817699487072,1.4510495159061625,2.1055446976115086,-7.682306520699162e-07,1.4125702793234884,-0.1407049849859091,7,0.015181958562607789,3.6711469999999995,0.0022464319849470867,1.37e-05,201862.28454136138,9.297923107649289e-16,9.297923107649289e-12,0.011496757176341542,1.0689596421293881e-13,1.3865025972596466e-13,1.3865025972596467e-09,12.211453739518307,True,
5,90,lithiation,0.9007948785533577,0.9109162530287309,0.9058555657910443,4.41551e-05,1799.980000000447,9000.0,0.022077304693894375,-13.560011999999997,18.10308549999999,-0.00013040291721222637,8.320881147074483e-07,-1.4195800930144968e-06,0.9992425813642233,-0.00020700409615945477,0.9954463908013933,1.5874192125822044,2.519899756475106,-8.570938982234064e-07,1.656271379316803,-0.15697963155919373,7,0.015182061713059802,4.168495500000001,0.0022464319849470867,1.37e-05,163625.20293650433,1.147072679707136e-15,1.147072679707136e-11,0.012761802151300846,1.4638714591584956e-13,1.5794430657175384e-13,1.5794430657175384e-09,11.734281963446223,True,
5,91,lithiation,0.9109162530287309,0.921037627504104,0.9159769402664175,4.41551e-05,1799.980000000447,9000.0,0.022077304693894375,-14.258980699999993,19.3461254,-0.00012754386794628896,9.469938321475969e-07,-1.8212868287708444e-06,0.9991768871158283,-0.00022582132264673544,0.9939342155962319,1.7705384530272588,3.1348064136481586,-9.667462776829585e-07,1.88393466912125,-0.17706283383473095,7,0.015182061713059636,4.2537300999999985,0.0022464319849470867,1.37e-05,123034.39571779573,1.5255083662174026e-15,1.5255083662174026e-11,0.014849695989248079,2.2653335467382952e-13,1.885568066509884e-13,1.885568066509884e-09,11.117670804025177,True,
5,92,lithiation,0.921037627504104,0.9311589561348319,0.926098291819468,4.41549e-05,1799.980000000447,9000.0,0.022077204695005483,-15.2841061,20.726293300000005,-0.00012359768289157012,9.402323911123738e-07,-2.318131069560843e-06,0.9993320117881184,-0.0002486850758158029,0.9923399507323898,2.012052896120792,4.048356856788066,-1.103402377586059e-06,2.100893669118492,-0.20209277375316326,6,0.015181992946091849,4.567988299999999,0.0022464319849470867,1.37e-05,88692.15718485923,2.1161961323006452e-15,2.116196132300645e-11,0.015214401582871448,3.219665778494137e-13,2.304602377073271e-13,2.3046023770732707e-09,10.435662967829355,True,
5,93,lithiation,0.9311589561348319,0.941280330610205,0.9362196433725185,4.41551e-05,1799.980000000447,9000.0,0.022077304693894375,-16.235824599999997,22.17463029999999,-0.0001067000170203131,1.229793987536489e-06,-3.156193743750991e-06,0.9990823741164002,-0.00027700964797861807,0.9886745705050212,2.5961537375001744,6.740014228736125,-1.28195577928924e-06,2.462014520891581,-0.23479451472602753,7,0.015182061713059636,6.048159699999999,0.0022464319849470867,1.37e-05,48968.328402179,3.832885583891978e-15,3.8328855838919775e-11,0.023051430016217636,8.835349379725539e-13,3.5396244209790285e-13,3.5396244209790287e-09,9.609829088127857,True,
5,94,lithiation,0.941280330610205,0.9514016592409329,0.946340994925569,4.41549e-05,1799.980000000447,9000.0,0.022077204695005483,-17.7864768,23.8275789,-8.10021790461004e-05,1.3313068043425382e-06,-4.329216409223794e-06,0.9991701989288292,-0.00031460863950294996,0.9840601060228239,3.8839527924785604,15.085089294202007,-1.4939661550250228e-06,2.8978008602552867,-0.2736261678381304,8,0.015181992946091849,7.797388399999997,0.0022464319849470867,1.37e-05,20779.939418031227,9.0322688735626e-15,9.0322688735626e-11,0.032870888660534864,2.968987044948909e-12,7.09152785124409e-13,7.09152785124409e-09,8.860770288710441,True,
5,95,lithiation,0.9514016592409329,0.9615229878716607,0.9564623235562968,4.41549e-05,1799.980000000447,9000.0,0.022077204695005483,-20.262908200000005,26.21431280000001,-5.188137412417231e-05,1.2842676818103368e-06,-6.314791226547905e-06,0.9995067682414625,-0.0003926303428786195,0.9789720487910196,7.567847797147824,57.27232028079517,-1.6933922714821597e-06,3.7290776230015603,-0.31015189757401795,8,0.015181992946091682,8.973656300000004,0.0022464319849470867,1.37e-05,6634.988654491043,2.8287915740889433e-14,2.828791574088943e-10,0.04950785145885245,1.400473930580488e-11,2.0923165894363084e-12,2.0923165894363085e-08,8.600292545863669,True,
5,96,lithiation,0.9615229878716607,0.9716443165023886,0.9665836521870246,4.41549e-05,1799.980000000447,9000.0,0.022077204695005483,-27.2178203,32.1989656,7.293422926903047e-05,2.3824831410966505e-06,-1.2047048954571232e-05,0.999225479004708,-0.0005771299392099485,0.9651245878921293,-7.913018962346271,62.61586909845166,-1.988600503039276e-06,6.058053860571358,-0.364220523455233,7,0.015181992946091849,9.358339,0.0022464319849470867,1.37e-05,9508.239155488835,1.9739722248325224e-14,1.9739722248325225e-10,0.0653323731524865,1.2896428998540233e-11,1.5973291920775415e-12,1.5973291920775414e-08,8.995528743019655,False,sign: dV/dt direction disagrees with I*U'
5,97,lithiation,0.9716443165023886,0.9817656222107939,0.9767049693565912,4.41548e-05,1799.980000000447,9000.0,0.02207715469556104,-34.5937367,39.45405590000001,-7.162672688914749e-05,9.125105165114005e-07,-1.2781998347305904e-05,0.9999338694297991,-0.0007613490944560946,0.9775901803190862,10.629399492655725,112.9841335744698,-2.285192713264523e-06,5.593400623550089,-0.41854357873308423,6,0.015181958562607956,9.5176958,0.0022464319849470867,1.37e-05,6944.435382357108,2.7027395269144758e-14,2.7027395269144756e-10,0.025479609529656153,6.886474780614844e-12,2.486603175760486e-12,2.4866031757604862e-08,9.591822765523915,True,
5,98,lithiation,0.9817656222107939,0.9918869508415218,0.9868262865261579,4.41549e-05,1799.980000000447,9000.0,0.022077204695005483,-40.1128736,41.8281686,-0.00013106888288740872,1.007643862506628e-06,-1.4596922164028334e-05,0.9999444919852097,-0.0009187253541688158,0.9798861511361535,7.009484890155223,49.13287842531438,-2.6890347960822723e-06,5.428312859801958,-0.4925080022465814,7,0.015181992946091849,12.063692300000001,0.0022464319849470867,1.37e-05,16793.40425596049,1.1176411711364782e-14,1.1176411711364782e-10,0.015375790810275205,1.7184616848345479e-12,8.346643959347467e-13,8.346643959347467e-09,8.641810689744679,True,
5,99,lithiation,0.9918869508415218,1.0000000000000009,0.9959434754207613,4.41549e-05,1442.8269999995828,28800.0,0.017696633861744884,-38.8038447,39.2746171,-0.0002762575840564928,1.927373500291143e-06,-1.512847070266398e-05,0.9998760292862039,-0.0010151319967159308,0.9863415868135677,3.674585080380429,13.502575512954444,-2.860842429074511e-06,5.288117426152015,-0.5239752908882165,5,0.012169573737718653,7.681748799999999,0.0022464319849470867,1.37e-05,65913.28147477466,2.8475292960771474e-15,2.8475292960771475e-11,0.013953452223755118,3.973286398855552e-13,2.577957315850562e-13,2.577957315850562e-09,9.514889755835334,True,
5,100,delithiation,1.0,0.9898787630585626,0.9949393815292813,-4.41545e-05,1799.980000000447,9000.0,0.022077004697227703,27.210116400000004,-17.431549800000003,0.0009148397556839879,2.0119792037467866e-06,-8.32343330914199e-06,0.9991439741397842,0.00046570355864520376,0.9739163836136167,0.5090547888324075,0.259136778033207,3.6541449177145647e-06,-2.2778060248217438,-0.6692780322465212,15,0.015181855412156109,18.66380120000001,0.0022464319849470867,1.37e-05,443048.1379921358,4.2363342468969256e-16,4.236334246896926e-12,0.004398539069265771,1.8633681695444715e-14,2.9754683004701265e-15,2.9754683004701264e-11,2.65022382931181,True,
5,101,delithiation,0.9898787630585626,0.9797575719617704,0.9848181675101665,-4.41543e-05,1799.980000000447,9000.0,0.022076904698338815,16.8671757,-12.982629200000012,0.00028110420530201796,4.991152717376959e-07,3.7144101842741037e-07,0.999870678342073,0.0003011473333499808,0.9997473450577087,1.0713014165918597,1.1476867251917253,1.6215467661747119e-06,0.22906586857414746,-0.2969971276691193,16,0.015181786645188322,9.695462800000012,0.0022464319849470867,1.37e-05,212426.2190713937,8.835538325752519e-16,8.835538325752519e-12,0.00355110498045696,3.137592415359812e-14,1.748090873994459e-14,1.748090873994459e-10,4.448007340156937,True,
5,102,delithiation,0.9797575719617704,0.9696363579426557,0.974696964952213,-4.41544e-05,1799.980000000447,9000.0,0.02207695469778326,12.191578800000006,-11.934474200000004,0.000197383519044182,2.6237723710898983e-07,-3.764180474590116e-07,0.9998966556596841,0.00017707183226157015,0.9995303816367299,0.8970953254812257,0.8047800230002663,-5.424891486273051e-07,0.6938720311945155,0.09936028821288775,7,0.015181821028672049,2.2205859000000023,0.0022464319849470867,1.37e-05,935776.3282772556,2.0057143392965847e-16,2.0057143392965846e-12,0.002658552632758156,5.332297137297721e-15,2.99611300164109e-14,2.99611300164109e-10,12.222064038759767,False,sign: dV/dt direction disagrees with I*U'
5,103,delithiation,0.9696363579426557,0.9595151210012183,0.964575739471937,-4.41545e-05,1799.980000000447,9000.0,0.022077004697227703,9.5461607,-12.127906100000002,0.00017770006735773247,3.1869672976418535e-07,-1.4336742273632233e-06,0.999532883831059,0.00010033831988535845,0.9832548489762273,0.5646498697345166,0.31882947539120654,-3.4692233367069925e-07,4.132550972414695,0.06354085621943946,8,0.015181855412156109,1.9055902999999956,0.0022464319849470867,1.37e-05,1854569.261870305,1.0120409297127973e-16,1.0120409297127972e-12,0.003586906122242587,3.630095806746912e-15,3.8174191786740705e-14,3.8174191786740703e-10,19.421639432284945,False,sign: dV/dt direction disagrees with I*U'
5,104,delithiation,0.9595151210012183,0.9493938382151356,0.9544544796081769,-4.41547e-05,1799.980000000447,9000.0,0.022077104696116595,8.716002099999995,-12.134574299999992,0.00016990399694677614,4.174046367941449e-07,-1.79960563121916e-06,0.9985270595296533,7.279646939713547e-05,0.9513798277300899,0.42845648545831194,0.18357495993128867,-2.3805569872009438e-07,7.559599038774258,0.04360109725337257,8,0.015181924179124062,1.3126432999999993,0.0022464319849470867,1.37e-05,3600662.5147111,5.2126518170798165e-17,5.212651817079817e-13,0.004913417509829394,2.561193471068398e-15,4.1803754002791086e-14,4.1803754002791087e-10,28.319024112939037,False,sign: dV/dt direction disagrees with I*U'
5,105,delithiation,0.9493938382151356,0.9392726012736982,0.9443332197444169,-4.41545e-05,1799.980000000447,9000.0,0.022077004697227703,8.387640099999997,-11.99743889999999,0.00016657369610629044,4.6323842502446624e-07,-1.894178134051492e-06,0.9977259123701923,6.436299385847802e-05,0.9322516618155297,0.38639350247357235,0.14929993875379455,-1.60152154209095e-07,11.82736594088175,0.029332804539165,7,0.015181855412156109,0.8857250000000039,0.0022464319849470867,1.37e-05,7646798.849706394,2.4544911366042605e-17,2.4544911366042603e-13,0.0055619636935819025,1.3651790588011474e-15,4.251455456443319e-14,4.251455456443319e-10,41.618658989232905,False,sign: dV/dt direction disagrees with I*U'
5,106,delithiation,0.9392726012736982,0.9291513184876156,0.9342119598806569,-4.41547e-05,1799.980000000447,9000.0,0.022077104696116595,8.294999599999992,-11.88551639999999,0.00016416877107457788,5.110226614441284e-07,-1.920115579884256e-06,0.9969090740707011,6.055845219754578e-05,0.9217651183464614,0.36887924421408713,0.13607189681195614,-1.0232787577732122e-07,18.764345153247174,0.018741864561469555,6,0.015181924179123896,0.4780590000000029,0.0022464319849470867,1.37e-05,18193890.13013196,1.0316100551204036e-17,1.0316100551204036e-13,0.0062255769851865825,6.422367816844647e-16,4.295645177658083e-14,4.295645177658083e-10,64.52922026090619,False,sign: dV/dt direction disagrees with I*U'
5,107,delithiation,0.9291513184876156,0.9190300357015329,0.9240906770945743,-4.41547e-05,1799.980000000447,9000.0,0.022077104696116595,8.286096199999996,-11.757284399999998,0.00016097778492192626,5.885413021036774e-07,-1.886831117121517e-06,0.9957135346291188,5.9163531004764576e-05,0.9198483807692261,0.3675260597818433,0.13507540461876705,-6.853589658945806e-08,27.53055276162744,0.012552693796495148,6,0.015181924179124062,0.3105550999999984,0.0022464319849470867,1.37e-05,38996720.687947005,4.812968800682019e-18,4.812968800682019e-14,0.007312081010297392,3.51928177706208e-16,4.371752199730483e-14,4.371752199730483e-10,95.30622007366856,False,sign: dV/dt direction disagrees with I*U'
5,108,delithiation,0.9190300357015329,0.9089087070708051,0.913969371386169,-4.41549e-05,1799.980000000447,9000.0,0.022077204695005483,8.124507900000008,-11.558636999999997,0.00016135136498383765,6.120616938911461e-07,-1.922248720530993e-06,0.9951508883069835,5.762596129097906e-05,0.9127898517011599,0.35714579357138615,0.12755311786573517,-3.995972426502008e-08,48.10465427094275,0.0073187911129905464,6,0.015181992946091682,0.1882611999999978,0.0022464319849470867,1.37e-05,115247818.30232552,1.6285774669299114e-18,1.6285774669299114e-14,0.007586693722144285,1.23555184443828e-16,4.2057295957996294e-14,4.2057295957996294e-10,160.70021674357696,False,sign: dV/dt direction disagrees with I*U'
5,109,delithiation,0.9089087070708051,0.8987874013623998,0.9038480542166024,-4.41548e-05,1799.980000000447,9000.0,0.02207715469556104,8.1504508,-11.378519200000007,0.00016051290512376795,6.425140520037005e-07,-1.8877857767729229e-06,0.9948130345473372,5.864713734352801e-05,0.9177077100380506,0.3653733467617853,0.13349768252390778,-1.953333844806939e-08,96.6442977370059,0.003577620973147724,6,0.015181958562607956,0.09487570000001055,0.0022464319849470867,1.37e-05,477308700.6462349,3.9322559958761247e-19,3.932255995876124e-15,0.008005761923108576,3.148070532370047e-17,4.1183662619684734e-14,4.118366261968473e-10,323.6246487467201,False,sign: dV/dt direction disagrees with I*U'
5,110,delithiation,0.8987874013623998,0.8886660956539945,0.8937267485081971,-4.41548e-05,1799.980000000447,9000.0,0.02207715469556104,8.09856510000001,-11.328846200000006,0.0001643011753433745,6.667906846026671e-07,-1.9531748992166434e-06,0.9944907020874706,5.890698116859227e-05,0.9130895908879296,0.3585304916138429,0.1285441134168639,-3.1840968517785955e-09,613.4156685986562,0.0005831820150836859,6,0.015181958562607956,0.07708370000000797,0.0022464319849470867,1.37e-05,,,,,,3.896398842528024e-14,3.896398842528024e-10,,False,undefined: |U'| below threshold or no slope; sign: dV/dt direction disagrees with I*U'
5,111,delithiation,0.8886660956539945,0.8785447899455892,0.8836054427997918,-4.41548e-05,1799.980000000447,9000.0,0.02207715469556104,8.200116499999993,-11.282891099999997,0.00016926266517694995,6.878284871223254e-07,-2.0130370578313723e-06,0.994468782127416,6.063828205618972e-05,0.9128866891040259,0.3582495997732133,0.1283427757376675,2.092396729202654e-08,-96.20723592884208,-0.0038323210558413204,6,0.015181958562607956,0.08969010000001165,0.0022464319849470867,1.37e-05,462558510.32105136,4.057648833868144e-19,4.057648833868144e-15,0.00812735030968889,3.297793350654702e-17,3.641596537284816e-14,3.6415965372848156e-10,299.5771496914085,True,
5,112,delithiation,0.8785447899455892,0.868423484237184,0.8734841370913866,-4.41548e-05,1799.980000000447,9000.0,0.02207715469556104,8.292026799999991,-11.372581100000001,0.00017738737755674868,7.047980979973109e-07,-2.1222522184485917e-06,0.9946116561283617,6.286969535179285e-05,0.9104816918703882,0.3544203438696193,0.12561378014865918,2.7746974533044648e-08,-76.48589636038128,-0.005081986281798525,6,0.015181958562607789,0.13861060000000536,0.0022464319849470867,1.37e-05,288899337.7183672,6.496726558195474e-19,6.496726558195474e-15,0.007946428970368381,5.162577613460618e-17,3.368573616871672e-14,3.368573616871672e-10,227.7066570080633,True,
5,113,delithiation,0.868423484237184,0.8583021556064561,0.86336281992182,-4.41549e-05,1799.980000000447,9000.0,0.022077204695005483,8.3706006,-11.48747650000001,0.00018627114981128833,7.629982074272219e-07,-2.2457365032839347e-06,0.9941335138679968,6.509020017506953e-05,0.9066191249094997,0.34943790405015773,0.12210684878696725,5.348942086003449e-08,-41.984685329840126,-0.009796811795624008,6,0.015181992946091849,0.24087720000000312,0.0022464319849470867,1.37e-05,85721110.7947131,2.1895423223047626e-18,2.1895423223047626e-14,0.008192339051970388,1.793747307295924e-16,3.11696169732099e-14,3.11696169732099e-10,119.31335575166781,True,
5,114,delithiation,0.8583021556064561,0.8481807352864377,0.8532414454464469,-4.41553e-05,1799.980000000447,9000.0,0.02207740469278326,8.605562099999991,-11.64090629999999,0.00019647440117158781,8.125321548621688e-07,-2.3874512568809645e-06,0.9938670849704231,6.76464598275741e-05,0.9026899971461649,0.3443016465462904,0.1185436238144867,9.056353343729934e-08,-26.36216991835781,-0.016586940762720378,6,0.01518213048002759,0.40394069999999394,0.0022464319849470867,1.37e-05,33268837.138865817,5.6416158826523566e-18,5.6416158826523566e-14,0.008271124889726034,4.666250954527961e-16,2.876967950347158e-14,2.876967950347158e-10,71.41110532516157,True,
5,115,delithiation,0.8481807352864377,0.8380593608110646,0.8431200480487511,-4.41551e-05,1799.980000000447,9000.0,0.022077304693894375,8.684873499999995,-11.739484899999999,0.00020600107435084661,8.053373381884092e-07,-2.5150842391603607e-06,0.9944303699408213,7.028599999935955e-05,0.9008883795705561,0.34119239533505225,0.11641225063447058,1.1546368637984132e-07,-21.78246960595454,-0.02114756269289095,6,0.015182061713059636,0.5017816999999952,0.0022464319849470867,1.37e-05,22499896.662692055,8.341816089814136e-18,8.341816089814135e-14,0.00781876833143904,6.52227274697274e-16,2.6615369311109224e-14,2.6615369311109226e-10,56.48536545819107,True,
5,116,delithiation,0.8380593608110646,0.8279379634133688,0.8329986621122167,-4.41552e-05,1799.980000000447,9000.0,0.022077354693338814,8.812360500000004,-11.864006499999997,0.0002167862992323285,8.177525873198477e-07,-2.6477097799773147e-06,0.9948063940755624,7.391469117418105e-05,0.9010508941015044,0.34095646927837975,0.11625131394277871,1.4730298251940232e-07,-17.974583641770906,-0.026978975818813478,6,0.015182096096543696,0.6789266999999988,0.0022464319849470867,1.37e-05,15309921.832081648,1.2259370234451438e-17,1.2259370234451438e-13,0.007544319822937402,9.248860987650073e-16,2.454553333788547e-14,2.4545533337885473e-10,44.745787525206175,True,
5,117,delithiation,0.8279379634133688,0.8178166118603183,0.8228772876368435,-4.4155e-05,1799.980000000447,9000.0,0.02207725469444993,8.832372800000002,-11.8336156,0.0002258864063930134,8.11749466196208e-07,-2.7746286990219743e-06,0.9951940674530793,7.616619650029098e-05,0.8985056947855276,0.3371880482607331,0.11369577988988248,1.7191215229598696e-07,-16.139805487658617,-0.03148636048165959,6,0.015182027329575742,0.7574855999999963,0.0022464319849470867,1.37e-05,12203922.140299495,1.5379481927389116e-17,1.5379481927389116e-13,0.007187236090549582,1.105359675624861e-15,2.2492001667289627e-14,2.2492001667289627e-10,38.24222923688126,True,
5,118,delithiation,0.8178166118603183,0.8076952832295904,0.8127559475449544,-4.41549e-05,1799.980000000447,9000.0,0.022077204695005483,8.967272900000003,-11.789143100000011,0.0002354469817283206,7.618139452219033e-07,-2.8723092246623192e-06,0.9961880504324829,8.045588683143377e-05,0.902874964778552,0.3417155159129236,0.11676949381563553,2.1074493205689032e-07,-13.629315763982135,-0.038598818290544346,7,0.015181992946091849,1.0947435999999895,0.0022464319849470867,1.37e-05,8822757.98746137,2.1273393225422164e-17,2.1273393225422164e-13,0.006471214365372083,1.3766468784056105e-15,2.0547150788650295e-14,2.0547150788650294e-10,31.078311842733346,True,
5,119,delithiation,0.8076952832295904,0.7975740233658304,0.8026346532977104,-4.41546e-05,1799.980000000447,9000.0,0.02207705469667215,9.125903300000001,-11.941827899999993,0.0002473265312923318,7.528738633432322e-07,-2.982975271605554e-06,0.996747632686018,8.636384683373928e-05,0.9088281127181393,0.3491895769631769,0.12193336065972242,2.553690965463489e-07,-11.681034674703291,-0.04677223897885003,7,0.015181889795640002,1.3096779000000003,0.0022464319849470867,1.37e-05,6630360.223975276,2.830766257937479e-17,2.830766257937479e-13,0.006088096245957212,1.7233977428131513e-15,1.9106167779342117e-14,1.9106167779342116e-10,25.979739282719564,True,
5,120,delithiation,0.7975740233658304,0.7874526718127799,0.7925133475893051,-4.4155e-05,1799.980000000447,9000.0,0.02207725469444993,9.4587057,-12.301318300000002,0.000266244912980531,7.602319149508831e-07,-3.198910520166392e-06,0.997171930138029,9.363026559509439e-05,0.9109469748127569,0.35166968843435165,0.12367156976351396,2.974424068015063e-07,-10.754722416905189,-0.05447770107002078,7,0.015182027329575742,1.4964491000000053,0.0022464319849470867,1.37e-05,5663556.72824267,3.313995233137495e-17,3.313995233137495e-13,0.005710771382936993,1.8925469140591214e-15,1.7495004530685883e-14,1.7495004530685882e-10,22.976352735366653,True,
5,121,delithiation,0.7874526718127799,0.7773312973374067,0.7823919845750933,-4.41551e-05,1799.980000000447,9000.0,0.022077304693894375,9.743332899999999,-12.600026999999999,0.00028490056534178905,7.178485423608027e-07,-3.3986693592432527e-06,0.9978457890483978,0.0001015068413450257,0.9146940625209887,0.3562886624084095,0.1269416109607736,3.5050376384672056e-07,-9.696527426534372,-0.06419594378494461,6,0.015182061713059802,1.513496000000003,0.0022464319849470867,1.37e-05,4670180.229257026,4.0189027143789564e-17,4.0189027143789565e-13,0.0050392918069475596,2.0252423521489184e-15,1.602985942427293e-14,1.602985942427293e-10,19.971519569382252,True,
5,122,delithiation,0.7773312973374067,0.7672099457843562,0.7722706215608814,-4.4155e-05,1799.980000000447,9000.0,0.02207725469444993,10.120615399999991,-12.910604499999993,0.00030272581856089214,6.314451909143606e-07,-3.563340575937195e-06,0.9985825831271334,0.00011044635118144205,0.9208555927887558,0.3648395492214226,0.13310789667609083,4.1605960922375926e-07,-8.564495319757919,-0.07620289003957466,6,0.015182027329575742,1.7669797000000043,0.0022464319849470867,1.37e-05,3742141.4676338653,5.015577353858706e-17,5.015577353858706e-13,0.004171730009129352,2.092363456020195e-15,1.4906223014826273e-14,1.4906223014826272e-10,17.239447407333646,True,
5,123,delithiation,0.7672099457843562,0.7570885942313057,0.762149270007831,-4.4155e-05,1799.980000000447,9000.0,0.02207725469444993,10.48233359999999,-13.270094999999996,0.000322912159095804,5.705314713761965e-07,-3.7604260208494508e-06,0.9990149799058252,0.00011999788327695561,0.9253279872809909,0.37161153551159326,0.13809513332528414,4.885031582862363e-07,-7.69785406104999,-0.08947119987042769,6,0.015182027329575742,2.093866400000005,0.0022464319849470867,1.37e-05,3088633.915279218,6.076796575713067e-17,6.076796575713067e-13,0.003533663600489735,2.147335486717793e-15,1.3840527779609125e-14,1.3840527779609123e-10,15.091728251949602,True,
5,124,delithiation,0.7570885942313057,0.74696719683361,0.7520278955324579,-4.41552e-05,1799.980000000447,9000.0,0.022077354693338814,10.724701000000003,-13.540633100000004,0.00034016451305503206,4.619492859629949e-07,-3.907173723508425e-06,0.9994409305162376,0.0001293316449325382,0.9305703766918091,0.38020322511306415,0.14455449238637533,5.705843490222596e-07,-6.8476706909393315,-0.10450420685024044,7,0.01518209609654353,3.0092149999999958,0.0022464319849470867,1.37e-05,2512295.3271900862,7.470857345817086e-17,7.470857345817087e-13,0.002716034555246275,2.029110670855468e-15,1.2985937723243448e-14,1.298593772324345e-10,13.184128766267243,True,
