Repository: zhangjunhuan846-hash/fangzhen

# 🔋 Fangzhen · 电池数据—模型研究工作站
  <strong>让实验记录、物理仿真、诊断分析与下一轮实验建议接在同一条可追溯的研究链上。</strong><br>
  Battery data → model → simulation → evidence → experiment
  <a href="#项目能做什么">项目能力</a> ·
  <a href="#研究流程">研究流程</a> ·
  <a href="#快速开始">快速开始</a> ·
  <a href="#项目路线图">路线图</a> ·
  <a href="STATUS.md">验收状态</a>
> **当前软件：本地工作站 v0.3.10。** `v0.1.0-platform` 是保留的仿真平台冻结标签，两者用途不同。工作站增加了数据录入、参数探索、机器学习辅助研究，以及环境和经济筛选；这些工程能力不自动构成真实回收石墨的材料验证。详细判据与失败记录以 [STATUS.md](STATUS.md) 为准。

## 项目能做什么

| 研究环节 | 已有能力 | 关键约束 |
| --- | --- | --- |
| **实验数据** | 数据集适配、协议与单位核对；本地工作站的方案、样品、工艺、表征、极片与半电池记录；Excel/CSV 导入和版本归档 | 原始数据、来源和测试条件必须由研究者提供，软件不补造缺失实测值 |

File: outputs/analysis/graphite_phaseB16/v2/gitt_ds_app_pulses.csv (part 16 of 16)
cycle,pulse_id,branch,SOC_start,SOC_end,SOC_mid,I_A,pulse_time_s,relax_time_s,capacity_increment_mAh,delta_V_pulse_mV,delta_V_relax_mV,quad_sqrt_t_slope_V_per_sqrt_s,quad_sqrt_t_slope_stderr,quad_t_slope_V_per_s,quad_r2,linear_sqrt_t_slope_V_per_sqrt_s,linear_sqrt_t_r2,slope_ratio_linear_over_quad,Ds_ratio_vs_linear,dUdt_expected_V_per_s,t_slope_over_expected_drift,u_prime_V_per_soc,u_prime_knots,u_prime_halfwidth_soc,u_prime_window_curvature_mV,Q_th_Ah,R_m,tau_d_s,Ds_app_m2_s,Ds_app_cm2_s,Ds_app_rel_uncertainty,Ds_app_cm2_s_uncertainty,Ds_app_relax_m2_s,Ds_app_relax_cm2_s,relax_over_pulse_sqrt_ratio,accepted,flags
5,125,delithiation,0.74696719683361,0.736845868202882,0.741906532518246,-4.41549e-05,1799.980000000447,9000.001000000164,0.022077204695005483,10.883331199999999,-13.6592388,0.00035452243220619777,3.49789081180956e-07,-3.999646263007029e-06,0.9997194968555705,0.00013869966636794682,0.9365656941177957,0.3912295916081162,0.1530605933498534,6.642889856518311e-07,-6.020943218082098,-0.12166731412864228,7,0.015181992946092016,3.4828335000000044,0.0022464319849470867,1.37e-05,2013287.1788013563,9.322564707919329e-17,9.322564707919328e-13,0.0019732973115648223,1.8396191875026303e-15,1.216575145241699e-14,1.216575145241699e-10,11.423567876528354,True,
5,126,delithiation,0.736845868202882,0.7267245395721541,0.7317852038875181,-4.41549e-05,1799.980000000447,9000.0,0.022077204695005483,11.1094043,-13.721495899999992,0.0003645512946104381,2.553908946808841e-07,-4.004460633707926e-06,0.9998684386414236,0.00014846880155573326,0.9441708436347129,0.407264502281875,0.16586437481890337,7.714108688353356e-07,-5.19108661218865,-0.1412871363639159,7,0.015181992946091849,3.6777705000000105,0.0022464319849470867,1.37e-05,1578622.0814893316,1.1889482745796014e-16,1.1889482745796013e-12,0.0014011246069159978,1.6658646838637977e-15,1.161071633987505e-14,1.161071633987505e-10,9.88207230061236,True,
5,127,delithiation,0.7267245395721541,0.7166032109414262,0.7216638752567901,-4.41549e-05,1799.980000000447,9000.0,0.022077204695005483,11.62677999999999,-14.2262727,0.00038253170290564984,2.2196253711691802e-07,-4.003514405965529e-06,0.9999200656010063,0.00016650026872449161,0.955139662401729,0.4352587444642682,0.18945017463261113,9.304274846678165e-07,-4.302876335811247,-0.17041169655992727,7,0.015181992946091849,3.9823949999999995,0.0022464319849470867,1.37e-05,1194819.2104586612,1.5708652686288035e-16,1.5708652686288035e-12,0.001160492243811041,1.8229769603158738e-15,1.1334980449230782e-14,1.1334980449230782e-10,8.494560598268464,True,
5,128,delithiation,0.7166032109414262,0.7064817676990853,0.7115424893202558,-4.41554e-05,1799.980000000447,9000.0,0.022077454692227706,12.484371699999997,-15.0801614,0.00040889497740976703,3.087606161852177e-07,-4.105351138868958e-06,0.9998769308842025,0.00018736838741525893,0.9624109803133,0.45823108075864416,0.20997572337323506,1.0510114636321154e-06,-3.906095490796616,-0.19249497833599621,7,0.015182164863511316,5.003005300000002,0.0022464319849470867,1.37e-05,1069894.7016489708,1.7542847881265654e-16,1.7542847881265653e-12,0.0015102196566029158,2.6493553703082203e-15,1.1147097808199974e-14,1.1147097808199975e-10,7.971331258309908,True,
5,129,delithiation,0.7064817676990853,0.6963603473790669,0.7014210575390761,-4.41553e-05,1799.980000000447,9000.0,0.02207740469278326,13.192243899999998,-15.831023499999999,0.00043086413171567156,4.929386108855421e-07,-4.105078984859107e-06,0.9997468814135003,0.00020935222727359371,0.9695186837581908,0.48588919769201355,0.23608831243378864,1.2029434607616034e-06,-3.4125286173134968,-0.22032214476667814,8,0.01518213048002759,6.437197300000003,0.0022464319849470867,1.37e-05,906823.2427410606,2.069752859803948e-16,2.069752859803948e-12,0.0022881394602177452,4.73588319141594e-15,1.106396231906469e-14,1.1063962319064691e-10,7.311325150259465,True,
5,130,delithiation,0.6963603473790669,0.686238949981371,0.691299648680219,-4.41552e-05,1799.980000000447,9000.0,0.022077354693338814,13.993494200000011,-16.647093,0.0004491397514081386,6.831733020030872e-07,-3.99034396010667e-06,0.9996074170813295,0.00023381900039648747,0.9765441330321357,0.5205929772713735,0.27101704798427284,1.3326210733277372e-06,-2.9943575409191414,-0.24407348105266433,7,0.015182096096543862,6.731465499999992,0.0022464319849470867,1.37e-05,802938.0260806418,2.337540307016791e-16,2.3375403070167913e-12,0.003042141337350831,7.111127995699534e-15,1.1258673045067071e-14,1.1258673045067071e-10,6.940073173147478,True,
5,131,delithiation,0.686238949981371,0.676117575505998,0.6811782627436845,-4.41551e-05,1799.980000000447,9000.0,0.022077304693894375,14.72211629999999,-17.4416825,0.0004640408598180832,9.247848786598316e-07,-3.8094055015738668e-06,0.9994080116276655,0.000258483629236633,0.982110764065211,0.5570277353118553,0.3102798979066544,1.3990143763380791e-06,-2.7229209120387936,-0.25623419067478004,7,0.01518206171305947,7.112428599999998,0.0022464319849470867,1.37e-05,777679.1971294807,2.4134630409658534e-16,2.4134630409658535e-12,0.003985790729817942,9.619558615439918e-15,1.1578110544580646e-14,1.1578110544580646e-10,6.92625568464506,True,
5,132,delithiation,0.676117575505998,0.6659963156422379,0.671056945574118,-4.41546e-05,1799.980000000447,9000.0,0.02207705469667215,15.186853699999988,-17.887897799999998,0.00046882083284373213,1.0996390864774555e-06,-3.5480365665775393e-06,0.9992700624668978,0.0002773671873010837,0.9861845002093953,0.591627265406817,0.35002282117274824,1.3933324789597905e-06,-2.5464392886516,-0.2551964218233931,6,0.015181889795640169,6.297871400000016,0.0022464319849470867,1.37e-05,800270.2519756898,2.345332711501333e-16,2.345332711501333e-12,0.004691084565535885,1.100215408397033e-14,1.1931036933890994e-14,1.1931036933890993e-10,7.132419268490645,True,
5,133,delithiation,0.6659963156422379,0.6558751016231232,0.6609357086326806,-4.41544e-05,1799.980000000447,9000.0,0.02207695469778326,15.283212099999998,-17.820447700000006,0.0004608366554470282,1.2872058907153457e-06,-3.141624529085206e-06,0.9990900006352603,0.00029131318585107554,0.9897556423756985,0.6321397883779258,0.39960071205048886,1.2970059412602294e-06,-2.42221290523362,-0.2375547685396738,7,0.015181821028672049,6.086617700000019,0.0022464319849470867,1.37e-05,892364.9254367482,2.1032875077215666e-16,2.103287507721567e-12,0.005586386740293953,1.1749777444161676e-14,1.2255091928225878e-14,1.225509192822588e-10,7.633240844360342,True,
5,134,delithiation,0.6558751016231232,0.6457539334486536,0.6508145175358884,-4.41542e-05,1799.980000000447,9000.0,0.02207685469889437,15.768714300000001,-18.039844900000006,0.0004539237729945763,1.4808932748512188e-06,-2.6031001669717887e-06,0.9989558884797205,0.00031345931967587093,0.9934005313758137,0.690554974920021,0.4768661733867909,1.140130633080344e-06,-2.2831595708808137,-0.20882301833598527,7,0.015181752261704429,5.400285199999994,0.0022464319849470867,1.37e-05,1120441.0670818214,1.6751438831926867e-16,1.6751438831926867e-12,0.0065248544489381185,1.0930070018861278e-14,1.2944137760872727e-14,1.2944137760872726e-10,8.790437799903767,True,
5,135,delithiation,0.6457539334486536,0.6356326965072162,0.6406933149779349,-4.41545e-05,1799.980000000447,9000.0,0.022077004697227703,17.016932400000005,-19.1175789,0.00045189012874324153,1.7206748937469871e-06,-1.8258767483448245e-06,0.9988870770900361,0.00035336499992253973,0.9967291279234383,0.7819710532409471,0.6114787281067561,9.716295414947209e-07,-1.8791902369867837,-0.177959638232107,7,0.015181855412156109,4.4367612,0.0022464319849470867,1.37e-05,1528961.9533856376,1.2275648820717284e-16,1.2275648820717285e-12,0.0076154568745831295,9.348467420169973e-15,1.466808634233032e-14,1.466808634233032e-10,10.931115949173996,True,
5,136,delithiation,0.6356326965072162,0.6255113678764883,0.6305720321918522,-4.41549e-05,1799.980000000447,9000.0,0.022077204695005483,18.771410000000003,-21.035865,0.00045600098368015743,1.9705443724213066e-06,-9.328487049187796e-07,0.9988905482867639,0.0004056640351151626,0.9984624046596466,0.8896121930291677,0.7914098539861651,7.876494502704026e-07,-1.1843450212509252,-0.1442613006676115,6,0.015181992946091849,3.355368999999997,0.0022464319849470867,1.37e-05,2369179.692311878,7.922151308702529e-17,7.922151308702529e-13,0.008642719831514493,6.846893422398183e-15,1.7440646329781023e-14,1.7440646329781023e-10,14.837465467808046,True,
5,137,delithiation,0.6255113678764883,0.6153900392457604,0.6204507035611244,-4.41549e-05,1799.980000000447,9000.0,0.022077204695005483,20.482897700000002,-22.742159700000002,0.000453384280344086,2.0721056560938566e-06,4.5352024875256346e-08,0.9990278579380467,0.0004558314959609113,0.9990270560196765,1.0053976631368164,1.0108244610409713,6.378291374015335e-07,0.07110372075508652,-0.11682108193392021,6,0.015181992946091849,2.751305700000012,0.0022464319849470867,1.37e-05,3571548.875054418,5.25514298042863e-17,5.25514298042863e-13,0.009140615349615905,4.803524059133221e-15,2.062072248946912e-14,2.0620722489469122e-10,19.808868568466313,True,
5,138,delithiation,0.6153900392457604,0.6052687106150325,0.6103293749303964,-4.41549e-05,1799.980000000447,9000.0,0.022077204695005483,22.157304000000003,-24.280182999999997,0.00044037669845060895,2.162268175354915e-06,1.2060465056620789e-06,0.9991393708585856,0.0005054555265580654,0.9986783122584018,1.1477799082840334,1.3173987178605042,5.128162220315927e-07,2.351810363728663,-0.09392444210851769,7,0.015181992946091849,2.4436861000000087,0.0022464319849470867,1.37e-05,5212637.732950206,3.6006722434127936e-17,3.6006722434127935e-13,0.009820084409381744,3.535890536083156e-15,2.4913149454511644e-14,2.4913149454511646e-10,26.30404393498175,True,
5,139,delithiation,0.6052687106150325,0.5951474049066272,0.6002080577608299,-4.41548e-05,1799.980000000447,9000.0,0.02207715469556104,23.7657577,-25.700345700000003,0.00043252626588268563,2.2836186230391168e-06,2.289476609240953e-06,0.9992075193570433,0.0005560674512677878,0.9978358646829246,1.2856270130392737,1.652836816656285,4.206752982180388e-07,5.442384230638382,-0.07704861991672396,8,0.015181958562607956,2.1694748999999955,0.0022464319849470867,1.37e-05,7472455.5443092855,2.5117580009283155e-17,2.5117580009283153e-13,0.010559444839165,2.65227700601339e-15,2.8935190296278046e-14,2.8935190296278045e-10,33.94097190798527,True,
5,140,delithiation,0.5951474049066272,0.5850260991982219,0.5900867520524246,-4.41548e-05,1799.980000000447,9000.0,0.02207715469556104,25.094024899999997,-26.277005699999993,0.00042799571879410006,2.529477411300364e-06,3.219764370310077e-06,0.9991704932028899,0.0006017356492930723,0.9968560987820126,1.4059384775821904,1.9766630027461272,3.4867725404519896e-07,9.234225441882996,-0.06386184626084505,8,0.015181958562607956,1.7462521999999925,0.0022464319849470867,1.37e-05,10650353.09261441,1.762288990495117e-17,1.762288990495117e-13,0.011820106137637528,2.083044291284238e-15,3.089201842793486e-14,3.089201842793486e-10,41.86822781289067,True,
5,141,delithiation,0.5850260991982219,0.5749048164121393,0.5799654578051806,-4.41547e-05,1799.980000000447,9000.0,0.022077104696116595,26.354096800000004,-25.340065300000006,0.0004487076256814901,3.007113320737507e-06,3.653809294559897e-06,0.998982860024393,0.0006458688150984502,0.996397007564074,1.4393979021807681,2.071866320802396,2.698619157401968e-07,13.539551457410965,-0.04942656570051082,7,0.015181924179123896,1.2274086000000073,0.0022464319849470867,1.37e-05,19542318.778447177,9.604285045590364e-18,9.604285045590365e-14,0.013403442012693011,1.287304776819451e-15,2.6137373449602513e-14,2.613737344960251e-10,52.16731097025003,True,
5,142,delithiation,0.5749048164121393,0.5647835565483792,0.5698441864802593,-4.41546e-05,1799.980000000447,9000.0,0.02207705469667215,26.654303100000014,-19.528038800000008,0.0005687561295224299,4.201475890731552e-06,1.6367010579073214e-06,0.9980792974160486,0.0006570732531823804,0.9975773872982963,1.1552811812931285,1.3346746078500464,2.2950566392317842e-07,7.131419024391347,-0.04203521062332714,6,0.015181889795640169,1.0487884000000003,0.0022464319849470867,1.37e-05,43410796.595272966,4.323578803445355e-18,4.3235788034453546e-14,0.014774261489751063,6.387768381364669e-16,9.661364398247928e-15,9.661364398247928e-11,47.27129955651979,True,
5,143,delithiation,0.5647835565483792,0.5546622737622966,0.5597229151553379,-4.41547e-05,1799.980000000447,9000.0,0.022077104696116595,22.45972310000001,-11.63979620000001,0.0007750951739264984,3.549292730173068e-06,-5.002500756613285e-06,0.9976989496985655,0.0005051579879048102,0.9898276281387615,0.6517367220153971,0.424760754823375,1.99330525662708e-07,-25.09651113386485,-0.03650838724598024,6,0.015181924179123896,0.9049922000000099,0.0022464319849470867,1.37e-05,106879603.0782121,1.756088108435925e-18,1.756088108435925e-14,0.00915834041952026,1.608285270372761e-16,1.848221727588845e-15,1.8482217275888452e-11,32.441720977435004,True,
5,144,delithiation,0.5546622737622966,0.5445409680538914,0.5496016209080941,-4.41548e-05,1799.980000000447,9000.0,0.02207715469556104,13.591043600000004,-10.273665200000003,0.00044033055901419497,1.9025072180638844e-06,-4.346178149544419e-06,0.9961314266941861,0.00020580883543693285,0.9613662766843482,0.4673962122858209,0.21845921925913214,1.7863388599704663e-07,-24.330087907376512,-0.03271761961003029,6,0.015181958562607789,0.8049159999999889,0.0022464319849470867,1.37e-05,42949919.29550232,4.3699732869964835e-18,4.3699732869964834e-14,0.008641268152377101,3.776211099166139e-16,4.461352598472726e-15,4.461352598472726e-11,31.951693623581566,True,
5,145,delithiation,0.5445409680538914,0.5344196623454862,0.5394803151996888,-4.41548e-05,1799.980000000447,9000.0,0.02207715469556104,9.727805899999996,-10.183960200000008,0.00028072620604757724,1.8634654159399752e-06,-3.373550213698967e-06,0.9848948902488507,9.868792241817252e-05,0.8996464535242173,0.35154510085690743,0.12358395793649322,1.7160908434557946e-07,-19.65834283519308,-0.03143099480765424,6,0.015181958562607789,0.7678717000000057,0.0022464319849470867,1.37e-05,18915496.937587462,9.922551895902689e-18,9.922551895902688e-14,0.013276034625881394,1.3173214254710916e-15,1.0785514287662598e-14,1.0785514287662598e-10,32.96922510187239,True,
5,146,delithiation,0.5344196623454862,0.5242983337147583,0.5293589980301223,-4.41549e-05,1799.980000000447,9000.0,0.022077204695005483,8.535176499999992,-10.083168799999987,0.00024476655314094363,1.5773431423217102e-06,-3.252171868273066e-06,0.9797094361136301,6.927789950701719e-05,0.8311775878528349,0.28303662660610734,0.08010973200056504,1.8293702452135577e-07,-17.777548731768142,-0.03350568338320239,6,0.015181992946091849,0.8316188999999974,0.0022464319849470867,1.37e-05,12654159.75347514,1.483227678933449e-17,1.483227678933449e-13,0.01288855133252974,1.9116656077762695e-15,1.390795624085175e-14,1.390795624085175e-10,30.621590689879167,True,
5,147,delithiation,0.5242983337147583,0.5141770280063531,0.5192376808605557,-4.41548e-05,1799.980000000447,9000.0,0.02207715469556104,8.03261999999999,-10.107606699999995,0.00022467895919814126,1.2856513047083324e-06,-3.087179200635624e-06,0.9815794165446169,5.809338396104077e-05,0.798680334209082,0.25856174591679953,0.0668541764515436,2.1027347257512048e-07,-14.681734042950781,-0.03851255573036501,7,0.015181958562607789,0.9724349000000132,0.0022464319849470867,1.37e-05,8070272.952812684,2.325695811002099e-17,2.325695811002099e-13,0.011444340932472758,2.6616055766331747e-15,1.6586136943324086e-14,1.6586136943324085e-10,26.70522049268606,True,
5,148,delithiation,0.5141770280063531,0.5040557452202704,0.5091163866133117,-4.41547e-05,1799.980000000447,9000.0,0.022077104696116595,7.4959993,-9.782224899999997,0.0002071445491222715,1.078303104798022e-06,-2.9018289723441736e-06,0.9833772714238096,5.0560238254063726e-05,0.776078501502503,0.24408191510856247,0.059575981283063496,2.3373161116021222e-07,-12.415218283653997,-0.042809118891820305,7,0.015181924179124062,1.0747164999999892,0.0022464319849470867,1.37e-05,5551936.681934345,3.38062212796359e-17,3.38062212796359e-13,0.010411117351309404,3.5196053694662252e-15,1.8276862803680237e-14,1.8276862803680237e-10,23.251582217253503,True,
5,149,delithiation,0.5040557452202704,0.4939345312011556,0.498995138210713,-4.41544e-05,1799.980000000447,9000.0,0.02207695469778326,7.170587799999989,-9.335249699999991,0.00019466219827524666,9.237934816481311e-07,-2.719570018033504e-06,0.9863103625510907,4.791297951962946e-05,0.7820079458253502,0.2461339692254061,0.06058193080665315,2.819834315606271e-07,-9.644431954679543,-0.05164703312871537,7,0.015181821028672216,1.2970865000000165,0.0022464319849470867,1.37e-05,3368592.3269576654,5.571763567172632e-17,5.571763567172632e-13,0.009491246783742923,5.288298303670324e-15,1.8847858618961112e-14,1.8847858618961112e-10,18.392241807495722,True,
5,150,delithiation,0.4939345312011556,0.4838132713373955,0.48887390126927555,-4.41546e-05,1799.980000000447,9000.0,0.02207705469667215,6.931155900000014,-8.942395399999997,0.0001864852762912629,8.250411784408186e-07,-2.5498184085972425e-06,0.9891343734336854,4.8895930567995984e-05,0.8104227152680938,0.2621972712292183,0.06874740904004828,3.3471357214693946e-07,-7.617911613927237,-0.061304611237796396,6,0.015181889795640169,1.511275800000017,0.0022464319849470867,1.37e-05,2194193.084855553,8.553941824693877e-17,8.553941824693877e-13,0.008848325131601534,7.568805842169631e-15,1.8844821382873096e-14,1.8844821382873096e-10,14.842698529258248,True,
5,151,delithiation,0.4838132713373955,0.4736920343959581,0.4787526528666768,-4.41545e-05,1799.980000000447,9000.0,0.022077004697227703,7.116466799999999,-9.055048300000006,0.00018933588928563946,7.796592326379086e-07,-2.525361181074863e-06,0.9914851921790665,5.306626653609144e-05,0.8376544788197369,0.2802757931225264,0.0785545202104612,3.777288666718228e-07,-6.685645191287271,-0.06918325307331816,6,0.015181855412156109,1.6936213000000033,0.0022464319849470867,1.37e-05,1775979.4132476281,1.0568253134014792e-16,1.0568253134014792e-12,0.008235725784261476,8.703723483040778e-15,1.8745155139867787e-14,1.8745155139867787e-10,13.318119764564592,True,
5,152,delithiation,0.4736920343959581,0.4635707516098754,0.46863139300291673,-4.41547e-05,1799.980000000447,9000.0,0.022077104696116595,7.28324059999999,-9.370803900000002,0.00019535894056257256,7.627622576159004e-07,-2.5915265217897884e-06,0.9925027086831831,5.5519006332100915e-05,0.8434746082010318,0.28418973901180855,0.08076380775959986,4.437794060297873e-07,-5.839672789178144,-0.08128042783844264,6,0.015181924179124062,1.9767582999999922,0.0022464319849470867,1.37e-05,1369823.72729353,1.3701762953897294e-16,1.3701762953897295e-12,0.007808828768413506,1.0699472073237561e-14,1.8856474613746815e-14,1.8856474613746814e-10,11.731188831748486,True,
5,153,delithiation,0.4635707516098754,0.4534494917461154,0.4585101216779954,-4.41546e-05,1799.980000000447,9000.0,0.02207705469667215,7.506370499999998,-9.71844790000001,0.00020124886058094766,7.387894649297128e-07,-2.6577120392563805e-06,0.9934825217616896,5.7837526122983086e-05,0.8482429683944248,0.2873930612875162,0.08259477167621003,5.1392869884755e-07,-5.171363352963393,-0.09412883643978547,6,0.015181889795640002,2.296224200000002,0.0022464319849470867,1.37e-05,1083910.7177616977,1.7316001855538844e-16,1.7316001855538845e-12,0.007342048673438844,1.2713492845272354e-14,1.9111745148146167e-14,1.9111745148146168e-10,10.505733043151555,True,
5,154,delithiation,0.4534494917461154,0.4433281860377102,0.4483888388919128,-4.41548e-05,1799.980000000447,9000.0,0.02207715469556104,7.602691600000017,-9.9170804,0.00020570507777019692,6.322477762970485e-07,-2.663929052202178e-06,0.9957537696535079,6.195827050340026e-05,0.8659446835999192,0.30119951911258525,0.0907211503136526,5.857941956085396e-07,-4.547551123197479,-0.10729090706788262,7,0.015181958562607789,2.9551238000000146,0.0022464319849470867,1.37e-05,871630.2359874477,2.153321354064442e-16,2.153321354064442e-12,0.006147128531298221,1.3236743132623248e-14,1.9048072182856366e-14,1.9048072182856365e-10,9.40526616623802,True,
5,155,delithiation,0.4433281860377102,0.43320694909627266,0.4382675675669914,-4.41545e-05,1799.980000000447,9000.0,0.022077004697227703,7.789522399999998,-10.11428239999998,0.00021085783303272375,5.828759012543256e-07,-2.6931278738739884e-06,0.9967342797123526,6.553544424367516e-05,0.8766816744427822,0.3108039350546891,0.09659908604547941,6.515263120787855e-07,-4.133567323292269,-0.11933085795011253,7,0.015181855412156275,3.2930970999999754,0.0022464319849470867,1.37e-05,740368.5289220745,2.535088846540569e-16,2.5350888465405687e-12,0.005528615113519326,1.4015530511098462e-14,1.8856629024641404e-14,1.8856629024641405e-10,8.624529981580507,True,
5,156,delithiation,0.43320694909627266,0.42308566631018996,0.4281463077032313,-4.41547e-05,1799.980000000447,9000.0,0.022077104696116595,7.7161193000000186,-10.092765100000012,0.00021145898656507362,5.175007440661469e-07,-2.6422948439486033e-06,0.9976308631494426,6.887957088544835e-05,0.8912749598182617,0.3257348954722792,0.10610322212833664,7.275373322441194e-07,-3.6318340335860624,-0.13325211767323872,7,0.015181924179124062,3.3731609999999854,0.0022464319849470867,1.37e-05,597137.1860989106,3.1431638218041027e-16,3.1431638218041028e-12,0.004894573198069244,1.5384445399343255e-14,1.866987552692366e-14,1.8669875526923659e-10,7.7070327190451025,True,
5,157,delithiation,0.42308566631018996,0.41296442936875255,0.41802504783947125,-4.41545e-05,1799.980000000447,9000.0,0.022077004697227703,7.84882910000001,-10.052025399999998,0.00021202017556953427,3.959547387494331e-07,-2.512158926716452e-06,0.9988402061187684,7.646295239067113e-05,0.9184478420675453,0.36063998242277795,0.1300611969219016,8.257792250587962e-07,-3.0421677495429655,-0.1512462990009361,6,0.015181855412156109,3.416120999999994,0.0022464319849470867,1.37e-05,465970.9743251968,4.027933290733531e-16,4.0279332907335315e-12,0.0037350666056738123,1.504459912410064e-14,1.842154958368417e-14,1.842154958368417e-10,6.762728385889702,True,
5,158,delithiation,0.41296442936875255,0.40284316950499255,0.40790379943687255,-4.41546e-05,1799.980000000447,9000.0,0.02207705469667215,7.99113509999999,-10.125368800000006,0.00021386188009850737,3.039724916684264e-07,-2.369681694038802e-06,0.9994460260602863,8.599279234090037e-05,0.9414722417452173,0.40209499842277197,0.16168038775660898,9.158740669683817e-07,-2.5873444608849367,-0.16774731678232466,6,0.015181889795640002,3.7430078000000035,0.0022464319849470867,1.37e-05,385414.1254269786,4.86982670373248e-16,4.869826703732481e-12,0.0028426991432826923,1.38434521986355e-14,1.8370810811704084e-14,1.8370810811704083e-10,6.141966013382836,True,
5,159,delithiation,0.40284316950499255,0.39272184087426465,0.3977825051896286,-4.41549e-05,1799.980000000447,9000.0,0.022077204695005483,8.491456500000021,-10.513037500000017,0.00021844252175429762,2.75385211010185e-07,-2.1935821311891066e-06,0.999656906696226,0.00010007584544394649,0.9621708576416544,0.45813353847155724,0.2098863390724698,1.0221118276349227e-06,-2.146127333507982,-0.18720406855072777,6,0.015181992946091849,4.563495499999987,0.0022464319849470867,1.37e-05,322856.79116990435,5.813413412178391e-16,5.813413412178391e-12,0.0025213516928717394,1.465765974815926e-14,1.8982589161495405e-14,1.8982589161495405e-10,5.714287935026109,True,
5,160,delithiation,0.39272184087426465,0.38260048932121415,0.3876611650977394,-4.4155e-05,1799.980000000447,9000.0,0.02207725469444993,9.125202799999983,-11.16532079999999,0.0002206996757091747,2.953689421536331e-07,-1.9748410465793656e-06,0.9996922003970773,0.00011413636649846055,0.975998464358267,0.517156928897634,0.26745128910683247,1.154185219591192e-06,-1.711026110071698,-0.21139338552449752,7,0.015182027329575742,5.386963500000008,0.0022464319849470867,1.37e-05,258454.89620394673,7.262002103914248e-16,7.262002103914248e-12,0.0026766595030511347,1.9437906942619405e-14,2.0975504036331425e-14,2.0975504036331426e-10,5.374375635042945,True,
5,161,delithiation,0.38260048932121415,0.37247913776816366,0.3775398135446889,-4.4155e-05,1799.980000000447,9000.0,0.02207725469444993,9.572893400000005,-11.673808100000016,0.00021776046868218532,3.4249019434133147e-07,-1.6548239953952617e-06,0.9996698486725377,0.00012846542318160125,0.9863973943812503,0.5899391379851068,0.3480281865266108,1.2602660340426048e-06,-1.313075137070082,-0.23082248765251037,7,0.015182027329575742,5.964353699999981,0.0022464319849470867,1.37e-05,211040.59996224195,8.893549394456815e-16,8.893549394456815e-12,0.003145568122754046,2.7975265473341908e-14,2.3552683654230364e-14,2.355268365423036e-10,5.146152344504193,True,
5,162,delithiation,0.37247913776816366,0.36235780913743587,0.36741847345279977,-4.41549e-05,1799.980000000447,9000.0,0.022077204695005483,10.092496800000017,-12.2348964,0.00021242033768743544,3.781471111651149e-07,-1.277087910088929e-06,0.9996752232119349,0.00014350810088349522,0.9932964692551778,0.6755855039391723,0.45641577313274534,1.3444651663647856e-06,-0.9498854578300204,-0.24624443467267768,8,0.015181992946091682,6.395727399999995,0.0022464319849470867,1.37e-05,176451.54745310423,1.063691436596115e-15,1.063691436596115e-11,0.003560366349869353,3.787131197500998e-14,2.718828333089517e-14,2.718828333089517e-10,5.055720565773098,True,
5,163,delithiation,0.36235780913743587,0.35223648050670797,0.3572971448220719,-4.41549e-05,1799.980000000447,9000.0,0.022077204695005483,10.512769199999994,-12.71519069999999,0.0002060885629156717,3.976164195120965e-07,-9.15524704394244e-07,0.9996976770281218,0.00015668643896598683,0.9969376488351094,0.7602869210655835,0.5780362023433848,1.4260150135383537e-06,-0.6420161749367306,-0.26118063124904184,7,0.015181992946091849,6.472066100000006,0.0022464319849470867,1.37e-05,147635.90026074444,1.271303251231677e-15,1.271303251231677e-11,0.0038586946688040622,4.905571077960943e-14,3.119689409990419e-14,3.119689409990419e-10,4.9537159538784685,True,
5,164,delithiation,0.35223648050670797,0.3421151518759801,0.347175816191344,-4.41549e-05,1799.980000000447,9000.0,0.022077204695005483,10.87149979999999,-12.913078099999975,0.00019549856516615384,4.221972278364454e-07,-5.092383646372409e-07,0.999702973904724,0.0001680198344567797,0.9989588642561323,0.8594428010966729,0.7386419283568953,1.5133726725244357e-06,-0.3364923748674459,-0.2771805529201398,8,0.015181992946091849,7.086515400000021,0.0022464319849470867,1.37e-05,117958.09886714187,1.5911582316310326e-15,1.5911582316310327e-11,0.004319184925757597,6.872506648555871e-14,3.5755741690275393e-14,3.575574169027539e-10,4.74041332929148,True,
5,165,delithiation,0.3421151518759801,0.33199389201222007,0.33705452194410007,-4.41546e-05,1799.980000000447,9000.0,0.02207705469667215,11.093139700000004,-12.887150100000023,0.00018090497462701984,4.253142009676627e-07,-2.558574988832586e-08,0.9997357622419064,0.00017952435607987912,0.9997341155882449,0.9923682665444264,0.9847947764443898,1.6279896936064634e-06,-0.01571616207940856,-0.298175166980889,7,0.015181889795640002,7.615730099999995,0.0022464319849470867,1.37e-05,87283.08894115905,2.1503592766581527e-15,2.1503592766581528e-11,0.004702073028611321,1.0111146356598451e-13,4.158973365658355e-14,4.158973365658355e-10,4.397821075061076,True,
5,166,delithiation,0.33199389201222007,0.32187263214845996,0.32693326208034,-4.41546e-05,1799.980000000447,9000.0,0.02207705469667215,11.3065839,-12.612134200000014,0.00017052146772970322,4.70143467596177e-07,3.8023153628633914e-07,0.9997149696488062,0.00019103893208130717,0.999393930925829,1.1203218845390572,1.2551211249771448,1.8864413734897334e-06,0.2015602189549881,-0.3455119978639929,8,0.015181889795640169,9.785190200000017,0.0022464319849470867,1.37e-05,57756.90188442304,3.2496549135475656e-15,3.2496549135475656e-11,0.00551418509183149,1.7919198677880935e-13,4.4832445232003025e-14,4.4832445232003025e-10,3.714305238547562,True,
5,167,delithiation,0.32187263214845996,0.31175137228469996,0.31681200221657996,-4.41546e-05,1799.980000000447,9000.0,0.02207705469667215,11.625349499999993,-12.18000059999999,0.00017187612553596601,7.113409181677406e-07,5.313032697390001e-07,0.9994082163696756,0.00020054548842795395,0.9988397258878189,1.1668024735988636,1.3614280123964266,2.249122193731282e-06,0.23622694721515813,-0.41193896270350794,8,0.015181889795640002,11.441752400000006,0.0022464319849470867,1.37e-05,41279.782368568565,4.546777846942133e-15,4.546777846942133e-11,0.008277367388280913,3.7635350672036917e-13,4.115635393295795e-14,4.115635393295795e-10,3.008614740845456,True,
5,168,delithiation,0.31175137228469996,0.30163006657629465,0.3066907194304973,-4.41548e-05,1799.980000000447,9000.0,0.02207715469556104,11.586040200000008,-11.260062399999992,0.00021392068732823443,1.299122184920019e-06,-2.98910093734554e-07,0.9979729659189317,0.00019779136451517318,0.9977881782151445,0.9246013884187234,0.8548877274658311,2.551130173454203e-06,-0.11716771525219073,-0.4672512503709691,8,0.015181958562607956,13.1516904,0.0022464319849470867,1.37e-05,49701.86926151869,3.776316721860552e-15,3.7763167218605515e-11,0.012145830318193388,4.586650213147455e-13,2.2706458768677787e-14,2.2706458768677788e-10,2.4521131044759263,True,
5,169,delithiation,0.30163006657629465,0.29150878379021194,0.2965694251832533,-4.41547e-05,1799.980000000447,9000.0,0.022077104696116595,10.991603099999997,-10.214954599999992,0.00028939305663968745,1.0082857103648376e-06,-2.231715997215564e-06,0.9983492767000276,0.00016896865980344783,0.9844236174245604,0.5838725426430131,0.3409071460524172,2.807755347482338e-06,-0.7948399062677245,-0.5142544985373236,7,0.015181924179124062,13.226553800000012,0.0022464319849470867,1.37e-05,75091.37877494864,2.4994879979832726e-15,2.4994879979832728e-11,0.006968278521071891,1.741712853002382e-13,1.021104175169382e-14,1.021104175169382e-10,2.0212009706760936,True,
5,170,delithiation,0.29150878379021194,0.28138750100412935,0.28644814239717065,-4.41547e-05,1799.980000000447,9000.0,0.022077104696116595,10.329693500000015,-10.088920600000023,0.000238934248060669,1.3765031397910501e-06,-2.0140729910850094e-06,0.9948674229380753,0.0001302539655166624,0.9759456279691627,0.5451456481181758,0.29718377766218596,2.8355034099733067e-06,-0.7103052614928683,-0.5193366955935844,6,0.015181924179123896,12.882664799999999,0.0022464319849470867,1.37e-05,50191.347117778234,3.7394891904289704e-15,3.73948919042897e-11,0.011522024581771427,4.3086486375391127e-13,1.4611876183402796e-14,1.4611876183402795e-10,1.9767277116129116,True,
5,171,delithiation,0.28138750100412935,0.27126617237340145,0.2763268366887654,-4.41549e-05,1799.980000000447,9000.0,0.022077204695005483,10.549098199999996,-10.219305699999987,0.00020706410899691031,1.5304178974626123e-06,-1.2968513476070052e-06,0.9942068969997723,0.0001370854282343161,0.9870437736658128,0.6620434072249654,0.4383014730500413,2.899373488166748e-06,-0.44728675105151583,-0.5310324159821761,7,0.015181992946091849,13.541564300000003,0.0022464319849470867,1.37e-05,36052.36172745374,5.206038966847343e-15,5.2060389668473434e-11,0.014782068267421934,7.695602341079619e-13,1.9962113019654055e-14,1.9962113019654054e-10,1.958166190578925,True,
5,172,delithiation,0.27126617237340145,0.26114486666499626,0.26620551951919885,-4.41548e-05,1799.980000000447,9000.0,0.02207715469556104,11.282175799999989,-10.25190949999999,0.00020821818333668893,1.4817968148958754e-06,-9.079614528444971e-07,0.9959487413448248,0.00015922417583490793,0.9933294830052687,0.7646987082652735,0.5847641144225779,3.230649199726599e-06,-0.28104612934184725,-0.5917082921873578,7,0.015181958562607789,13.75430820000001,0.0022464319849470867,1.37e-05,29362.301343486695,6.392210127004721e-15,6.392210127004721e-11,0.01423311635084059,9.09810704766797e-13,1.9867609064342187e-14,1.9867609064342186e-10,1.7629795777125816,True,
5,173,delithiation,0.26114486666499626,0.25102360680123614,0.2560842367331162,-4.41546e-05,1799.980000000447,9000.0,0.02207705469667215,11.814385699999985,-9.945005199999995,0.00020923615729814363,1.3910368605458973e-06,-5.585075691737213e-07,0.9971695423550709,0.00017909882505340858,0.9963838206188689,0.8559649888723968,0.7326760621753223,3.786044268629404e-06,-0.1475174428892529,-0.693434600003372,8,0.015181889795640169,16.437426199999994,0.0022464319849470867,1.37e-05,21589.097433002313,8.693740003835753e-15,8.693740003835754e-11,0.013296333468443399,1.1559486617894658e-12,1.8514412797645773e-14,1.8514412797645774e-10,1.4593237390990024,True,
5,174,delithiation,0.25102360680123614,0.24090234693747614,0.24596297686935614,-4.41546e-05,1799.980000000447,9000.0,0.02207705469667215,11.595696200000006,-9.56985360000001,0.00021600893717100227,1.3617076392622373e-06,-7.733314484920247e-07,0.9971379694792184,0.00017427962512800858,0.9955484395433787,0.8068167336522798,0.6509532417013338,3.531791508759342e-06,-0.21896293894304164,-0.6468668241585124,8,0.015181889795640002,14.626711600000009,0.0022464319849470867,1.37e-05,26441.477238810137,7.098317476926489e-15,7.09831747692649e-11,0.012607882406127011,8.949475203044536e-13,1.6085721014689724e-14,1.6085721014689725e-10,1.5053675716623525,True,
5,175,delithiation,0.24090234693747614,0.23078104122907084,0.2358416940832735,-4.41548e-05,1799.980000000447,9000.0,0.02207715469556104,11.265903699999996,-9.8151863,0.0001884515522146944,1.8010836703464668e-06,-5.908793908219711e-07,0.9938140544899607,0.00015656743509078621,0.9926675735130356,0.8308100052814421,0.6902452648757499,2.2452839615826156e-06,-0.26316466020871704,-0.411234106908341,9,0.015181958562607956,10.647997199999981,0.0022464319849470867,1.37e-05,49795.40631400858,3.76922318529608e-15,3.7692231852960804e-11,0.01911455383816179,7.20470195033896e-13,2.2231616439836794e-14,2.2231616439836793e-10,2.428620147527267,True,
5,176,delithiation,0.23078104122907084,0.22065968967602034,0.2257203654525456,-4.4155e-05,1799.980000000447,9000.0,0.02207725469444993,11.879622899999998,-10.326594100000003,0.00017377489495595173,2.0430819845574737e-06,-5.1885128782319814e-08,0.993320726811881,0.00017097515011994812,0.9933133090263723,0.983888669092775,0.968036913169152,1.162532208882963e-06,-0.04463113226959487,-0.21292216816299744,8,0.015182027329575742,5.166858399999974,0.0022464319849470867,1.37e-05,157941.5776227829,1.1883507992320186e-15,1.1883507992320186e-11,0.0235141213588459,2.7943024910023206e-13,2.8940999699758395e-14,2.8940999699758396e-10,4.934969047308931,True,
5,177,delithiation,0.22065968967602034,0.21053838396761515,0.21559903682181775,-4.41548e-05,1799.980000000447,9000.0,0.02207715469556104,13.41542599999998,-10.544419299999996,0.00018281019184786287,1.9864776499747885e-06,6.286276986687971e-07,0.9960622146563266,0.0002167312246053426,0.9953831634062158,1.1855532911737727,1.4055366062129644,8.128642120408347e-07,0.7733489669701655,-0.14887982722717416,8,0.015181958562607789,4.021003900000014,0.0022464319849470867,1.37e-05,357517.4080108793,5.249814296994695e-16,5.249814296994694e-12,0.021732679451788577,1.140925312980025e-13,2.7265778998253275e-14,2.7265778998253273e-10,7.206708974484568,True,
5,178,delithiation,0.21053838396761515,0.20041705533688725,0.2054777196522512,-4.41549e-05,1799.980000000447,9000.0,0.022077204695005483,14.97349150000002,-10.359823700000021,0.00019405555815589832,1.7578413558693674e-06,1.302068784207653e-06,0.997925588466161,0.000264315774139681,0.9959656868425728,1.362062373536025,1.8552139094025903,9.446590847140087e-07,1.3783478138061291,-0.17301827380382695,9,0.015181992946091849,4.737004699999991,0.0022464319849470867,1.37e-05,298287.018019098,6.292261770104358e-16,6.292261770104358e-12,0.018116887478761844,1.1399619847589548e-13,2.3357477610521903e-14,2.3357477610521905e-10,6.092696989297172,True,
5,179,delithiation,0.20041705533688725,0.19029568086151416,0.1953563680992007,-4.41551e-05,1799.980000000447,9000.0,0.022077304693894375,15.112102099999996,-10.223299300000017,0.00023154260982106563,1.3083217107031032e-06,5.817170724907986e-07,0.9988358732399865,0.0002629323241358432,0.9984395717995065,1.1355677658597494,1.2895141508597026,1.4153524012321968e-06,0.41100511221400365,-0.2592265549111837,9,0.015182061713059636,7.1903616,0.0022464319849470867,1.37e-05,189175.5768513412,9.921471001909056e-16,9.921471001909056e-12,0.011300915297742945,1.1212170342158707e-13,1.5976943048965414e-14,1.5976943048965414e-10,4.012904365558097,True,
5,180,delithiation,0.19029568086151416,0.18017439807543145,0.1852350394684728,-4.41547e-05,1799.980000000447,9000.0,0.022077104696116595,14.02029399999999,-10.520488099999975,0.00018517745408260612,2.1515505055422317e-06,6.832852619538355e-07,0.9956015508194648,0.0002220478334863467,0.994837659719668,1.199108361146887,1.437860861772373,2.9490880766011852e-06,0.23169374539037832,-0.5401402979553875,9,0.015181924179124062,15.685901000000001,0.0022464319849470867,1.37e-05,27869.753150649864,6.734541170330511e-15,6.73454117033051e-11,0.023237715586935794,1.5649535232465012e-12,2.6452635365713816e-14,2.6452635365713815e-10,1.9818941995967387,True,
5,181,delithiation,0.18017439807543145,0.17005311528934874,0.1751137566823901,-4.41547e-05,1799.980000000447,9000.0,0.022077104696116595,15.123248099999987,-10.55967799999999,0.0001515452955981298,2.496436922094701e-06,1.978522009713884e-06,0.9956413989827788,0.00025830723123198245,0.9909270845174889,1.7044886165055604,2.905281443797039,6.3572348313022744e-06,0.3112236785672719,-1.1643594991945512,10,0.015181924179124062,30.386015800000028,0.0022464319849470867,1.37e-05,4016.805478311521,4.672618602355028e-14,4.672618602355028e-10,0.032946412651631125,1.5394602063687665e-11,3.9791454718990463e-14,3.9791454718990464e-10,0.9228152046251142,True,
5,182,delithiation,0.17005311528934874,0.15993183250326604,0.1649924738963074,-4.41547e-05,1799.980000000447,9000.0,0.022077104696116595,17.530024000000004,-9.770929800000022,0.00016427581580886268,1.8275671793817325e-06,3.2877182026971086e-06,0.9986646052622953,0.0003416825656020273,0.9912227196939093,2.0799322402975005,4.326118124228979,1.1278973661064652e-05,0.2914909016984771,-2.065800693528185,12,0.015181924179124062,58.542624200000034,0.0022464319849470867,1.37e-05,1499.4793561982815,1.2517011269555688e-13,1.2517011269555688e-09,0.02224998452003591,2.7850330698472908e-11,2.899331708746121e-14,2.899331708746121e-10,0.48128090476197183,True,
5,183,delithiation,0.15993183250326604,0.14981052679486084,0.15487117964906344,-4.41548e-05,1799.980000000447,9000.0,0.02207715469556104,12.48005029999999,-9.387642099999983,0.0003723849435203687,7.105731840961022e-07,-3.6170950711675144e-06,0.9992680944372457,0.0001772048700755731,0.966610204350223,0.4758647554338629,0.22644726546413016,1.634878616037952e-05,-0.22124548181646456,-2.994355542877616,12,0.015181958562607789,83.32768079999997,0.0022464319849470867,1.37e-05,3667.292836437446,5.117944172201135e-14,5.117944172201135e-10,0.0038163368120023647,1.953179874614416e-12,5.208374526826017e-15,5.208374526826017e-11,0.31900929036016884,True,
5,184,delithiation,0.14981052679486084,0.13968917524181035,0.1447498510183356,-4.4155e-05,1799.980000000447,9000.0,0.02207725469444993,8.598983199999994,-9.767144899999996,0.00011347030264736988,1.6569618848107016e-06,-1.10990336341918e-06,0.9582929479144164,5.3579419016568604e-05,0.9260684879811346,0.47218891433714283,0.2229623708228896,2.1140807069838014e-05,-0.05250051995425946,-3.8720187222603695,10,0.015182027329575742,103.11716789999997,0.0022464319849470867,1.37e-05,203.6355938573216,9.216954484465324e-13,9.216954484465324e-09,0.029205207814771053,2.691830711380958e-10,6.072174160142268e-14,6.072174160142268e-10,0.25667193711536707,False,OCP not locally linear over the pulse step (103 mV across the window)
5,185,delithiation,0.13968917524181035,0.12956784661108245,0.1346285109264464,-4.41549e-05,1799.980000000447,9000.0,0.022077204695005483,8.693128900000014,-10.375678599999993,0.00010725571183339128,1.9094664245081396e-06,-1.0438944078376677e-06,0.939831422990688,5.092670107135291e-05,0.9088650967307318,0.47481574827885487,0.22544999481360886,2.6340983061063155e-05,-0.0396300474214547,-4.824461536725439,34,0.015181992946091849,126.7264783,0.0022464319849470867,1.37e-05,117.19505624175439,1.6015180675610237e-12,1.6015180675610237e-08,0.035605869223529346,5.702344287269724e-10,7.669473411295055e-14,7.669473411295055e-10,0.21883503450251293,False,OCP not locally linear over the pulse step (127 mV across the window)
5,186,delithiation,0.12956784661108245,0.11944647213570936,0.1245071593733959,-4.41551e-05,1799.980000000447,9000.0,0.022077304693894375,9.6137523,-11.386722300000013,0.00013435704142847912,2.4173424159410836e-06,-1.1837764079603141e-06,0.948624716626437,7.047993515905772e-05,0.9274094691855763,0.5245719495585616,0.27517573026367004,3.218224818756422e-05,-0.03678352118413362,-5.894287048014359,89,0.015182061713059636,154.54679720000004,0.0022464319849470867,1.37e-05,123.20277652654669,1.5234234592071725e-12,1.5234234592071723e-08,0.035983858981114614,5.48186549246327e-10,5.886402821776612e-14,5.886402821776612e-10,0.19656883775343284,False,OCP not locally linear over the pulse step (155 mV across the window)
5,187,delithiation,0.11944647213570936,0.10932516642730417,0.11438581928150676,-4.41548e-05,1799.980000000447,9000.0,0.02207715469556104,11.667668800000003,-13.219744000000006,0.00018949279574780197,3.3015070168180624e-06,-1.2791133795126092e-06,0.9661401839566447,0.00012047117909355014,0.9573881261338281,0.6357559854353858,0.4041856730169185,3.8904606758331274e-05,-0.03287819839584143,-7.1255580535147764,169,0.015181958562607789,201.06837150000007,0.0022464319849470867,1.37e-05,167.6933102381325,1.1192456021857474e-12,1.1192456021857473e-08,0.03484572596851729,3.900092554523267e-10,3.9887247493755227e-14,3.9887247493755226e-10,0.18877928447155856,False,OCP not locally linear over the pulse step (201 mV across the window)
5,188,delithiation,0.10932516642730417,0.09920381487425367,0.10426449065077892,-4.4155e-05,1799.980000000447,9000.0,0.02207725469444993,16.123950499999985,-16.451507799999987,0.0002727707409178757,4.469890479247237e-06,-5.402606647852048e-07,0.984400491660044,0.00024361803296934793,0.9840080684386052,0.8931237718150097,0.7976700717810695,5.519342182836523e-05,-0.009788497376829639,-10.108883826386567,269,0.015182027329575742,306.098342,0.0022464319849470867,1.37e-05,172.64472673708406,1.0871458604456999e-12,1.0871458604456999e-08,0.032773973221658745,3.5630089318284524e-10,2.9811870981167055e-14,2.9811870981167056e-10,0.16559633025872222,False,OCP not locally linear over the pulse step (306 mV across the window)
5,189,delithiation,0.09920381487425367,0.08908248624352577,0.09414315055888972,-4.41549e-05,1799.980000000447,9000.0,0.022077204695005483,28.08815240000001,-13.594597600000007,0.00015119415405911673,6.882186703846552e-06,8.230480683439332e-06,0.9938406606532549,0.0005953145856965684,0.9786714673132086,3.937418013290389,15.503260611383633,9.183157007873123e-05,0.08962582994478892,-16.819337253849017,338,0.015181992946091849,490.1186824,0.0022464319849470867,1.37e-05,19.161008799918555,9.79541327702943e-12,9.79541327702943e-08,0.09103773550868409,8.917522431124577e-09,6.625766083643422e-14,6.625766083643423e-10,0.08224446270434779,False,OCP not locally linear over the pulse step (490 mV across the window)
5,190,delithiation,0.08908248624352577,0.07896122637976577,0.08402185631164577,-4.41546e-05,1799.980000000447,9000.0,0.02207705469667215,51.73936490000003,-9.667813800000037,-0.0001414922467316311,3.3733659146662062e-06,2.7971232958929847e-05,0.9997230598505242,0.0013678480376276801,0.9669351982522385,-9.667300288347834,93.45669486509011,0.00011880655561736921,0.2354350971087367,-21.760066847325337,255,0.015181889795640002,399.52301980000004,0.0022464319849470867,1.37e-05,10.025749882648855,1.8720794174690833e-11,1.8720794174690832e-07,0.04768269629733823,8.926579430767616e-09,3.82617344901438e-14,3.82617344901438e-10,0.04520850989477026,False,sign: dV/dt direction disagrees with I*U'; OCP not locally linear over the pulse step (400 mV across the window)
5,191,delithiation,0.07896122637976577,0.06883992067136036,0.07390057352556306,-4.41548e-05,1799.980000000447,9000.0,0.02207715469556104,66.03950260000002,-10.747104900000027,-0.00016907215742955183,3.8087332585036413e-06,3.615547480341825e-05,0.9997918471434727,0.0017818934900652313,0.9674920159849212,-10.539248550180133,111.07576000247404,,,,0,,,0.0022464319849470867,1.37e-05,,,,,,3.311404017111925e-14,3.311404017111925e-10,,False,"undefined: |U'| below threshold or no slope; SOC_mid outside the branch OCP table ([0.0812458240123724, 1.0]) - no U' available"
5,192,delithiation,0.06883992067136036,0.05871863788527787,0.06377927927831911,-4.41547e-05,1799.980000000447,9000.0,0.022077104696116595,86.45507690000004,-12.278378000000034,-0.0003494209399630366,5.897898314695909e-06,5.028966239106904e-05,0.9997173947567493,0.0023642318133893668,0.9643360814571386,-6.766142331479809,45.78068204984303,,,,0,,,0.0022464319849470867,1.37e-05,,,,,,1.0119464419819757e-14,1.0119464419819757e-10,,False,"undefined: |U'| below threshold or no slope; SOC_mid outside the branch OCP table ([0.0812458240123724, 1.0]) - no U' available"
5,193,delithiation,0.05871863788527787,0.04859728633222726,0.053657962108752566,-4.4155e-05,1799.980000000447,9000.0,0.02207725469444993,123.07706480000003,-15.337765200000074,-0.0008474095699702542,1.1837187667509036e-05,7.892504327189065e-05,0.9994569054868379,0.003411421187685398,0.9578812733030846,-4.025705288890172,16.2063030729983,,,,0,,,0.0022464319849470867,1.37e-05,,,,,,2.6847931177760585e-15,2.6847931177760585e-11,,False,"undefined: |U'| below threshold or no slope; SOC_mid outside the branch OCP table ([0.0812458240123724, 1.0]) - no U' available"
5,194,delithiation,0.04859728633222726,0.03847598062382185,0.043536633478024556,-4.41548e-05,1799.980000000447,9000.0,0.02207715469556104,228.76471279999998,-30.555129000000015,-0.003662240955650848,5.455084164090074e-05,0.00018426137421194834,0.9966902222378595,0.006280585496005277,0.931662972048956,-1.7149569272099139,2.94107726218527,,,,0,,,0.0022464319849470867,1.37e-05,,,,,,5.704896861883562e-16,5.7048968618835625e-12,,False,"undefined: |U'| below threshold or no slope; SOC_mid outside the branch OCP table ([0.0812458240123724, 1.0]) - no U' available"
5,195,delithiation,0.03847598062382185,0.03399291212042277,0.03623444637212231,-4.41548e-05,797.2719999998808,19800.0,0.009778718251554094,268.66143949999986,-135.46794659999995,-0.004921106496567159,4.065733444524101e-05,0.0004642487053220844,0.9998551013015518,0.012593402299244355,0.9625892156079879,-2.5590590872254437,6.5487834119111215,,,,0,,,0.0022464319849470867,1.37e-05,,,,,,3.1655070711723964e-14,3.1655070711723965e-10,,False,"undefined: |U'| below threshold or no slope; SOC_mid outside the branch OCP table ([0.0812458240123724, 1.0]) - no U' available"
