Repository: zhangjunhuan846-hash/fangzhen

# 🔋 Fangzhen · 电池数据—模型研究工作站
  <strong>让实验记录、物理仿真、诊断分析与下一轮实验建议接在同一条可追溯的研究链上。</strong><br>
  Battery data → model → simulation → evidence → experiment
  <a href="#项目能做什么">项目能力</a> ·
  <a href="#研究流程">研究流程</a> ·
  <a href="#快速开始">快速开始</a> ·
  <a href="#项目路线图">路线图</a> ·
  <a href="STATUS.md">验收状态</a>
> **当前软件：本地工作站 v0.3.10。** `v0.1.0-platform` 是保留的仿真平台冻结标签，两者用途不同。工作站增加了数据录入、参数探索、机器学习辅助研究，以及环境和经济筛选；这些工程能力不自动构成真实回收石墨的材料验证。详细判据与失败记录以 [STATUS.md](STATUS.md) 为准。

## 项目能做什么

| 研究环节 | 已有能力 | 关键约束 |
| --- | --- | --- |
| **实验数据** | 数据集适配、协议与单位核对；本地工作站的方案、样品、工艺、表征、极片与半电池记录；Excel/CSV 导入和版本归档 | 原始数据、来源和测试条件必须由研究者提供，软件不补造缺失实测值 |

File: outputs/analysis/graphite_phaseB16/gitt_segments.csv (part 3 of 12)
cycle,pulse_id,branch,step,SOC_start,SOC_end,I_A,pulse_time_s,relax_time_s,delta_V_pulse_V,delta_V_relax_V,capacity_increment_mAh,t_pulse_start_s,V_pulse_start_V,V_pulse_end_V,n_pulse_samples,n_relax_samples,relax_step,relax_coverage_s,V_relax_end_V,sqrt_t_slope_V_per_sqrt_s,sqrt_t_slope_stderr,sqrt_t_intercept_V,sqrt_t_r2,n_fit_samples,quad_sqrt_t_slope_V_per_sqrt_s,quad_sqrt_t_slope_stderr,quad_t_slope_V_per_s,quad_intercept_V,quad_r2,quad_n_fit_samples,sqrt_t_slope_excess_over_quad,ir_skip_s
1,172,delithiation,10,0.35481185508717383,0.3451822522430694,-4.41543e-05,1799.9799999999814,9000.0,0.014539092799999986,-0.0156126023,0.022076904698333105,1889722.46,0.1385512352,0.153090328,1801,90811,9,8999.969999999972,0.1374777257,0.00021413113340330576,1.8583244476777837e-07,0.14414050173016682,0.9986919793710516,1741,0.0002231449458659318,1.1078036505185804e-06,-1.670448015246764e-07,0.14403373871084713,0.9987412633844065,1741,-9.013812462626029e-06,60.0
1,173,delithiation,10,0.3451822522430694,0.3355526057810033,-4.41545e-05,1799.9799999999814,9000.0,0.014201849700000019,-0.015425801300000014,0.022077004697221993,1900522.46,0.1407800913,0.154981941,1801,90811,9,8999.969999999972,0.1395561397,0.0002024825410125661,3.928937206810228e-07,0.14671804243191772,0.9934951044917677,1741,0.0002849441197340649,1.2957775589538117e-06,-1.5281855605888537e-06,0.1457413361649463,0.9980840294614445,1741,-8.246157872149882e-05,60.0
1,174,delithiation,10,0.3355526057810033,0.3259229593189372,-4.41545e-05,1799.9799999999814,9000.0,0.013974279199999995,-0.014949887999999995,0.022077004697221993,1911322.46,0.1428132653,0.1567875445,1801,90811,9,8999.969999999972,0.1418376565,0.00018500657066520133,6.71383185095415e-07,0.14936854506123248,0.977611121996595,1741,0.0003468500999566868,1.0747388426631746e-06,-2.999299169057617e-06,0.1474516088131221,0.998446414821232,1741,-0.00016184352929148548,60.0
1,175,delithiation,10,0.3259229593189372,0.31629333466585197,-4.41544e-05,1799.9799999999814,9000.0,0.013640731599999983,-0.014401346499999995,0.022076954697777547,1922122.46,0.1450317502,0.1586724818,1801,90811,9,8999.969999999972,0.1442711353,0.00016615291331199112,7.578875947668852e-07,0.151996056905376,0.9650813704865816,1741,0.00035119718845771274,9.804368550548574e-07,-3.4292560167126906e-06,0.14980432174325717,0.9984175707364186,1741,-0.00018504427514572162,60.0
1,176,delithiation,10,0.31629333466585197,0.3066637100127666,-4.41544e-05,1799.9799999999814,9000.0,0.013389438400000009,-0.01376089459999999,0.022076954697777547,1932922.46,0.1473310292,0.1607204676,1801,90811,9,8999.969999999972,0.146959573,0.0001602491568937144,6.501152889034253e-07,0.15414770117594248,0.972175117701432,1741,0.000312460067696955,1.3806685393718683e-06,-2.820786597354303e-06,0.15234485732080605,0.996601641404094,1741,-0.00015221091080324062,60.0
1,177,delithiation,10,0.3066637100127666,0.2970340635507005,-4.41545e-05,1799.9799999999814,9000.0,0.013716340100000002,-0.013545185299999984,0.022077004697221993,1943722.46,0.14995718,0.1636735201,1801,90811,9,8999.969999999972,0.1501283348,0.0001716438958482052,5.118897456913313e-07,0.15649434636163254,0.9847689424762603,1741,0.00028208417276926655,1.5694318641354496e-06,-2.0466893687287992e-06,0.15518624976358522,0.996122963409607,1741,-0.00011044027692106134,60.0
1,178,delithiation,10,0.2970340635507005,0.2874044170886344,-4.41545e-05,1799.9799999999814,9000.0,0.01437157389999999,-0.013322770599999978,0.022077004697221993,1954522.46,0.1531036794,0.1674752533,1801,90811,9,8999.969999999972,0.1541524827,0.0001892741750408387,4.222457151297645e-07,0.1594672337512824,0.9914196523651683,1741,0.00027021993130713117,1.645927680354679e-06,-1.5000941994470804e-06,0.15850848146136068,0.9964695208679955,1741,-8.094575626629247e-05,60.0
1,179,delithiation,10,0.2874044170886344,0.2777747706265683,-4.41545e-05,1799.9799999999814,9000.0,0.014654010600000017,-0.013070702600000011,0.022077004697221993,1965322.46,0.1570973694,0.17175138,1801,90811,9,8999.969999999972,0.1586806774,0.00019392624653523076,4.191279242216709e-07,0.16354943123200227,0.9919423937102119,1741,0.00027350700904360233,1.6558356495281982e-06,-1.4747980095953504e-06,0.16260684644673198,0.9965944671294857,1741,-7.958076250837157e-05,60.0
1,180,delithiation,10,0.2777747706265683,0.2681451241645021,-4.41545e-05,1799.9799999999814,9000.0,0.014218896600000003,-0.013421982500000013,0.022077004697221993,1976122.46,0.1618819833,0.1761008799,1801,90811,9,8999.969999999972,0.1626788974,0.00017556287855236124,5.140725433067771e-07,0.16868485204700304,0.9853088631936865,1741,0.00026535418117742396,2.234053829674585e-06,-1.6640206780605765e-06,0.16762132974541946,0.9924866845852649,1741,-8.979130262506271e-05,60.0
1,181,delithiation,10,0.2681451241645021,0.258515477702436,-4.41545e-05,1799.9799999999814,9000.0,0.01461917159999998,-0.014060914499999994,0.022077004697221993,1986922.46,0.1659164727,0.1805356443,1801,90811,9,8999.969999999972,0.1664747298,0.00017671488292631554,5.131800921337235e-07,0.17295593431334208,0.9855465976996958,1741,0.00024248143053617763,2.6771882105622564e-06,-1.2187917086455252e-06,0.17217697033759669,0.9893481248538398,1741,-6.576654760986209e-05,60.0
1,182,delithiation,10,0.258515477702436,0.24888576581342725,-4.41548e-05,1799.9799999999814,9000.0,0.016126096199999995,-0.014542639199999985,0.022077154695555327,1997722.46,0.169647038,0.1857731342,1801,90811,9,8999.969999999972,0.171230495,0.00021647681291523708,4.4809835971292066e-07,0.17638889778386715,0.9926039554065451,1741,0.00024517076481685634,2.6321168183153618e-06,-5.317589555305528e-07,0.17604903571620795,0.9930896363488787,1741,-2.869395190161926e-05,60.0
1,183,delithiation,10,0.24888576581342725,0.23925607573339935,-4.41547e-05,1799.9799999999814,9000.0,0.017673760700000013,-0.014177858799999998,0.02207710469611088,2008522.46,0.1743278801,0.1920016408,1801,90811,9,8999.969999999972,0.177823782,0.0002628750985332638,3.94370788999865e-07,0.18056796319000354,0.9961013549711071,1741,0.0002579921682262021,2.3936027829371073e-06,9.049091352261598e-08,0.18062579847166696,0.9961109265324141,1741,4.8829303070616905e-06,60.0
1,184,delithiation,10,0.23925607573339935,0.22962647288929494,-4.41543e-05,1799.9799999999814,9000.0,0.017954707099999995,-0.013343185100000016,0.022076904698333105,2019322.46,0.1807706058,0.1987253129,1801,90811,9,8999.969999999972,0.1853821278,0.00028205735480369885,3.1722928820715085e-07,0.1865484332811836,0.9978050886080359,1741,0.00026820845201898727,1.8981194918210049e-06,2.566491400563902e-07,0.18671246494720162,0.9978720799519397,1741,1.3848902784711578e-05,60.0
1,185,delithiation,10,0.22962647288929494,0.21999684823620957,-4.41544e-05,1799.9799999999814,9000.0,0.016817688900000016,-0.01363959910000001,0.022076954697777547,2030122.46,0.1882680953,0.2050857842,1801,90811,9,8999.969999999972,0.1914461851,0.00023692292302136334,4.2363809494978606e-07,0.1948694678413883,0.9944707345795576,1741,0.0002621629670141331,2.5001564842091637e-06,-4.677508165185005e-07,0.1945705151711959,0.99478505685371,1741,-2.5240043992769736e-05,60.0
1,186,delithiation,10,0.21999684823620957,0.21036724539210516,-4.41543e-05,1799.9799999999814,9000.0,0.017359554799999982,-0.014250308299999986,0.022076904698333105,2040922.46,0.1945551634,0.2119147182,1801,90811,9,8999.969999999972,0.1976644099,0.00025079245282099165,5.487992315885633e-07,0.20085888063679555,0.991741595066062,1741,0.00020788993765565614,3.167588976730219e-06,7.950733566551898e-07,0.20136703432581718,0.9925498571559432,1741,4.290251516533551e-05,60.0
1,187,delithiation,10,0.21036724539210516,0.2007376643569816,-4.41542e-05,1799.9799999999814,9000.0,0.020245879800000005,-0.014074534100000008,0.02207685469888866,2051722.46,0.200794071,0.2210399508,1801,90811,9,8999.969999999972,0.2069654167,0.00033836427174574913,7.067889455986622e-07,0.20607630127325466,0.9924694408565436,1741,0.0002097777483929911,2.9443518626585666e-06,2.3829759635177506e-06,0.20759932961856428,0.9964611262859425,1741,0.00012858652335275803,60.0
1,188,delithiation,10,0.2007376643569816,0.19110810513083898,-4.41541e-05,1799.9799999999814,9000.0,0.018108189099999977,-0.013491809399999999,0.022076804699444213,2062522.46,0.2101172209,0.22822541,1801,90811,9,8999.969999999972,0.2147336006,0.00027357745830569466,7.908856757886782e-07,0.21720190972892003,0.985674821448822,1741,0.00046836457919248334,8.123924212973805e-07,-3.6098128382174244e-06,0.2148947770661144,0.9995906996463462,1741,-0.00019478712088678867,60.0
1,189,delithiation,10,0.19110810513083898,0.1814784804777536,-4.41544e-05,1799.9799999999814,9000.0,0.012167275000000005,-0.013792753200000007,0.022076954697777547,2073322.46,0.2178830504,0.2300503254,1801,90811,9,8999.969999999972,0.2162575722,7.099854333902445e-05,7.332457934403412e-07,0.2272196926027102,0.8435393251259318,1741,0.00021001299168546555,2.902729367217097e-06,-2.576228541467051e-06,0.22557315266247763,0.9336017089617985,1741,-0.0001390144483464411,60.0
1,190,delithiation,10,0.1814784804777536,0.1718488776336492,-4.41543e-05,1799.9799999999814,9000.0,0.011736631399999975,-0.014290124099999996,0.022076904698333105,2084122.46,0.219353646,0.2310902774,1801,90811,9,8999.969999999972,0.2168001533,5.637163161403513e-05,7.038670737636664e-07,0.22883823372744977,0.7867085134072653,1741,0.00017975804064112444,3.048262700266622e-06,-2.2866082795373042e-06,0.22737679822227588,0.8916734842261327,1741,-0.0001233864090270893,60.0
1,191,delithiation,10,0.1718488776336492,0.1622192311715831,-4.41545e-05,1799.9799999999814,9000.0,0.012485235900000002,-0.015096575000000001,0.022077004697221993,2094922.46,0.2198880911,0.232373327,1801,90811,9,8999.969999999972,0.217276752,7.371459920535243e-05,8.049529823414589e-07,0.22938165494699814,0.8282505596996691,1741,0.0002166711149477114,3.4411750704757727e-06,-2.6492832969870112e-06,0.22768842366287637,0.9150026064717632,1741,-0.000142956515742359,60.0
1,192,delithiation,10,0.1622192311715831,0.15258967194544049,-4.41541e-05,1799.9799999999814,9000.0,0.014087051199999978,-0.016444861899999996,0.022076804699444213,2105722.46,0.2203053832,0.2343924344,1801,90811,9,8999.96999999974,0.2179475725,0.00011613618580637335,8.955727969880493e-07,0.22954069609159847,0.9062807103988854,1741,0.0002741257737420108,3.854459089086678e-06,-2.9278775734089643e-06,0.22766940738907973,0.9529898267973436,1741,-0.00015798958793563744,60.0
1,193,delithiation,10,0.15258967194544049,0.14296009091031692,-4.41542e-05,1799.9799999999814,9000.0,0.017951816399999987,-0.019377142200000003,0.02207685469888866,2116522.46,0.2209628522,0.2389146686,1801,90811,9,8999.96999999974,0.2195375264,0.00022452779266543286,9.000819167034653e-07,0.22918710911797718,0.9728135164311122,1741,0.00034635353702444876,4.597861270356238e-06,-2.257685011187944e-06,0.22774415847431695,0.9807895076333083,1741,-0.0001218257443590159,60.0
1,194,delithiation,10,0.14296009091031692,0.13333048806621262,-4.41543e-05,1799.9799999999814,9000.0,0.02817040680000002,-0.02216035120000001,0.022076904698333105,2127322.46,0.2225742936,0.2507447004,1801,90811,9,8999.96999999974,0.2285843492,0.0005234498195183687,1.4616844371093322e-06,0.2269019598933372,0.9866215039114014,1741,0.0002744178187775964,6.497841840169021e-06,4.615083940404635e-06,0.22985158952170703,0.9928406088285112,1741,0.0002490320007407723,60.0
1,195,delithiation,10,0.13333048806621262,0.12370084160414652,-4.41545e-05,1799.9799999999814,9000.0,0.05104404690000003,-0.01444667580000003,0.022077004697221993,2138122.46,0.2316580713,0.2827021182,1801,90811,9,8999.96999999974,0.2682554424,0.0012520112650843088,5.4824866510679985e-06,0.22519761423093734,0.967730466383435,1741,-0.00010016673553983244,5.355609425137068e-06,2.5058687063045542e-05,0.24121332418630959,0.9991661401053794,1741,0.0013521780006241413,60.0
1,196,delithiation,10,0.12370084160414652,0.1140712387600421,-4.41543e-05,1799.9799999999814,9000.0,0.06645306940000001,-0.016217649,0.022076904698333105,2148922.46,0.2713620067,0.3378150761,1801,90811,9,8999.96999999974,0.3215974271,0.001695416241920673,7.088120479515131e-06,0.26042524147350843,0.9705011464556141,1741,-6.607310407448399e-05,4.508673818682153e-06,3.264408255851269e-05,0.2812889905079442,0.9996767947847953,1741,0.0017614893459951572,60.0
1,197,delithiation,10,0.1140712387600421,0.10444157048899505,-4.41546e-05,1799.9799999999814,9000.0,0.08558547499999997,-0.019178867299999958,0.02207705469666644,2159722.46,0.3247144818,0.4102999568,1801,90811,9,8999.96999999974,0.3911210895,0.0022188741509872813,9.602429933239279e-06,0.30869217780860225,0.9684588371606558,1741,-0.00016553248622151764,6.536638358869566e-06,4.418804308700596e-05,0.33693399589730116,0.9996042124831896,1741,0.002384406637208799,60.0
1,198,delithiation,10,0.10444157048899505,0.09481203307183328,-4.4154e-05,1799.9799999999814,9000.0,0.1172676385,-0.023160576900000007,0.02207675469999977,2170522.46,0.3942684233,0.5115360618,1801,90811,9,8999.96999999974,0.4883754849,0.003091966920434859,1.4239615613035241e-05,0.3689947209871324,0.964428950824334,1741,-0.00043669538839970066,1.1140584387449273e-05,6.539349442708978e-05,0.410789537973252,0.9994104049109072,1741,0.0035286623088345596,60.0
1,199,delithiation,10,0.09481203307183328,0.08518251746365235,-4.41539e-05,1799.9799999999814,9000.0,0.1868977249,-0.030664145899999995,0.022076704700555325,2181322.46,0.4916387498,0.6785364747,1801,90811,9,8999.96999999974,0.6478723288,0.00503680485232329,2.7360255499709798e-05,0.4414956920085993,0.9511912723448483,1741,-0.001697921550701246,2.8642927710430914e-05,0.0001248083947601339,0.5212645178912365,0.9985514661362006,1741,0.0067347264030245355,60.0
1,200,delithiation,10,0.08518251746365235,0.07814661242333687,-4.4154e-05,1315.1710000000894,19800.0,0.34862327579999985,-0.11475896839999988,0.016130572315001094,2192122.46,0.6513842344,1.0000075102,1317,1981,13,5999.979999999981,0.8852485418,0.011574977040316608,9.830712641038633e-05,0.5205060466874545,0.9169886612395766,1257,-0.009911511845269623,0.00013595323128310594,0.0004583749458059184,0.7442540276798015,0.9961240886627672,1257,0.02148648888558623,60.0
2,1,lithiation,4,0.0,0.010110701073439147,4.41544e-05,1799.9799999999814,9000.0,-0.33480376,0.025514304600000037,0.022076954697777547,2222237.651,0.8756830096,0.5408792496,1801,90811,3,8999.970000000205,0.5663935542,-0.00860168335255228,9.26734998433824e-06,0.8996291606934845,0.9979854964423304,1741,-0.010746470079410606,2.1238358114408664e-05,3.97473848713113e-05,0.9250328295282156,0.9997134921288788,1741,0.0021447867268583262,60.0
2,2,lithiation,4,0.010110701073439147,0.02022137924836518,4.41543e-05,1799.9799999999814,9000.0,-0.1436884999,0.022151648999999995,0.022076904698333105,2233037.651,0.5630251169,0.419336617,1801,90811,3,8999.970000000205,0.441488266,-0.003723399486415111,7.1638709642864685e-06,0.5816238763305277,0.9936036971078707,1741,-0.001941425814463661,4.155615989643542e-06,-3.302369997098881e-05,0.5605175031570627,0.9999417169731314,1741,-0.0017819736719514498,60.0
2,3,lithiation,4,0.02022137924836518,0.03033210322031744,4.41545e-05,1799.9799999999814,9000.0,-0.09888988729999998,0.02007746699999996,0.022077004697221993,2243837.651,0.4379108846,0.3390209973,1801,90811,3,8999.970000000205,0.3590984643,-0.0025008054507011344,5.711718070104903e-06,0.4488132440557326,0.9910101715432064,1741,-0.0010759378738485505,2.015598295273524e-06,-2.6405776974722773e-05,0.4319365711434858,0.9999696845783226,1741,-0.001424867576852584,60.0
2,4,lithiation,4,0.03033210322031744,0.0404428271922697,4.41545e-05,1799.9799999999814,9000.0,-0.07588699460000004,0.01856228710000002,0.022077004697221993,2254637.651,0.3556204438,0.2797334492,1801,90811,3,8999.970000000205,0.2982957363,-0.0018724696106119495,4.491838460048388e-06,0.36219819730293235,0.9900918229506102,1741,-0.0007523930039009826,1.7725823597380162e-06,-2.075736268541995e-05,0.34893158443641586,0.9999582173371081,1741,-0.0011200766067109669,60.0
2,5,lithiation,4,0.0404428271922697,0.05055357406273507,4.41546e-05,1799.9799999999814,9000.0,-0.06112706660000003,0.01734805110000001,0.02207705469666644,2265437.651,0.2949629724,0.2338359058,1801,90811,3,8999.970000000205,0.2511839569,-0.0014704250415931448,3.5026171426762396e-06,0.29862222070797434,0.9902290943040488,1741,-0.0005979634567897094,1.6987706690912716e-06,-1.6168538327071517e-05,0.2882884542342004,0.9999377618376838,1741,-0.0008724615848034353,60.0
2,6,lithiation,4,0.05055357406273507,0.0606642522376611,4.41543e-05,1799.9799999999814,9000.0,-0.047433972399999996,0.01519319420000001,0.022076904698333105,2276237.651,0.2480469346,0.2006129622,1801,90811,3,8999.970000000205,0.2158061564,-0.0011287447628009508,2.0835144789333234e-06,0.24919155897833598,0.9941097265871857,1741,-0.0006254770979013622,3.2434179473900207e-06,-9.326602649831468e-06,0.24323066555510178,0.9996134675060704,1741,-0.0005032676648995886,60.0
2,7,lithiation,4,0.060664252237661094,0.07077497620961336,4.41545e-05,1799.9799999999814,9000.0,-0.01947742699999999,0.015472620699999995,0.022077004697221993,2287037.651,0.2128099799,0.1933325529,1801,90811,3,8999.970000000205,0.2088051736,-0.00024307417675367325,1.801574524612191e-06,0.20272183658617046,0.9128026491558181,1741,-0.0006812397453453492,2.513162540332902e-06,8.120124613829697e-06,0.20791163604728358,0.99540508214771,1741,0.00043816556859167593,60.0
2,8,lithiation,4,0.07077497620961336,0.08088570018156561,4.41545e-05,1799.9799999999814,9000.0,-0.014474868799999985,0.01624131199999998,0.022077004697221993,2297837.651,0.2058371902,0.1913623214,1801,90811,3,8999.970000000205,0.2076036334,-9.701288076334951e-05,1.074907953209782e-06,0.1952647336439413,0.8240674849948489,1741,-0.00029604509083446337,4.386424118523103e-06,3.688483221396232e-06,0.19762214675582157,0.9206654122124432,1741,0.00019903221007111385,60.0
2,9,lithiation,4,0.08088570018156561,0.09099642415351789,4.41545e-05,1799.9799999999814,9000.0,-0.015147894600000017,0.017182678000000007,0.022077004697221993,2308637.651,0.204377681,0.1892297864,1801,90811,3,8999.970000000205,0.2064124644,-0.0001173040166731644,1.230891892001859e-06,0.19395391361625142,0.8392953465779153,1741,-0.00035987304417312146,4.599191287877959e-06,4.49531152593256e-06,0.19682699333415205,0.9392439758879076,1741,0.00024256902749995705,60.0
2,10,lithiation,4,0.09099642415351789,0.10110714812547016,4.41545e-05,1799.9799999999814,9000.0,-0.016672611199999993,0.018270790499999995,0.022077004697221993,2319437.651,0.2031828165,0.1865102053,1801,90811,3,8999.970000000205,0.2047809958,-0.00015857951557169704,1.3079780287433681e-06,0.19292295745494523,0.8942097361868129,1741,-0.00043040625181545357,4.413541223334199e-06,5.0375180751072006e-06,0.19614257659072518,0.9673820286882429,1741,0.0002718267362437565,60.0
2,11,lithiation,4,0.10110714812547016,0.11121791789444863,4.41547e-05,1799.9799999999814,9000.0,-0.018631666899999982,0.0192010403,0.02207710469611088,2330237.651,0.2015387416,0.1829070747,1801,90811,3,8999.970000000205,0.202108115,-0.00021340773925620433,1.2901089120186833e-06,0.19161080570816372,0.9402451572699416,1741,-0.0004934344911131579,3.884420326182587e-06,5.189481518579179e-06,0.19492754894419323,0.9853306604151271,1741,0.0002800267518569536,60.0
2,12,lithiation,4,0.11121791789444863,0.12132868766342711,4.41547e-05,1799.9799999999814,9000.0,-0.0206530392,0.019241839600000005,0.02207710469611088,2341037.651,0.1989095807,0.1782565415,1801,90811,3,8999.970000000205,0.1974983811,-0.00027595440373254156,1.1029299218995976e-06,0.18968384493111962,0.9729715643686744,1741,-0.0005185233867674865,3.1818572516842197e-06,4.495310701895311e-06,0.1925569241223553,0.9939085003303665,1741,0.00024256898303494498,60.0
2,13,lithiation,4,0.12132868766342711,0.1314394574324056,4.41547e-05,1799.9799999999814,9000.0,-0.021718174199999996,0.01813659070000001,0.02207710469611088,2351837.651,0.1941345632,0.172416389,1801,90811,3,8999.970000000205,0.1905529797,-0.000319729409841119,8.805064700928036e-07,0.18581829612689918,0.9869830508653988,1741,-0.000507807366472427,2.7768129540083628e-06,3.485477989221413e-06,0.1880459628993245,0.996494296943809,1741,0.00018807795663130806,60.0
2,14,lithiation,4,0.1314394574324056,0.14155022720138408,4.41547e-05,1799.9799999999814,9000.0,-0.0213979185,0.01654219629999998,0.02207710469611088,2362637.651,0.1873292625,0.165931344,1801,90811,3,8999.970000000205,0.1824735403,-0.00032426225892246395,6.706428771504388e-07,0.179687228318612,0.992616354566203,1741,-0.0004404819039389675,2.9361604751896776e-06,2.153793149800545e-06,0.18106377794804604,0.9961674701474088,1741,0.00011621964501650357,60.0
2,15,lithiation,4,0.14155022720138408,0.15166095117333633,4.41545e-05,1799.9799999999814,9000.0,-0.0205343962,0.015818774699999982,0.022077004697221993,2373437.651,0.1793394983,0.1588051021,1801,90811,3,8999.970000000205,0.1746238768,-0.00030863346574804603,5.894746084866719e-07,0.17196228211263034,0.9936962727072459,1741,-0.0003901851469722533,2.9830768426670066e-06,1.5113232564951919e-06,0.17292821120795573,0.995628465983877,1741,8.155168122420727e-05,60.0
2,16,lithiation,4,0.15166095117333633,0.1617716980438017,4.41546e-05,1799.9799999999814,9000.0,-0.019885808199999994,0.015465170100000009,0.02207705469666644,2384237.651,0.1715276539,0.1516418457,1801,90811,3,8999.970000000205,0.1671070158,-0.00029495596609696757,5.552567962203757e-07,0.16429838315364692,0.9938750189078401,1741,-0.0003478632526878413,3.119297199604983e-06,9.80482700818635e-07,0.16492503715642745,0.9947655836188086,1741,5.290728659087374e-05,60.0
2,17,lithiation,4,0.1617716980438017,0.17188244491426707,4.41546e-05,1799.9799999999814,9000.0,-0.019343942400000008,0.015103429500000015,0.02207705469666644,2395037.651,0.1640159786,0.1446720362,1801,90811,3,8999.970000000205,0.1597754657,-0.00028504268785662723,5.153550945589996e-07,0.15684596871506915,0.9943476224902198,1741,-0.0003476728891736723,2.736439709014617e-06,1.1606686507071058e-06,0.1575877846137673,0.9956845354881669,1741,6.263020131704505e-05,60.0
2,18,lithiation,4,0.17188244491426707,0.18199323758175867,4.41548e-05,1799.9799999999814,9000.0,-0.018193572699999994,0.014861822100000005,0.022077154695555327,2405837.651,0.1567659974,0.1385724247,1801,90811,3,8999.970000000205,0.1534342468,-0.00025322558365353613,5.800128513661462e-07,0.14925028669146054,0.9909590233074802,1741,-0.0003535562455994683,2.54365096296786e-06,1.8593370542750512e-06,0.15043864116890882,0.995291387822378,1741,0.00010033066194593219,60.0
2,19,lithiation,4,0.18199323758175867,0.19210403024925024,4.41548e-05,1799.9799999999814,9000.0,-0.016771852999999975,0.0153006017,0.022077154695555327,2416637.651,0.1502260864,0.1334542334,1801,90811,3,8999.970000000205,0.1487548351,-0.00020824170196909064,7.064238540518032e-07,0.14230582924305235,0.9803804285385667,1741,-0.00031959466778773866,3.331005508365847e-06,2.0636034033322205e-06,0.14362473607513546,0.9881873516268016,1741,0.00011135296581864801,60.0
2,20,lithiation,4,0.19210403024925024,0.20221482291674184,4.41548e-05,1799.9799999999814,9000.0,-0.0176368653,0.015410303999999986,0.022077154695555327,2427437.651,0.1455340981,0.1278972328,1801,90811,3,8999.970000000205,0.1433075368,-0.00023829187130785433,5.626133347739845e-07,0.1381049639285848,0.9903991118244154,1741,-0.00030815072553182584,2.9669777976677618e-06,1.2946307111772065e-06,0.13893239873860894,0.9927696764709497,1741,6.985885422397151e-05,60.0
2,21,lithiation,4,0.20221482291674184,0.21232561558423343,4.41548e-05,1799.9799999999814,9000.0,-0.01795335860000001,0.014813594599999994,0.022077154695555327,2438237.651,0.1401801705,0.1222268119,1801,90811,3,8999.970000000205,0.1370404065,-0.00025390239346076405,4.976736948306711e-07,0.13298709572109857,0.9933631286306042,1741,-0.0003351678553794194,2.289277997609322e-06,1.5060190140031408e-06,0.13394963472622656,0.996197152884296,1741,8.126546191865536e-05,60.0
2,22,lithiation,4,0.21232561558423343,0.22243636245469878,4.41546e-05,1799.9799999999814,9000.0,-0.015935726400000003,0.013933755399999984,0.02207705469666644,2449037.651,0.1340783536,0.1181426272,1801,90811,3,8999.970000000205,0.1320763826,-0.00020542214996472185,6.967929316805987e-07,0.1265502379277464,0.980384076317526,1741,-0.00036449376947439785,1.7219063701482494e-06,2.947929882061165e-06,0.12843434262329198,0.9967561697100665,1741,0.000159071619509676,60.0
2,23,lithiation,4,0.22243636245469878,0.23254717802070352,4.41549e-05,1799.9799999999814,9000.0,-0.012663938100000008,0.014033056800000013,0.022077204694999773,2459837.651,0.1290202141,0.116356276,1801,90811,3,8999.970000000205,0.1303893328,-0.00010836509438370395,1.008869348767226e-06,0.12058456110112166,0.8690159649302435,1741,-0.00033232233989454694,2.8149360174239985e-06,4.150396270442243e-06,0.12323719580220888,0.9723863805785874,1741,0.000223957245510843,60.0
2,24,lithiation,4,0.23254717802070352,0.24265799358670823,4.41549e-05,1799.9799999999814,9000.0,-0.012510485899999993,0.0142561868,0.022077204694999773,2470637.651,0.127348721,0.1148382351,1801,90811,3,8999.970000000205,0.1290944219,-0.00010454628707871408,9.527699003078493e-07,0.11899059714222718,0.8737971822020862,1741,-0.0003134652922083903,2.776655226162428e-06,3.871706216679396e-06,0.1214651132109506,0.9709748362572915,1741,0.00020891900512967623,60.0
2,25,lithiation,4,0.24265799358670823,0.25276880915271294,4.41549e-05,1799.9799999999814,9000.0,-0.012992285199999995,0.0143962428,0.022077204694999773,2481437.651,0.1260752976,0.1130830124,1801,90811,3,8999.970000000205,0.1274792552,-0.0001219376782933504,8.91248771474794e-07,0.11793050613763743,0.9149957385589732,1741,-0.00032526746719803586,2.2097696973921285e-06,3.768126347571949e-06,0.1203388214059485,0.9858494080818538,1741,0.00020332978890468548,60.0
2,26,lithiation,4,0.25276880915271294,0.26287964761723076,4.4155e-05,1799.9799999999814,9000.0,-0.013341411999999997,0.014411084399999982,0.022077254694444215,2492237.651,0.1244601533,0.1111187413,1801,90811,3,8999.970000000205,0.1255298257,-0.00013252387692670134,8.752933901698384e-07,0.11638471001521594,0.9294880952432467,1741,-0.00033841322106714856,1.7952008000361066e-06,3.815558289794773e-06,0.1188233432687209,0.9919680782858771,1741,0.0002058893441404472,60.0
2,27,lithiation,4,0.26287964761723076,0.27299050898026167,4.41551e-05,1799.9799999999814,9000.0,-0.012872934399999994,0.014983311299999996,0.02207730469388866,2503037.651,0.122333549,0.1094606146,1801,90811,3,8999.970000000205,0.1244439259,-0.00011752888386584567,9.987374115387133e-07,0.1139447140397308,0.8884325614531923,1741,-0.0003572178932414117,1.690876381276419e-06,4.441938765177286e-06,0.11678368172880388,0.9913404303333713,1741,0.00023968900937556604,60.0
2,28,lithiation,4,0.27299050898026167,0.2831013474447795,4.4155e-05,1799.9799999999814,9000.0,-0.012350380500000008,0.0155674071,0.022077254694444215,2513837.651,0.1212787852,0.1089284047,1801,90811,3,8999.970000000205,0.1244958118,-9.692668401278043e-05,1.174064039305312e-06,0.1123950904933067,0.7967171989140893,1741,-0.0003830354245087577,1.5787695029984127e-06,5.302193491378506e-06,0.11578387111343409,0.9900461225289703,1741,0.00028610874049597723,60.0
2,29,lithiation,4,0.2831013474447795,0.293212117213758,4.41547e-05,1799.9799999999814,9000.0,-0.012538641700000006,0.015624493400000009,0.02207710469611088,2524637.651,0.121392183,0.1088535413,1801,90811,3,8999.970000000205,0.1244780347,-0.00010092817044080304,1.1803135774340635e-06,0.11248392096086345,0.807864322757806,1741,-0.0003903463608893251,1.3818281950835312e-06,5.363524522259277e-06,0.11591189996354383,0.9928688580968751,1741,0.0002894181904485221,60.0
2,30,lithiation,4,0.293212117213758,0.30332284118571023,4.41545e-05,1799.9799999999814,9000.0,-0.012111678700000003,0.015190854699999992,0.022077004697221993,2535437.651,0.1213254705,0.1092137918,1801,90811,3,8999.970000000205,0.1244046465,-0.00010221719950468544,1.1323161036958732e-06,0.11289290961826955,0.8241330191733541,1741,-0.00038005660814019975,1.3018284225749786e-06,5.148945472837693e-06,0.11618374513017497,0.9937050221276261,1741,0.0002778394086355143,60.0
2,31,lithiation,4,0.30332284118571023,0.3134336109546887,4.41547e-05,1799.9799999999814,9000.0,-0.012179136300000004,0.015142679199999995,0.02207710469611088,2546237.651,0.1213632748,0.1091841385,1801,90811,3,8999.970000000205,0.1243268177,-0.00010409397724706004,1.136924101629122e-06,0.11300054342901789,0.8281923367425954,1741,-0.00038300517824967724,1.3145367027160933e-06,5.1688080275526195e-06,0.11630407365691074,0.9937803952475007,1741,0.0002789112010026172,60.0
2,32,lithiation,4,0.3134336109546887,0.3235444036221803,4.41548e-05,1799.9799999999814,9000.0,-0.012248829000000003,0.015203476000000007,0.022077154695555327,2557037.651,0.1212884113,0.1090395823,1801,90811,3,8999.970000000205,0.1242430583,-0.00010633073181939665,1.1682007321423922e-06,0.11290867051270106,0.8265131069387073,1741,-0.0003932580082990142,1.306890371515154e-06,5.3173626755043475e-06,0.11630714618399342,0.9941203996495362,1741,0.00028692727647961755,60.0
2,33,lithiation,4,0.3235444036221803,0.33365517339115874,4.41547e-05,1799.9799999999814,9000.0,-0.012455627399999988,0.015370994799999996,0.02207710469611088,2567837.651,0.1212632135,0.1088075861,1801,90811,3,8999.970000000205,0.1241785809,-0.00010903184326182456,1.209098119768331e-06,0.11275686854841331,0.8238227769269687,1741,-0.0004060475179218778,1.3469960229089375e-06,5.5043217983820665e-06,0.11627483504051529,0.9940789726819409,1741,0.0002970156746600532,60.0
2,34,lithiation,4,0.33365517339115874,0.34376596605865034,4.41548e-05,1799.9799999999814,9000.0,-0.01280327140000001,0.015763089100000002,0.022077154695555327,2578637.651,0.1211727932,0.1083695218,1801,90811,3,8999.970000000205,0.1241326109,-0.00011370742095414687,1.262048050988804e-06,0.11252928688197478,0.823569388183667,1741,-0.000423713469487948,1.4081750232134308e-06,5.745060601689253e-06,0.11620111629750866,0.9940519692865794,1741,0.00031000604853380115,60.0
2,35,lithiation,4,0.34376596605865034,0.35387680452316816,4.4155e-05,1799.9799999999814,9000.0,-0.013262823199999996,0.016158163500000003,0.022077254694444215,2589437.651,0.1211275682,0.107864745,1801,90811,3,8999.970000000205,0.1240229085,-0.00011808313536102759,1.341607878669965e-06,0.11216981280938976,0.8166741045755528,1741,-0.00044749410556650925,1.5147953444892968e-06,6.1046743947207965e-06,0.11607148148946335,0.9936712446500973,1741,0.00032941097020548163,60.0
2,36,lithiation,4,0.35387680452316816,0.36398759719065976,4.41548e-05,1799.9799999999814,9000.0,-0.013343632199999997,0.016307905299999995,0.022077154695555327,2600237.651,0.1208399758,0.1074963436,1801,90811,3,8999.970000000205,0.1238042489,-0.00012213719556378676,1.404751556926546e-06,0.11194191321455299,0.8129819088031515,1741,-0.0004675306448293566,1.5232609078442952e-06,6.400863166520452e-06,0.11603288444863853,0.9940451484608415,1741,0.00034539344926556983,60.0
2,37,lithiation,4,0.36398759719065976,0.3740983440611252,4.41546e-05,1799.9799999999814,9000.0,-0.013310268600000008,0.01612035930000001,0.02207705469666644,2611037.651,0.1207102612,0.1073999926,1801,90811,3,8999.970000000205,0.1235203519,-0.00012480015331053915,1.439906613433747e-06,0.11191181742411742,0.8120224329425554,1741,-0.00047966866274832116,1.4454727851225848e-06,6.576455853020991e-06,0.1161150148706244,0.9948702644186939,1741,0.00035486850943778204,60.0
2,38,lithiation,4,0.3740983440611252,0.3842089993375381,4.41542e-05,1799.9799999999814,9000.0,-0.013055279899999994,0.015757173299999996,0.02207685469888866,2621837.651,0.1205716357,0.1075163558,1801,90811,3,8999.970000000205,0.1232735291,-0.00012659605942056022,1.4314334721070337e-06,0.11211123628824793,0.8181084848629807,1741,-0.00048008076403278737,1.3306571657743835e-06,6.550811054731761e-06,0.11629804342466464,0.995743621633542,1741,0.0003534847046122271,60.0
2,39,lithiation,4,0.3842089993375381,0.39431963171543793,4.41541e-05,1799.9799999999814,9000.0,-0.013021923599999999,0.015751980199999988,0.022076804699444213,2632637.651,0.1203537211,0.1073317975,1801,90811,3,8999.970000000205,0.1230837777,-0.00013084240507994896,1.4570801317603218e-06,0.11209700775611674,0.822598485461448,1741,-0.0004909757958230285,1.3039871070963782e-06,6.674025117566301e-06,0.11636256445701758,0.996152533787718,1741,0.00036013339074307955,60.0
2,40,lithiation,4,0.39431963171543793,0.40443028699185085,4.41542e-05,1799.9799999999814,9000.0,-0.013340651999999995,0.016078099600000006,0.02207685469888866,2643437.651,0.120183982,0.10684333,1801,90811,3,8999.970000000205,0.1229214296,-0.00013814694741950514,1.5076664041557442e-06,0.11190324821583751,0.8284162614222387,1741,-0.0005107998924925163,1.346544209756589e-06,6.906038649795367e-06,0.11631709127462614,0.996293665483109,1741,0.0003726529450730112,60.0
2,41,lithiation,4,0.40443028699185085,0.41454096516677685,4.41543e-05,1799.9799999999814,9000.0,-0.013716466699999999,0.016468740999999995,0.022076904698333105,2654237.651,0.1199794039,0.1062629372,1801,90811,3,8999.970000000205,0.1227316782,-0.0001467420207873081,1.5686426835030247e-06,0.11165242404086015,0.8342241047243467,1741,-0.000534499418385946,1.3956214624529493e-06,7.185955753102968e-06,0.11624516997380457,0.9964465813774064,1741,0.0003877573975986379,60.0
2,42,lithiation,4,0.41454096516677685,0.424651666240216,4.41544e-05,1799.9799999999814,9000.0,-0.014267198800000006,0.016859374999999996,0.022076954697777547,2665037.651,0.1199045405,0.1056373417,1801,90811,3,8999.970000000205,0.1224967167,-0.00015683906750687998,1.6209846690369942e-06,0.11142751555612379,0.8433419861468889,1741,-0.0005577505401840217,1.4062889342015429e-06,7.429725331329929e-06,0.11617606438260722,0.9968071234905853,1741,0.0004009114726771418,60.0
2,43,lithiation,4,0.424651666240216,0.43476229861811583,4.41541e-05,1799.9799999999814,9000.0,-0.014609649799999999,0.0171558708,0.022076804699444213,2675837.651,0.1196540073,0.1050443575,1801,90811,3,8999.970000000205,0.1222002283,-0.0001677132534815645,1.6592589892250068e-06,0.11125034797472613,0.8545451559177255,1741,-0.0005786414104577351,1.3434585697395052e-06,7.61535839682992e-06,0.11611753718471726,0.9974178221226425,1741,0.00041092815697617063,60.0
2,44,lithiation,4,0.43476229861811583,0.4448728851989894,4.41539e-05,1799.9799999999814,9000.0,-0.014871291800000006,0.017339698900000006,0.022076704700555325,2686637.651,0.1193693653,0.1044980735,1801,90811,3,8999.970000000205,0.1218377724,-0.0001793726982442294,1.6805068913774817e-06,0.11115778371426331,0.8675737983085711,1741,-0.0005960874284400243,1.2621846021601987e-06,7.722595703909994e-06,0.1160935112958849,0.9979770886465514,1741,0.0004167147301957949,60.0
2,45,lithiation,4,0.4448728851989894,0.45498342598283675,4.41537e-05,1799.9799999999814,9000.0,-0.01507365699999999,0.017529442899999997,0.022076604701666436,2697437.651,0.1189987585,0.1039251015,1801,90811,3,8999.970000000205,0.1214545444,-0.000191855627744021,1.6857384402985134e-06,0.11110477862897257,0.8816358657466843,1741,-0.0006101725953700978,1.205074373879904e-06,7.75228851531635e-06,0.11605948371943856,0.9983620327388744,1741,0.0004183169676260768,60.0
2,46,lithiation,4,0.45498342598283675,0.4650939896651972,4.41538e-05,1799.9799999999814,9000.0,-0.0154531673,0.017774797999999994,0.02207665470111088,2708237.651,0.1187674925,0.1033143252,1801,90811,3,8999.970000000205,0.1210891232,-0.00020687685642217115,1.6709266520216121e-06,0.1111193259690665,0.8981124214602186,1741,-0.0006216441917551304,1.1683453503769323e-06,7.686506403213575e-06,0.11603198786608344,0.9986510784070124,1741,0.00041476733533295923,60.0
2,47,lithiation,4,0.4650939896651972,0.4752045533475577,4.41538e-05,1799.9799999999814,9000.0,-0.016091361600000006,0.018325537399999994,0.02207665470111088,2719037.651,0.118452467,0.1023611054,1801,90811,3,8999.970000000205,0.1206866428,-0.00022769963131520754,1.6629634650357928e-06,0.11101291895475421,0.9151176714350746,1741,-0.000640263416745004,1.2094603482230473e-06,7.645670013755164e-06,0.11589948116955412,0.9987841698528129,1741,0.0004125637854297965,60.0
2,48,lithiation,4,0.4752045533475577,0.4853151399284312,4.41539e-05,1799.9799999999814,9000.0,-0.016964524999999994,0.01923426989999999,0.022076704700555325,2729837.651,0.1179558411,0.1009913161,1801,90811,3,8999.970000000205,0.120225586,-0.0002553070417733267,1.6441052401457405e-06,0.11080739737795646,0.9327346606347249,1741,-0.0006626237782052431,1.3053358243620712e-06,7.548429126148737e-06,0.11563181260434381,0.9988518083982387,1741,0.0004073167364319164,60.0
2,49,lithiation,4,0.4853151399284312,0.4954257265093048,4.41539e-05,1799.9799999999814,9000.0,-0.0182386935,0.020353525900000002,0.022076704700555325,2740637.651,0.1175118461,0.0992731526,1801,90811,3,8999.970000000205,0.1196266785,-0.0002901037815200136,1.588243432489443e-06,0.11057905095642435,0.9504594816832613,1741,-0.0006823972398318818,1.4629511408338637e-06,7.270017002508364e-06,0.11522552410907787,0.9988617863117222,1741,0.00039229345831186827,60.0
2,50,lithiation,4,0.4954257265093048,0.5055363359886915,4.4154e-05,1799.9799999999814,9000.0,-0.01951212429999999,0.021572835699999987,0.02207675469999977,2751437.651,0.1167728379,0.0972607136,1801,90811,3,8999.970000000205,0.1188335493,-0.0003341670383615914,1.4705178476449925e-06,0.11044169764034675,0.9674216732204324,1741,-0.0006951126815893307,1.675344518122363e-06,6.6890778553093465e-06,0.114716874968273,0.9988549242892474,1741,0.00036094564322773924,60.0
2,51,lithiation,4,0.5055363359886915,0.515646922569565,4.41539e-05,1799.9799999999814,9000.0,-0.021241418999999997,0.022812910300000003,0.022076704700555325,2762237.651,0.116027914,0.094786495,1801,90811,3,8999.970000000205,0.1175994053,-0.00038765431918343573,1.28855896933116e-06,0.11030914489611574,0.9811481696744947,1741,-0.0006983098758182771,2.0595190811427937e-06,5.757097345553986e-06,0.11398866733235163,0.9986958896704008,1741,0.00031065555663484137,60.0
2,52,lithiation,4,0.515646922569565,0.5257574633534123,4.41537e-05,1799.9799999999814,9000.0,-0.023028515299999996,0.023783169699999995,0.022076604701666436,2773037.651,0.1147048101,0.0916762948,1801,90811,3,8999.970000000205,0.1154594645,-0.00045195466818682815,1.0407992208093184e-06,0.11005904916948982,0.9908618797976396,1741,-0.0006899963454700045,2.5480299190338057e-06,4.411410255345373e-06,0.1128785052314087,0.9985169022869173,1741,0.00023804167728317635,60.0
2,53,lithiation,4,0.5257574633534123,0.5358680270357729,4.41538e-05,1799.9799999999814,9000.0,-0.025407843299999996,0.0229552165,0.02207665470111088,2783837.651,0.1126864329,0.0872785896,1801,90811,3,8999.970000000205,0.1102338061,-0.0005259879060556387,8.121199208469427e-07,0.10898067277118256,0.9958715056145879,1741,-0.0006880190379579114,2.9713965781424846e-06,3.002775837898154e-06,0.11089983105587951,0.9985033840199125,1741,0.00016203113190227272,60.0
2,54,lithiation,4,0.5358680270357729,0.5459786136166463,4.41539e-05,1799.9799999999814,9000.0,-0.02679541710000001,0.0162448511,0.022076704700555325,2794637.651,0.1075059846,0.0807105675,1801,90811,3,8999.970000000205,0.0969554186,-0.0005626564311253088,7.729536832085161e-07,0.10408000143149629,0.9967288761318757,1741,-0.0007235637449614059,2.598317784820832e-06,2.9819491381440896e-06,0.1059858487880575,0.9989990500801381,1741,0.00016090731383609715,60.0
2,55,lithiation,4,0.5459786136166463,0.5560891772990069,4.41538e-05,1799.9799999999814,9000.0,-0.019689239499999997,0.012409731699999996,0.02207665470111088,2805437.651,0.0943247005,0.074635461,1801,90811,3,8999.970000000205,0.0870451927,-0.00033615192878131843,1.2588645566573313e-06,0.08793225087400379,0.9761920690512803,1741,-0.000650163091126882,4.566384827096029e-07,5.819282605720401e-06,0.09165151872509465,0.9999151705680456,1741,0.0003140111623455636,60.0
2,56,lithiation,4,0.5560891772990069,0.5661997638798804,4.41539e-05,1799.9799999999814,9000.0,-0.010179281299999995,0.013140581600000006,0.022076704700555325,2816237.651,0.0842862502,0.0741069689,1801,90811,3,8999.970000000205,0.0872475505,-6.53615321869589e-05,1.072446806802449e-06,0.07627213985967655,0.6811184967278179,1741,-0.00032930161176596845,1.1285933160434487e-06,4.891361828481555e-06,0.07939834643764089,0.9904370799518566,1741,0.00026394007957900956,60.0
