Repository: zhangjunhuan846-hash/fangzhen

# 🔋 Fangzhen · 电池数据—模型研究工作站
  <strong>让实验记录、物理仿真、诊断分析与下一轮实验建议接在同一条可追溯的研究链上。</strong><br>
  Battery data → model → simulation → evidence → experiment
  <a href="#项目能做什么">项目能力</a> ·
  <a href="#研究流程">研究流程</a> ·
  <a href="#快速开始">快速开始</a> ·
  <a href="#项目路线图">路线图</a> ·
  <a href="STATUS.md">验收状态</a>
> **当前软件：本地工作站 v0.3.10。** `v0.1.0-platform` 是保留的仿真平台冻结标签，两者用途不同。工作站增加了数据录入、参数探索、机器学习辅助研究，以及环境和经济筛选；这些工程能力不自动构成真实回收石墨的材料验证。详细判据与失败记录以 [STATUS.md](STATUS.md) 为准。

## 项目能做什么

| 研究环节 | 已有能力 | 关键约束 |
| --- | --- | --- |
| **实验数据** | 数据集适配、协议与单位核对；本地工作站的方案、样品、工艺、表征、极片与半电池记录；Excel/CSV 导入和版本归档 | 原始数据、来源和测试条件必须由研究者提供，软件不补造缺失实测值 |

File: outputs/analysis/graphite_phaseB16/gitt_segments.csv (part 4 of 12)
cycle,pulse_id,branch,step,SOC_start,SOC_end,I_A,pulse_time_s,relax_time_s,delta_V_pulse_V,delta_V_relax_V,capacity_increment_mAh,t_pulse_start_s,V_pulse_start_V,V_pulse_end_V,n_pulse_samples,n_relax_samples,relax_step,relax_coverage_s,V_relax_end_V,sqrt_t_slope_V_per_sqrt_s,sqrt_t_slope_stderr,sqrt_t_intercept_V,sqrt_t_r2,n_fit_samples,quad_sqrt_t_slope_V_per_sqrt_s,quad_sqrt_t_slope_stderr,quad_t_slope_V_per_s,quad_intercept_V,quad_r2,quad_n_fit_samples,sqrt_t_slope_excess_over_quad,ir_skip_s
2,57,lithiation,4,0.5661997638798804,0.576310373359267,4.4154e-05,1799.9799999999814,9000.0,-0.009856112299999997,0.012970842400000002,0.02207675469999977,2827037.651,0.0844900906,0.0746339783,1801,90811,3,8999.970000000205,0.0876048207,-6.0420477900983e-05,7.470515860995706e-07,0.07680841055062745,0.7899846238300596,1741,-0.00023883529206518615,1.3356731274449216e-06,3.3063997443324568e-06,0.07892162339248272,0.9818202438187398,1741,0.00017841481416420315,60.0
2,58,lithiation,4,0.576310373359267,0.58642102863568,4.41542e-05,1799.9799999999814,9000.0,-0.010153338299999995,0.013213962300000007,0.02207685469888866,2837837.651,0.0847257972,0.0745724589,1801,90811,3,8999.970000000205,0.0877864212,-6.850743463439386e-05,6.981653165065296e-07,0.07712463586585322,0.8470200833245787,1741,-0.00023347306434984077,1.3806375389978723e-06,3.057158221249011e-06,0.07907855145751895,0.9838000003902662,1741,0.0001649656297154469,60.0
2,59,lithiation,4,0.58642102863568,0.5965317068106061,4.41543e-05,1799.9799999999814,9000.0,-0.010710738599999992,0.013724669799999992,0.022076904698333105,2848637.651,0.0848651454,0.0741544068,1801,90811,3,8999.970000000205,0.0878790766,-7.418705023095648e-05,7.198966492719718e-07,0.07694246787565345,0.8592904247569746,1741,-0.00024434374377755864,1.419628072323116e-06,3.1533594935750834e-06,0.07895786839950787,0.985182659045745,1741,0.00017015669354660218,60.0
2,60,lithiation,4,0.5965317068106061,0.606642362087019,4.41542e-05,1799.9799999999814,9000.0,-0.010906420700000002,0.013992249999999998,0.02207685469888866,2859437.651,0.0848510638,0.0739446431,1801,90811,3,8999.970000000205,0.0879368931,-7.72501887583412e-05,7.252683393089709e-07,0.0768553448983835,0.867088821362302,1741,-0.0002491867607103779,1.393530208714195e-06,3.1863443638714224e-06,0.07889182697828157,0.9867127650211217,1741,0.0001719365719520367,60.0
2,61,lithiation,4,0.606642362087019,0.6167530402619451,4.41543e-05,1799.9799999999814,9000.0,-0.011076904900000004,0.0141857118,0.022076904698333105,2870237.651,0.0848073289,0.073730424,1801,90811,3,8999.970000000205,0.0879161358,-8.029757274529235e-05,7.334026509401714e-07,0.0767626056130028,0.8733085237211388,1741,-0.00025489303675656824,1.3546865620161405e-06,3.2356189002613973e-06,0.0788305808163211,0.988294820806198,1741,0.0001745954640112759,60.0
2,62,lithiation,4,0.6167530402619451,0.6268636955383581,4.41542e-05,1799.9799999999814,9000.0,-0.010938294200000004,0.014047838800000004,0.02207685469888866,2881037.651,0.0848125219,0.0738742277,1801,90811,3,8999.970000000205,0.0879220665,-8.094780591323629e-05,6.997663925457681e-07,0.07695631025544987,0.8849903889573104,1741,-0.0002478523815781346,1.2681725281455843e-06,3.093090945900143e-06,0.07893319145958043,0.9897712532987194,1741,0.00016690457566489832,60.0
2,63,lithiation,4,0.6268636955383581,0.6369743508147709,4.41542e-05,1799.9799999999814,9000.0,-0.010939039299999995,0.014081940000000001,0.02207685469888866,2891837.651,0.0847836137,0.0738445744,1801,90811,3,8999.970000000205,0.0879265144,-8.466972459812247e-05,6.698799606779331e-07,0.07709556664656868,0.9018334354335189,1741,-0.0002447491761232429,1.1901515424787395e-06,2.966607117659428e-06,0.078991608487402,0.991609034851911,1741,0.00016007945152512042,60.0
2,64,lithiation,4,0.6369743508147709,0.6470850060911839,4.41542e-05,1799.9799999999814,9000.0,-0.0109597892,0.014163471799999994,0.02207685469888866,2902637.651,0.0847080052,0.073748216,1801,90811,3,8999.970000000205,0.0879116878,-8.776860569240731e-05,6.513118065304966e-07,0.07711930973298219,0.9126058553212456,1741,-0.00024367323614732427,1.136083008332975e-06,2.8892389496402857e-06,0.07896590340697321,0.992799505338617,1741,0.00015590463045491695,60.0
2,65,lithiation,4,0.6470850060911839,0.6571956155705706,4.4154e-05,1799.9799999999814,9000.0,-0.011234790100000003,0.014385104200000012,0.02207675469999977,2913437.651,0.0847836137,0.0735488236,1801,90811,3,8999.970000000205,0.0879339278,-9.157564783935055e-05,6.288845982426443e-07,0.0771113869213734,0.9242035069460325,1741,-0.0002423051118753633,1.0811565163040034e-06,2.793332289622707e-06,0.07889668395816066,0.9939337248560524,1741,0.00015072946403601274,60.0
2,66,lithiation,4,0.6571956155705706,0.6673062937454967,4.41543e-05,1799.9799999999814,9000.0,-0.011491991500000007,0.014689005899999996,0.022076904698333105,2924237.651,0.0847183838,0.0732263923,1801,90811,3,8999.970000000205,0.0879153982,-9.742382055611468e-05,6.091965906891994e-07,0.07703350678399257,0.9363329807348951,1741,-0.00024331547501614013,1.0570723383819382e-06,2.7036768357010332e-06,0.07876150337502415,0.994809049000273,1741,0.00014589165446002544,60.0
2,67,lithiation,4,0.6673062937454967,0.6774170406159621,4.41546e-05,1799.9799999999814,9000.0,-0.01179145270000001,0.015090756100000005,0.02207705469666644,2935037.651,0.0845842212,0.0727927685,1801,90811,3,8999.970000000205,0.0878835246,-0.00010215730366506829,6.067271710945339e-07,0.07678306957263636,0.9422046534278898,1741,-0.00024733857642429246,1.062454394553135e-06,2.6905126986318387e-06,0.07850265172409054,0.9952008497468909,1741,0.00014518127275922417,60.0
2,68,lithiation,4,0.6774170406159621,0.6875277645879142,4.41545e-05,1799.9799999999814,9000.0,-0.012001961399999997,0.0154079944,0.022077004697221993,2945837.651,0.084449321,0.0724473596,1801,90811,3,8999.970000000205,0.087855354,-0.00010683418218236903,5.920513012491203e-07,0.07662984929745376,0.9493007398629588,1741,-0.0002484016422757864,1.0449692737405429e-06,2.6235411899584573e-06,0.07830662807873937,0.9957231132328132,1741,0.00014156746009341738,60.0
2,69,lithiation,4,0.6875277645879142,0.6976384427628403,4.41543e-05,1799.9799999999814,9000.0,-0.012210987500000006,0.0156288817,0.022076904698333105,2956637.651,0.084364824,0.0721538365,1801,90811,3,8999.970000000205,0.0877827182,-0.00010996052661159248,5.775489689261305e-07,0.07648044889516344,0.95422238261479,1741,-0.00024802227707476843,1.022412780951174e-06,2.558573056680754e-06,0.07811570471971267,0.9961152250181423,1741,0.00013806175046317596,60.0
2,70,lithiation,4,0.6976384427628403,0.7077490980392532,4.41542e-05,1799.9799999999814,9000.0,-0.012051619600000008,0.015491016199999999,0.02207685469888866,2967437.651,0.0842988491,0.0722472295,1801,90811,3,8999.970000000205,0.0877382457,-0.00011012474759545735,5.384779866458486e-07,0.07659947317875937,0.9600815419111958,1741,-0.00023886128336642986,9.520791021360853e-07,2.385757320394836e-06,0.07812427761768201,0.9966207394006878,1741,0.00012873653577097252,60.0
2,71,lithiation,4,0.7077490980392532,0.7178597991126925,4.41544e-05,1799.9799999999814,9000.0,-0.012104988100000005,0.015579216199999996,0.022076954697777547,2978237.651,0.0842039734,0.0720989853,1801,90811,3,8999.970000000205,0.0876782015,-0.00011374697323918639,4.971167308592992e-07,0.07664859843867254,0.9678525992348038,1741,-0.00023188667603301128,9.337212543601192e-07,2.189375837106078e-06,0.07804788996189145,0.9969288476326049,1741,0.00011813970279382489,60.0
2,72,lithiation,4,0.7178597991126925,0.7279705230846446,4.41545e-05,1799.9799999999814,9000.0,-0.0122576878,0.015851251799999994,0.022077004697221993,2989037.651,0.0840846375,0.0718269497,1801,90811,3,8999.970000000205,0.0876782015,-0.00011773433569667175,4.717306193647792e-07,0.07657545777222358,0.9728404201991311,1741,-0.0002292242881377314,9.309265404809475e-07,2.066141549769421e-06,0.07789598731212401,0.9971358001611105,1741,0.00011148995244105966,60.0
2,73,lithiation,4,0.7279705230846446,0.73808126995511,4.41546e-05,1799.9799999999814,9000.0,-0.0124689266,0.0161677524,0.02207705469666644,2999837.651,0.0839675218,0.0714985952,1801,90811,3,8999.970000000205,0.0876663476,-0.00012234054196878205,4.357868731515131e-07,0.07645719054300883,0.9784112008408808,1741,-0.00022473643123071242,9.013044579154901e-07,1.8976100368247283e-06,0.07767000635740806,0.9974993033911733,1741,0.00010239588926193037,60.0
2,74,lithiation,4,0.73808126995511,0.7481920168255753,4.41546e-05,1799.9799999999814,9000.0,-0.012805446999999998,0.016592480199999995,0.02207705469666644,3010637.651,0.0838259459,0.0710204989,1801,90811,3,8999.970000000205,0.0876129791,-0.00012907734523292546,4.0351365418898423e-07,0.07629394560894917,0.9832891988421656,1741,-0.00022284874318506144,9.014549974163635e-07,1.737780170705805e-06,0.07740460967167745,0.9977415698030252,1741,9.377139795213599e-05,60.0
2,75,lithiation,4,0.7481920168255753,0.7583027865945537,4.41547e-05,1799.9799999999814,9000.0,-0.012978151500000007,0.01710243530000001,0.02207710469611088,3021437.651,0.0834034458,0.0704252943,1801,90811,3,8999.970000000205,0.0875277296,-0.00013504496216002908,3.8564413162602554e-07,0.07593718804013201,0.9860169902803317,1741,-0.00022321125219710084,9.460208012111871e-07,1.6339057953382123e-06,0.07698146307523794,0.9977214091645622,1741,8.816629003707176e-05,60.0
2,76,lithiation,4,0.7583027865945537,0.7684135792620453,4.41548e-05,1799.9799999999814,9000.0,-0.013282798200000001,0.017569407800000006,0.022077154695555327,3032237.651,0.0831803381,0.0698975399,1801,90811,3,8999.970000000205,0.0874669477,-0.00013908543232328394,3.710213907764098e-07,0.07561374588682651,0.9877765749695019,1741,-0.00022305384598849843,9.558780112926992e-07,1.5561103643533672e-06,0.07660829967933774,0.9978029611979987,1741,8.396841366521449e-05,60.0
2,77,lithiation,4,0.7684135792620453,0.7785243261325108,4.41546e-05,1799.9799999999814,9000.0,-0.01355260609999999,0.017912596399999994,0.02207705469666644,3043037.651,0.0830031857,0.0694505796,1801,90811,3,8999.970000000205,0.087363176,-0.0001424123480574079,3.51343247024815e-07,0.07530263311599872,0.9895264259881762,1741,-0.00022068228373407845,9.672229030421098e-07,1.4505053238029623e-06,0.07622969218201617,0.9978505711537206,1741,7.826993567667056e-05,60.0
2,78,lithiation,4,0.7785243261325108,0.788635050104463,4.41545e-05,1799.9799999999814,9000.0,-0.01320718970000001,0.017798446100000004,0.022077004697221993,3053837.651,0.0826889053,0.0694817156,1801,90811,3,8999.970000000205,0.0872801617,-0.00014246591578477092,3.062057827381171e-07,0.0753828610871119,0.9920305298575094,1741,-0.00020863944651412937,9.342378400404563e-07,1.226333957245945e-06,0.07616664552554621,0.9979911137395417,1741,6.617353072935846e-05,60.0
2,79,lithiation,4,0.788635050104463,0.7987457511779021,4.41544e-05,1799.9799999999814,9000.0,-0.013313919300000004,0.017991907900000007,0.022076954697777547,3064637.651,0.0825406536,0.0692267343,1801,90811,3,8999.970000000205,0.0872186422,-0.00014709878079688607,2.6565712592247077e-07,0.07535572051480356,0.9943601431169119,1741,-0.00020189048141323835,9.114444853557151e-07,1.0154048348414932e-06,0.07600469423322222,0.9982022745929463,1741,5.4791700616352285e-05,60.0
2,80,lithiation,4,0.7987457511779021,0.8088564751498544,4.41545e-05,1799.9799999999814,9000.0,-0.013524435400000007,0.018360301800000006,0.022077004697221993,3075437.651,0.0822901204,0.068765685,1801,90811,3,8999.970000000205,0.0871259868,-0.00015212898001192127,2.2920865030994926e-07,0.07516320612235021,0.9960678813041011,1741,-0.00019552283497160296,9.09110894417154e-07,8.04178910908604e-07,0.07567717942657051,0.9983249178718299,1741,4.339385495968169e-05,60.0
2,81,lithiation,4,0.8088564751498544,0.8189672220203197,4.41546e-05,1799.9799999999814,9000.0,-0.013811290200000007,0.018819115999999997,0.02207705469666644,3086237.651,0.0820373669,0.0682260767,1801,90811,3,8999.970000000205,0.0870451927,-0.00015717152275308643,2.0264677147566182e-07,0.07485841471343926,0.9971174453283003,1741,-0.00018978008807470008,9.421533218127974e-07,6.043049314471843e-07,0.07524464294966737,0.9983127512636067,1741,3.2608565321613656e-05,60.0
2,82,lithiation,4,0.8189672220203197,0.8290779459922719,4.41545e-05,1799.9799999999814,9000.0,-0.014287151400000003,0.019470654399999995,0.022077004697221993,3097037.651,0.0817275271,0.0674403757,1801,90811,3,8999.970000000205,0.0869110301,-0.00016623479069960642,1.768624213934287e-07,0.07448906193451697,0.9980354059621621,1741,-0.0001869219822387379,9.497589765952865e-07,3.833768296868245e-07,0.07473408894487282,0.9984658555209427,1741,2.068719153913148e-05,60.0
2,83,lithiation,4,0.8290779459922719,0.8391886928627372,4.41546e-05,1799.9799999999814,9000.0,-0.014579199299999998,0.020337894600000003,0.02207705469666644,3107837.651,0.0810263306,0.0664471313,1801,90811,3,8999.970000000205,0.0867850259,-0.0001737145517318935,1.8086844343670747e-07,0.07381929450454847,0.9981183673874325,1741,-0.00018801214712945073,1.042671497066715e-06,2.649643528137998e-07,0.07398864065634078,0.9983066684424965,1741,1.4297595397557241e-05,60.0
2,84,lithiation,4,0.8391886928627372,0.8492995084287419,4.41549e-05,1799.9799999999814,9000.0,-0.015101023000000005,0.02114138,0.022077204694999773,3118637.651,0.0805823356,0.0654813126,1801,90811,3,8999.970000000205,0.0866226926,-0.0001805973486897982,1.8223606194282642e-07,0.07320567388345822,0.9982324278132112,1741,-0.00018476510425700346,1.102780000784753e-06,7.723722946973087e-08,0.07325503836379602,0.9982472335666974,1741,4.1677555672052535e-06,60.0
2,85,lithiation,4,0.8492995084287419,0.8594102781977204,4.41547e-05,1799.9799999999814,9000.0,-0.015266314200000006,0.021815896,0.02207710469611088,3129437.651,0.0798722357,0.0646059215,1801,90811,3,8999.970000000205,0.0864218175,-0.00018889434145558944,1.835193218337628e-07,0.07270129530445454,0.9983612489144527,1741,-0.00018136685993135106,1.10009945526142e-06,-1.3949997988311173e-07,0.0726121369534574,0.9984054025344267,1741,-7.527481524238381e-06,60.0
2,86,lithiation,4,0.8594102781977204,0.8695210479666989,4.41547e-05,1799.9799999999814,9000.0,-0.015418998900000008,0.0220856965,0.02207710469611088,3140237.651,0.0795638859,0.064144887,1801,90811,3,8999.970000000205,0.0862305835,-0.00019277063614187823,2.1623727186098748e-07,0.07245884435564882,0.9978166183268767,1741,-0.00016638958202297994,1.146793954977165e-06,-4.888961211115482e-07,0.07214637712804108,0.9983370579589897,1741,-2.638105411889829e-05,60.0
2,87,lithiation,4,0.8695210479666989,0.8796318406341904,4.41548e-05,1799.9799999999814,9000.0,-0.015803694699999996,0.02265941349999999,0.022077154695555327,3151037.651,0.0792029053,0.0633992106,1801,90811,3,8999.970000000205,0.0860586241,-0.00020302817614619643,2.776820913344581e-07,0.0722150988323749,0.996757557853622,1741,-0.00015343990393577628,1.1803460640238147e-06,-9.189744210761499e-07,0.07162775649686458,0.9984135259438034,1741,-4.958827221042015e-05,60.0
2,88,lithiation,4,0.8796318406341904,0.8897426104031689,4.41547e-05,1799.9799999999814,9000.0,-0.0165797658,0.023626703800000003,0.02207710469611088,3161837.651,0.0787604004,0.0621806346,1801,90811,3,8999.970000000205,0.0858073384,-0.00021782290334820462,3.421154929816151e-07,0.07167660867445966,0.995728514609236,1741,-0.00014675041696468502,1.1553793336219338e-06,-1.3171218539670294e-06,0.07083479914405472,0.9986807703592573,1741,-7.10724863835196e-05,60.0
2,89,lithiation,4,0.889742610403169,0.8998533572736344,4.41546e-05,1799.9799999999814,9000.0,-0.017161626399999998,0.0248801299,0.02207705469666644,3172637.651,0.0777990222,0.0606373958,1801,90811,3,8999.970000000205,0.0855175257,-0.00023704778930426005,4.455067389752463e-07,0.07101882365361738,0.9938951235598856,1741,-0.00013659633010967774,1.1670228513116802e-06,-1.8615756799904757e-06,0.06982903840765343,0.9988656036719163,1741,-0.0001004514591945823,60.0
2,90,lithiation,4,0.8998533572736344,0.9099641957381521,4.4155e-05,1799.9799999999814,9000.0,-0.018523257200000004,0.0265656821,0.022077254694444215,3183437.651,0.0771052316,0.0585819744,1801,90811,3,8999.970000000205,0.0851476565,-0.00026343424671434237,5.777432250411822e-07,0.07021075808441113,0.9917051713948701,1741,-0.00012957833094453448,1.3152802701496438e-06,-2.4806301413430725e-06,0.06862531776383717,0.9988358416051982,1741,-0.00013385591576980788,60.0
2,91,lithiation,4,0.9099641957381521,0.9200750113041568,4.41549e-05,1799.9799999999814,9000.0,-0.0204786099,0.0288923792,0.022077204694999773,3194237.651,0.0762335509,0.055754941,1801,90811,3,8999.970000000205,0.0846473202,-0.0003000047485628921,7.204108110245134e-07,0.06902657628431545,0.9900718013409833,1741,-0.00012788332375433228,1.282565250155007e-06,-3.1897693179505797e-06,0.06698790428143364,0.999147867785977,1741,-0.00017212142480855982,60.0
2,92,lithiation,4,0.9200750113041568,0.9301858497686746,4.4155e-05,1799.9799999999814,9000.0,-0.0221804716,0.031380672,0.022077254694444215,3205037.651,0.0747844577,0.0526039861,1801,90811,3,8999.970000000205,0.0839846581,-0.0003401208935392779,9.350880767085455e-07,0.0677579169127473,0.9870262153265479,1741,-0.00011430275869859031,1.4602398401257502e-06,-4.184882442637175e-06,0.0650832411314497,0.9991432624487451,1741,-0.00022581813484068758,60.0
2,93,lithiation,4,0.9301858497686746,0.9402966653346793,4.41549e-05,1799.9799999999814,9000.0,-0.0243448354,0.0337266512,0.022077204694999773,3215837.651,0.0737319067,0.0493870713,1801,90811,3,8999.970000000205,0.0831137225,-0.0003816648073863483,1.1389777495945276e-06,0.06642132098189164,0.9847492400995315,1741,-0.00010528744736460913,1.6530915134932018e-06,-5.1218506534612565e-06,0.06314780252922063,0.9991300534589146,1741,-0.00027637736002173916,60.0
2,94,lithiation,4,0.9402966653346793,0.9504074809006839,4.41549e-05,1799.9799999999814,9000.0,-0.025609362799999993,0.035247635099999994,0.022077204694999773,3226637.651,0.0723532289,0.0467438661,1801,90811,3,8999.970000000205,0.0819915012,-0.0004249608642840036,1.3326833172468651e-06,0.06573824509414626,0.9831852282638531,1741,-9.724959986712376e-05,1.4400613478647635e-06,-6.0731752907273985e-06,0.06185670837517445,0.9994683365433398,1741,-0.00032771126441687984,60.0
2,95,lithiation,4,0.9504074809006839,0.9605182964666887,4.41549e-05,1799.9799999999814,9000.0,-0.027449093800000005,0.0366055668,0.022077204694999773,3237437.651,0.0711398423,0.0436907485,1801,90811,3,8999.970000000205,0.0802963153,-0.0004707770207468532,1.4972828686000286e-06,0.06471439319878017,0.9827136317239924,1741,-0.00010129088040244451,1.4320774253166762e-06,-6.847351133317892e-06,0.06033805897831803,0.9995717801285452,1741,-0.0003694861403444087,60.0
2,96,lithiation,4,0.9605182964666887,0.9706291349312064,4.4155e-05,1799.9799999999814,9000.0,-0.029882531600000005,0.037893805600000004,0.022077254694444215,3248237.651,0.0694705993,0.0395880677,1801,90811,3,8999.970000000205,0.0774818733,-0.0005345629194155335,1.7696646863998385e-06,0.06349332877823521,0.9812981372481643,1741,-9.675548711126302e-05,1.5142751121599569e-06,-8.113479002820515e-06,0.0583077666160974,0.9996291904101111,1741,-0.0004378074323042705,60.0
2,97,lithiation,4,0.9706291349312064,0.9807399504972112,4.41549e-05,1799.9799999999814,9000.0,-0.033204685899999996,0.03887294610000001,0.022077204694999773,3259037.651,0.06676808,0.0335633941,1801,90811,3,8999.970000000205,0.0724363402,-0.0006280710118875363,2.0488556179931155e-06,0.06160546764210149,0.9818305683533559,1741,-0.0001189786916384712,1.3204047379028556e-06,-9.434545698444194e-06,0.055575584788029694,0.9997956519254997,1741,-0.0005090923202490652,60.0
2,98,lithiation,4,0.9807399504972112,0.9908507431647028,4.41548e-05,1799.9799999999814,9000.0,-0.037301430499999996,0.038169497600000005,0.022077154695555327,3269837.651,0.0612429865,0.023941556,1801,90811,3,8999.970000000205,0.0621110536,-0.0007673472951829459,2.3598799364007073e-06,0.05810499595358179,0.9838188052725536,1741,-0.00017906465046537673,9.936949937120045e-07,-1.0902108074373847e-05,0.05113715281072153,0.9999223082791022,1741,-0.0005882826447175692,60.0
2,99,lithiation,4,0.9908507431647028,0.9999999999999994,4.41548e-05,1628.8020000001416,28800.0,-0.0411765063,0.036758155599999995,0.019977618486001734,3280637.651,0.0511763878,0.0099998815,1630,92792,9,28799.950000000186,0.0467580371,-0.0009392922155437291,2.3360156456806618e-06,0.04924642272912752,0.9903948428064581,1570,-0.0003786758276009543,1.3426568545662325e-06,-1.08699870902151e-05,0.04287665682230169,0.9999166660543525,1570,-0.0005606163879427748,60.0
2,100,delithiation,10,1.0,0.9898892760280478,-4.41545e-05,1799.9799999999814,9000.0,0.032303772900000007,-0.020988665500000003,0.022077004697221993,3311066.473,0.0573268905,0.0896306634,1801,90811,9,8999.970000000205,0.0686419979,0.0005695693044742752,1.7363200279895027e-06,0.06671203407915227,0.9840961052688904,1741,0.0009972696979476644,1.7746680494838868e-06,-7.92618302608014e-06,0.06164618812801786,0.9995501000207266,1741,-0.0004277003934733891,60.0
2,101,delithiation,10,0.9898892760280478,0.9797785978531217,-4.41543e-05,1799.9799999999814,9000.0,0.019172362999999998,-0.0160453468,0.022076904698333105,3321866.473,0.0769313648,0.0961037278,1801,90811,9,8999.970000000205,0.080058381,0.0003024844070478104,1.532939995727922e-07,0.08340391133604406,0.9995535734806117,1741,0.0003389596740853536,2.845407118539569e-07,-6.759630032506123e-07,0.08297188441565327,0.9999583489196152,1741,-3.6475267037543234e-05,60.0
2,102,delithiation,10,0.9797785978531217,0.9696678509826563,-4.41546e-05,1799.9799999999814,9000.0,0.013951972100000001,-0.014432393000000002,0.02207705469666644,3332666.473,0.0862655267,0.1002174988,1801,90811,9,8999.970000000205,0.0857851058,0.00017535643887282235,2.5807940273186007e-07,0.09293832832209717,0.9962474192467023,1741,0.00023736241565225504,4.311072175810281e-07,-1.1491004641681804e-06,0.09220390597596491,0.9997164486536076,1741,-6.200597677943269e-05,60.0
2,103,delithiation,10,0.9696678509826563,0.9595571270107041,-4.41545e-05,1799.9799999999814,9000.0,0.011158317299999998,-0.014054350499999993,0.022077004697221993,3343466.473,0.091029346,0.1021876633,1801,90811,9,8999.970000000205,0.0881333128,9.820422003495895e-05,4.269987179130163e-07,0.09827884255206193,0.9681694745219007,1741,0.00020151664412811028,6.487258020752621e-07,-1.914595344601057e-06,0.09705517095090907,0.9980104686872096,1741,-0.00010331242409315133,60.0
2,104,delithiation,10,0.9595571270107041,0.9494464259372649,-4.41544e-05,1799.9799999999814,9000.0,0.010123580699999996,-0.013798609399999995,0.022076954697777547,3354266.473,0.0928119719,0.1029355526,1801,90811,9,8999.970000000205,0.0891369432,6.743710662075399e-05,5.087354235957566e-07,0.10036798775252229,0.909946321759044,1741,0.00018997346103327158,8.232012683011107e-07,-2.2708521180332523e-06,0.0989166180789349,0.9936149389122715,1741,-0.00012253635441251758,60.0
2,105,delithiation,10,0.9494464259372649,0.9393357019653127,-4.41545e-05,1799.9799999999814,9000.0,0.009616583600000006,-0.013554006800000004,0.022077004697221993,3365066.473,0.0935480073,0.1031645909,1801,90811,9,8999.970000000205,0.0896105841,5.849993850764987e-05,5.231301920184725e-07,0.10095228095908086,0.8779153711448475,1741,0.00018436147849359736,8.588653056374337e-07,-2.332477634101407e-06,0.09946152906249278,0.9910889413074284,1741,-0.00012586153998594748,60.0
2,106,delithiation,10,0.9393357019653127,0.9292249779933605,-4.41545e-05,1799.9799999999814,9000.0,0.009321577799999994,-0.013148561099999997,0.022077004697221993,3375866.473,0.0937118158,0.1030333936,1801,90811,9,8999.970000000205,0.0898848325,5.494035737993819e-05,5.182547536737511e-07,0.10099800716655394,0.8659956434708946,1741,0.00017927396982178468,8.810421688461151e-07,-2.3041619403319216e-06,0.09952535262427857,0.9895127048963499,1741,-0.0001243336124418465,60.0
2,107,delithiation,10,0.9292249779933605,0.9191142998184344,-4.41543e-05,1799.9799999999814,9000.0,0.0091088488,-0.012709751700000008,0.022076904698333105,3386666.473,0.0937162638,0.1028251126,1801,90811,9,8999.970000000205,0.0901153609,5.359580969157421e-05,5.044768645655452e-07,0.10082623047512497,0.866497943970884,1741,0.00017427946759889534,8.858669788992527e-07,-2.2365206472242585e-06,0.0993968073810464,0.9888524291305216,1741,-0.00012068365790732113,60.0
2,108,delithiation,10,0.9191142998184344,0.9090036674405346,-4.41541e-05,1799.9799999999814,9000.0,0.009012490599999992,-0.01248441639999999,0.022076804699444213,3397466.473,0.0937666669,0.1027791575,1801,90811,9,8999.970000000205,0.0902947411,5.426335570240167e-05,4.963447219855263e-07,0.10072619678229476,0.8729837560615883,1741,0.0001726928110395561,8.960883662382078e-07,-2.194745557884059e-06,0.09932347331986509,0.9887893215278631,1741,-0.00011842945533715443,60.0
2,109,delithiation,10,0.9090036674405346,0.8988930350626347,-4.41541e-05,1799.9799999999814,9000.0,0.009016200899999993,-0.012377686799999996,0.022076804699444213,3408266.473,0.0938081741,0.102824375,1801,90811,9,8999.970000000205,0.0904466882,5.5137700514184594e-05,5.053137630169284e-07,0.10075748626967468,0.872556396572698,1741,0.0001753845520198331,9.371270121019551e-07,-2.2284257108174524e-06,0.09933323687656496,0.9881305534193323,1741,-0.00012024685150564852,60.0
2,110,delithiation,10,0.8988930350626347,0.8887823339891956,-4.41544e-05,1799.9799999999814,9000.0,0.009065113999999999,-0.012393996099999999,0.022076954697777547,3419066.473,0.0939060226,0.1029711366,1801,90811,9,8999.970000000205,0.0905771405,5.652513409513773e-05,5.241974014994174e-07,0.10084877844603718,0.8699004843806992,1741,0.00018109737429157025,9.84824019675187e-07,-2.3085842118320665e-06,0.09937329750598711,0.9875651375351089,1741,-0.00012457224019643253,60.0
2,111,delithiation,10,0.8887823339891956,0.8786716558142695,-4.41543e-05,1799.9799999999814,9000.0,0.00916072720000001,-0.012423627100000001,0.022076904698333105,3429866.473,0.0939675421,0.1031282693,1801,90811,9,8999.970000000205,0.0907046422,5.8245257192877356e-05,5.480413853433014e-07,0.10094736425160442,0.8665818945298598,1741,0.00018876264045480592,1.0085281138811974e-06,-2.4187601498722464e-06,0.09940146677842335,0.9877650599397274,1741,-0.00013051738326192857,60.0
2,112,delithiation,10,0.8786716558142695,0.8685609089438042,-4.41546e-05,1799.9799999999814,9000.0,0.009385325,-0.012591153300000005,0.02207705469666644,3440666.473,0.0940364748,0.1034217998,1801,90811,9,8999.970000000205,0.0908306465,6.24723212310477e-05,5.648416544091152e-07,0.10104826109293119,0.8755339969762547,1741,0.0001965233157304798,1.0745627581199486e-06,-2.4842453583045806e-06,0.09946051018576611,0.987801718554698,1741,-0.0001340509944994321,60.0
2,113,delithiation,10,0.8685609089438042,0.8584501391748257,-4.41547e-05,1799.9799999999814,9000.0,0.009633637900000006,-0.01286540180000001,0.02207710469611088,3451466.473,0.0941847116,0.1038183495,1801,90811,9,8999.970000000205,0.0909529477,6.488411150264234e-05,6.174735669080755e-07,0.10138320261850021,0.863936558404466,1741,0.00021186919424826954,1.141471772722083e-06,-2.7239410711850067e-06,0.09964225545626697,0.9874086344610237,1741,-0.00014698508274562722,60.0
2,114,delithiation,10,0.8584501391748257,0.8483395525939521,-4.41539e-05,1799.9799999999814,9000.0,0.009784847499999999,-0.01314187800000001,0.022076704700555325,3462266.473,0.0943514854,0.1041363329,1801,90811,9,8999.970000000205,0.0909944549,7.281877330321113e-05,6.563902605933325e-07,0.10140527643611574,0.8761950729916915,1741,0.00023049960227728724,1.0984207984253988e-06,-2.922155623947497e-06,0.09953764479204666,0.9906116572595381,1741,-0.00015768082897407612,60.0
2,115,delithiation,10,0.8483395525939521,0.8382289660130785,-4.41539e-05,1799.9799999999814,9000.0,0.009888619200000004,-0.01325009760000001,0.022076704700555325,3473066.473,0.094357416,0.1042460352,1801,90811,9,8999.970000000205,0.0909959376,7.139674242801938e-05,6.8881417686981e-07,0.10156423426884728,0.8606868506670488,1741,0.00023636148091238807,1.1947286692585675e-06,-3.057141704866704e-06,0.09961032923325863,0.9886508249141716,1741,-0.00016496473848436868,60.0
2,116,delithiation,10,0.8382289660130785,0.8281184481277443,-4.41536e-05,1799.9799999999814,9000.0,0.009856738200000006,-0.013049222499999999,0.02207655470222199,3483866.473,0.0942432731,0.1041000113,1801,90811,9,8999.970000000205,0.0910507888,7.305515966988972e-05,6.976092452645453e-07,0.10134795262847282,0.8631326676582396,1741,0.00024046619074775082,1.1818684719970793e-06,-3.1024766241869396e-06,0.09936507277401757,0.989362210030361,1741,-0.0001674110310778611,60.0
2,117,delithiation,10,0.8281184481277443,0.818007907343897,-4.41537e-05,1799.9799999999814,9000.0,0.00994642820000001,-0.01302772760000001,0.022076604701666436,3494666.473,0.0942113996,0.1041578278,1801,90811,9,8999.970000000205,0.0911301002,7.742956133034881e-05,7.190183847159767e-07,0.10125819863438504,0.8695979335564819,1741,0.00025099933539261186,1.1291003306340677e-06,-3.216611015574379e-06,0.09920237228820858,0.9912922225331475,1741,-0.00017356977406226306,60.0
2,118,delithiation,10,0.818007907343897,0.8078973665600495,-4.41537e-05,1799.9799999999814,9000.0,0.010144338000000003,-0.013169303500000007,0.022076604701666436,3505466.473,0.0942225158,0.1043668538,1801,90811,9,8999.970000000205,0.0911975503,8.336126722676367e-05,7.430137244922479e-07,0.10123379433414852,0.8786154350329934,1741,0.0002634309660062565,1.1004492088849284e-06,-3.337068218210378e-06,0.09910098041018674,0.9927897957294465,1741,-0.0001800696987794928,60.0
2,119,delithiation,10,0.8078973665600495,0.7977868257762022,-4.41537e-05,1799.9799999999814,9000.0,0.010391160899999988,-0.0133768321,0.022076604701666436,3516266.473,0.0942736566,0.1046648175,1801,90811,9,8999.970000000205,0.0912879854,8.904613350313673e-05,7.848424613283236e-07,0.10129454085116903,0.8809846996496209,1741,0.00027988592721294966,1.0993425005199599e-06,-3.5366606079533448e-06,0.09903416183110184,0.9936767315452805,1741,-0.00019083979370981293,60.0
2,120,delithiation,10,0.7977868257762022,0.7876762620938417,-4.41538e-05,1799.9799999999814,9000.0,0.010662443899999999,-0.013761527800000006,0.02207665470111088,3527066.473,0.0944760144,0.1051384583,1801,90811,9,8999.970000000205,0.0913769305,9.938051213826013e-05,8.132602093282996e-07,0.10135791603666577,0.8956925924784978,1741,0.0002979449086738603,1.0520096222435531e-06,-3.6798136579276715e-06,0.09900604388602091,0.9952735692722212,1741,-0.00019856439653560018,60.0
2,121,delithiation,10,0.7876762620938417,0.7775656755129681,-4.41539e-05,1799.9799999999814,9000.0,0.011173151399999998,-0.014325596400000001,0.022076704700555325,3537866.473,0.0946027562,0.1057759076,1801,90811,9,8999.970000000205,0.0914503112,0.00010817137615920093,8.808583708431767e-07,0.10166476166620224,0.8966074200110312,1741,0.00032394070283869614,1.0582661110789918e-06,-3.998657005638443e-06,0.09910910778647984,0.9959588520747258,1741,-0.0002157693266794952,60.0
2,122,delithiation,10,0.7775656755129681,0.7674550660335814,-4.4154e-05,1799.9799999999814,9000.0,0.011583045100000008,-0.014679156200000001,0.02207675469999977,3548666.473,0.0946183279,0.106201373,1801,90811,9,8999.970000000205,0.0915222168,0.0001176742424931335,9.267039294642239e-07,0.10173958421856148,0.9026495550366255,1741,0.0003456345604584718,9.904437485496974e-07,-4.224581577310329e-06,0.09903953560648278,0.9969887048033382,1741,-0.00022796031796533828,60.0
2,123,delithiation,10,0.7674550660335814,0.7573444336556816,-4.41541e-05,1799.9799999999814,9000.0,0.011873602900000002,-0.015126109100000007,0.022076804699444213,3559466.473,0.094783619,0.1066572219,1801,90811,9,8999.970000000205,0.0915311128,0.00012918768990198868,9.56763355223098e-07,0.10175695163874673,0.9129235355637811,1741,0.0003654540100230557,8.895907457535772e-07,-4.37850917313604e-06,0.09895852358153837,0.9979615033467415,1741,-0.00023626632012106703,60.0
2,124,delithiation,10,0.7573444336556816,0.7472338699733211,-4.41538e-05,1799.9799999999814,9000.0,0.012100420800000011,-0.015215069000000012,0.02207665470111088,3570266.473,0.0946791098,0.1067795306,1801,90811,9,8999.970000000205,0.0915644616,0.00013660234351082386,9.757357126436269e-07,0.10156886697687396,0.9185053026282501,1741,0.0003783258245157994,7.763249037603867e-07,-4.479641780514781e-06,0.0987058022328808,0.9986030213935368,1741,-0.00024172348100497552,60.0
2,125,delithiation,10,0.7472338699733211,0.7371233062909606,-4.41538e-05,1799.9799999999814,9000.0,0.012421369500000001,-0.015432983600000005,0.02207665470111088,3581066.473,0.0946153626,0.1070367321,1801,90811,9,8999.970000000205,0.0916037485,0.00014820701921433197,9.84755682453597e-07,0.10138642773962629,0.9286992462821289,1741,0.00039282013260394946,6.516114884954308e-07,-4.533192713617735e-06,0.09848913709185696,0.9991546192305911,1741,-0.0002446131133896175,60.0
2,126,delithiation,10,0.7371233062909606,0.7270127197100871,-4.41539e-05,1799.9799999999814,9000.0,0.012732677100000006,-0.015803590399999998,0.022076704700555325,3591866.473,0.094730258,0.1074629351,1801,90811,9,8999.970000000205,0.0916593447,0.00016155011829811007,9.93290110603387e-07,0.10123449083635291,0.938314155789186,1741,0.00040880349397587513,5.291348911984214e-07,-4.58212229716102e-06,0.09830592791895833,0.9995259721493676,1741,-0.00024725337567776506,60.0
2,127,delithiation,10,0.7270127197100871,0.7169021102307003,-4.4154e-05,1799.9799999999814,9000.0,0.013269327599999992,-0.016268342799999988,0.02207675469999977,3602666.473,0.0947146863,0.1079840139,1801,90811,9,8999.970000000205,0.0917156711,0.00017703617716923197,1.0030048675240076e-06,0.10112317552195256,0.9471320869573546,1741,0.0004271567721290372,3.908675995604344e-07,-4.6352578685858245e-06,0.0981606521700771,0.9997825881566227,1741,-0.0002501205949598052,60.0
2,128,delithiation,10,0.7169021102307003,0.7067915236498268,-4.41539e-05,1799.9799999999814,9000.0,0.013867482599999995,-0.016753092499999997,0.022076704700555325,3613466.473,0.0946850404,0.108552523,1801,90811,9,8999.970000000205,0.0917994305,0.00019519843355867464,9.894021978286757e-07,0.10094208944060501,0.9572328545769421,1741,0.00044211582706649995,3.057941187380209e-07,-4.575895844685131e-06,0.09801750602367697,0.9998893731495799,1741,-0.0002469173935078253,60.0
2,129,delithiation,10,0.7067915236498268,0.6966809141704401,-4.4154e-05,1799.9799999999814,9000.0,0.01460649809999999,-0.01764849569999999,0.02207675469999977,3624266.473,0.0949185193,0.1095250174,1801,90811,9,8999.970000000205,0.0918765217,0.00021806611161615463,9.895781572561386e-07,0.10095342152029498,0.9654265543662794,1741,0.0004649401057117945,3.4502625817133056e-07,-4.575091562790628e-06,0.09802935214249128,0.9998861889242088,1741,-0.0002468739940956399,60.0
2,130,delithiation,10,0.6966809141704401,0.6865701901984878,-4.41545e-05,1799.9799999999814,9000.0,0.015414416799999997,-0.0184193552,0.022077004697221993,3635066.473,0.0949348286,0.1103492454,1801,90811,9,8999.970000000205,0.0919298902,0.00024072689253945518,9.777696853333064e-07,0.10084432465585136,0.9721105995750378,1741,0.0004842889759108156,4.708909720235877e-07,-4.513714928660309e-06,0.09795948280692118,0.9998248361271851,1741,-0.0002435620833713604,60.0
2,131,delithiation,10,0.6865701901984878,0.6764594204295094,-4.41547e-05,1799.9799999999814,9000.0,0.01607039569999999,-0.019155383099999992,0.02207710469611088,3645866.473,0.0950778797,0.1111482754,1801,90811,9,8999.970000000205,0.0919928923,0.0002646076644865464,9.728674781545412e-07,0.10064478650775303,0.9770326343695215,1741,0.0005056107122929566,7.75858600397726e-07,-4.46629064622083e-06,0.0977902548482726,0.9996044451267151,1741,-0.0002410030478064102,60.0
2,132,delithiation,10,0.6764594204295094,0.6663486735590439,-4.41546e-05,1799.9799999999814,9000.0,0.016668558099999994,-0.019618652799999997,0.02207705469666644,3656666.473,0.0949896798,0.1116582379,1801,90811,9,8999.970000000205,0.0920395851,0.0002858036426592519,8.646145646090928e-07,0.10023293149596652,0.9843342300554347,1741,0.0004993684487108924,7.953812356284159e-07,-3.957802626618841e-06,0.09770338879609555,0.9996409994600438,1741,-0.0002135648060516405,60.0
2,133,delithiation,10,0.6663486735590439,0.6562379266885785,-4.41546e-05,1799.9799999999814,9000.0,0.0172956363,-0.020260550099999997,0.02207705469666644,3667466.473,0.0950823277,0.112377964,1801,90811,9,8999.970000000205,0.0921174139,0.0003114857639196014,7.78255226259925e-07,0.09980142315451579,0.9892606498413578,1741,0.0005016104508980836,9.947030285699708e-07,-3.5234081842413612e-06,0.09754951413025996,0.9995249289555823,1741,-0.0001901246869784822,60.0
2,134,delithiation,10,0.6562379266885785,0.6461271569196001,-4.41547e-05,1799.9799999999814,9000.0,0.01823402939999999,-0.021097391899999998,0.02207710469611088,3678266.473,0.0950808451,0.1133148745,1801,90811,9,8999.970000000205,0.0922174826,0.0003420582395193741,6.69679736312717e-07,0.09939882128207593,0.9933786187671436,1741,0.0005021410478133126,1.185715149263858e-06,-2.9666693256006335e-06,0.09750273968238816,0.9994379010367436,1741,-0.00016008280829393843,60.0
2,135,delithiation,10,0.6461271569196001,0.6360164100491348,-4.41546e-05,1799.9799999999814,9000.0,0.0191790909,-0.0221002624,0.02207705469666644,3689066.473,0.0952446535,0.1144237444,1801,90811,9,8999.970000000205,0.092323482,0.00037655286178277095,5.408212768975348e-07,0.09899015985689166,0.9964256250892095,1741,0.000499546276526766,1.3619266224244195e-06,-2.2793252733428552e-06,0.09753337912532031,0.9993861846389892,1741,-0.00012299341474399507,60.0
2,136,delithiation,10,0.6360164100491348,0.6259056631786692,-4.41546e-05,1799.9799999999814,9000.0,0.020395435399999995,-0.023185409599999998,0.02207705469666644,3699866.473,0.095306918,0.1157023534,1801,90811,9,8999.970000000205,0.0925169438,0.00041496779779404694,3.938240348675491e-07,0.09852411763128875,0.9984361484641197,1741,0.0004907814817176477,1.5258881080659713e-06,-1.4049861628126308e-06,0.09762615155595368,0.9993642677661501,1741,-7.581368392360074e-05,60.0
2,137,delithiation,10,0.6259056631786692,0.6157948934096908,-4.41547e-05,1799.9799999999814,9000.0,0.021769642800000003,-0.0246374533,0.02207710469611088,3710666.473,0.0955967382,0.117366381,1801,90811,9,8999.970000000205,0.0927289277,0.0004597585651881918,2.9508721833286997e-07,0.0981735999231882,0.9992841373316886,1741,0.00048452493030844845,1.689041170585277e-06,-4.5897255609197454e-07,0.09788025768552515,0.9993648926211791,1741,-2.4766365120256633e-05,60.0
2,138,delithiation,10,0.6157948934096908,0.6056841465392255,-4.41546e-05,1799.9799999999814,9000.0,0.023197233600000006,-0.025812275700000012,0.02207705469666644,3721466.473,0.0956916139,0.1188888475,1801,90811,9,8999.970000000205,0.0930765718,0.0005034233191833781,3.235699068004586e-07,0.09775186983840908,0.9992821110228332,1741,0.00047046104824221896,1.795484785229609e-06,6.108598365196464e-07,0.0981422874983743,0.9994014199127649,1741,3.2962270941159144e-05,60.0
2,139,delithiation,10,0.6056841465392255,0.5955733538717338,-4.41548e-05,1799.9799999999814,9000.0,0.024641878899999997,-0.026963397900000005,0.022077154695555327,3732266.473,0.0959288031,0.120570682,1801,90811,9,8999.970000000205,0.0936072841,0.0005501767892828922,5.063111264896712e-07,0.09729656162554295,0.9985294125425239,1741,0.0004522707454076175,1.9487865839012448e-06,1.8144038092018248e-06,0.09845619800541126,0.9994100404355084,1741,9.790604387527465e-05,60.0
2,140,delithiation,10,0.5955733538717338,0.5854626527982947,-4.41544e-05,1799.9799999999814,9000.0,0.025627702399999994,-0.0273443684,0.022076954697777547,3743066.473,0.096500285,0.1221279874,1801,90811,9,8999.970000000205,0.094783619,0.0005921391309139541,7.212601100037765e-07,0.09694767819131891,0.9974265436446934,1741,0.0004355012682419596,2.168094090246232e-06,2.902827276522738e-06,0.0988029565462557,0.999370309704516,1741,0.00015663786267199455,60.0
2,141,delithiation,10,0.5854626527982947,0.5753519975218818,-4.41542e-05,1799.9799999999814,9000.0,0.027016758900000007,-0.026560127700000005,0.02207685469888866,3753866.473,0.0975350216,0.1245517805,1801,90811,9,8999.970000000205,0.0979916528,0.0006409931182715333,9.023574291678802e-07,0.09729717963125856,0.9965655601144653,1741,0.000443915127620462,2.664450189293232e-06,3.652267447379843e-06,0.09963144622588263,0.9991891291219231,1741,0.00019707799065107125,60.0
