Repository: zhangjunhuan846-hash/fangzhen

# 🔋 Fangzhen · 电池数据—模型研究工作站
  <strong>让实验记录、物理仿真、诊断分析与下一轮实验建议接在同一条可追溯的研究链上。</strong><br>
  Battery data → model → simulation → evidence → experiment
  <a href="#项目能做什么">项目能力</a> ·
  <a href="#研究流程">研究流程</a> ·
  <a href="#快速开始">快速开始</a> ·
  <a href="#项目路线图">路线图</a> ·
  <a href="STATUS.md">验收状态</a>
> **当前软件：本地工作站 v0.3.10。** `v0.1.0-platform` 是保留的仿真平台冻结标签，两者用途不同。工作站增加了数据录入、参数探索、机器学习辅助研究，以及环境和经济筛选；这些工程能力不自动构成真实回收石墨的材料验证。详细判据与失败记录以 [STATUS.md](STATUS.md) 为准。

## 项目能做什么

| 研究环节 | 已有能力 | 关键约束 |
| --- | --- | --- |
| **实验数据** | 数据集适配、协议与单位核对；本地工作站的方案、样品、工艺、表征、极片与半电池记录；Excel/CSV 导入和版本归档 | 原始数据、来源和测试条件必须由研究者提供，软件不补造缺失实测值 |

File: outputs/analysis/graphite_phaseB16/gitt_segments.csv (part 5 of 12)
cycle,pulse_id,branch,step,SOC_start,SOC_end,I_A,pulse_time_s,relax_time_s,delta_V_pulse_V,delta_V_relax_V,capacity_increment_mAh,t_pulse_start_s,V_pulse_start_V,V_pulse_end_V,n_pulse_samples,n_relax_samples,relax_step,relax_coverage_s,V_relax_end_V,sqrt_t_slope_V_per_sqrt_s,sqrt_t_slope_stderr,sqrt_t_intercept_V,sqrt_t_r2,n_fit_samples,quad_sqrt_t_slope_V_per_sqrt_s,quad_sqrt_t_slope_stderr,quad_t_slope_V_per_s,quad_intercept_V,quad_r2,quad_n_fit_samples,sqrt_t_slope_excess_over_quad,ir_skip_s
2,142,delithiation,10,0.5753519975218818,0.5652413193469558,-4.41543e-05,1799.9799999999814,9000.0,0.027810618300000006,-0.021887376900000005,0.022076904698333105,3764666.473,0.1007230133,0.1285336316,1801,90811,9,8999.970000000205,0.1066462547,0.0006663965426426832,7.765485876240428e-07,0.10055817217494056,0.997644153218808,1741,0.0005575655523583028,3.906956910777468e-06,2.0168659207889686e-06,0.10184720777065029,0.9983851775243449,1741,0.0001088309902843804,60.0
2,143,delithiation,10,0.5652413193469558,0.5551306182735166,-4.41544e-05,1799.9799999999814,9000.0,0.024457342900000012,-0.014159254700000012,0.022076954697777547,3775466.473,0.1093515679,0.1338089108,1801,90811,9,8999.970000000205,0.1196496561,0.0005408876272526492,1.1747374457709962e-06,0.11184578474459927,0.9918638457630186,1741,0.0007874874753264106,3.872713759244674e-06,-4.570011063500581e-06,0.10892496245643168,0.9976055481170981,1741,-0.0002465998480737614,60.0
2,144,delithiation,10,0.5551306182735167,0.5450197798089988,-4.4155e-05,1799.9799999999814,9000.0,0.01579766719999999,-0.011830270199999993,0.022077254694444215,3786266.473,0.1225193515,0.1383170187,1801,90811,9,8999.970000000205,0.1264867485,0.0002447754810117137,1.2148510891042932e-06,0.1285500136561581,0.9589234653896196,1741,0.0005380538453697229,1.9063193083226546e-06,-5.435061620150179e-06,0.12507631328714172,0.997261096282748,1741,-0.0002932783643580092,60.0
2,145,delithiation,10,0.5450197798089988,0.5349089871415073,-4.41548e-05,1799.9799999999814,9000.0,0.011372566200000017,-0.011985152900000018,0.022077154695555327,3797066.473,0.129424572,0.1407971382,1801,90811,9,8999.970000000205,0.1288119853,0.000111264178083844,9.156015741706572e-07,0.13645215227944568,0.894645541974216,1741,0.0003221658378638025,2.1571007687779467e-06,-3.9084489549874185e-06,0.13395415289579043,0.9841649845147427,1741,-0.0002109016597799585,60.0
2,146,delithiation,10,0.5349089871415073,0.5247981715755026,-4.41549e-05,1799.9799999999814,9000.0,0.010030955000000008,-0.011879146099999988,0.022077204694999773,3807866.473,0.1316941977,0.1417251527,1801,90811,9,8999.970000000205,0.1298460066,7.373575404998026e-05,8.529987940080487e-07,0.13894662866913363,0.8112119487406633,1741,0.0002722643320475641,1.8868893291126992e-06,-3.6791498654843694e-06,0.13659518076686317,0.974984551406793,1741,-0.00019852857799758386,60.0
2,147,delithiation,10,0.5247981715755026,0.514687378908011,-4.41548e-05,1799.9799999999814,9000.0,0.0092971325,-0.011804252900000006,0.022077154695555327,3818666.473,0.1328238249,0.1421209574,1801,90811,9,8999.970000000205,0.1303167045,6.066178122048034e-05,7.91638814097962e-07,0.139905504815577,0.7715108986006401,1741,0.0002460724102287877,1.67698593211805e-06,-3.436046828399726e-06,0.13770943088486545,0.972234344002118,1741,-0.00018541062900830736,60.0
2,148,delithiation,10,0.514687378908011,0.5045766778345717,-4.41544e-05,1799.9799999999814,9000.0,0.008842766299999999,-0.011398822099999983,0.022076954697777547,3829466.473,0.1331292093,0.1419719756,1801,90811,9,8999.970000000205,0.1305731535,5.268023637720236e-05,7.430023476362161e-07,0.14008921132029029,0.7429823180791195,1741,0.00022825014977634166,1.4685977238978828e-06,-3.2536777817125263e-06,0.13800969456392115,0.9728089423199544,1741,-0.0001755699133991393,60.0
2,149,delithiation,10,0.5045766778345717,0.4944659309641064,-4.41546e-05,1799.9799999999814,9000.0,0.008680462900000019,-0.011157184900000006,0.02207705469666644,3840266.473,0.1332863271,0.14196679,1801,90811,9,8999.970000000205,0.1308096051,5.241936023862718e-05,7.013464908944459e-07,0.14007073808209475,0.7626010452143,1741,0.00021894590511138318,1.32836801896873e-06,-3.0860852444912577e-06,0.13809833441827685,0.9769384689072524,1741,-0.000166526544872756,60.0
2,150,delithiation,10,0.4944659309641064,0.4843552069921542,-4.41545e-05,1799.9799999999814,9000.0,0.008552938700000012,-0.011131227100000002,0.022077004697221993,3851066.473,0.1336191595,0.1421720982,1801,90811,9,8999.970000000205,0.1310408711,5.358389820424372e-05,6.833690063003378e-07,0.14021707862684743,0.7795201625056868,1741,0.00021659199776853942,1.2373234705529118e-06,-3.02088109245805e-06,0.13828634876598997,0.980426765652721,1741,-0.0001630080995642957,60.0
2,151,delithiation,10,0.4843552069921542,0.47424448302020206,-4.41545e-05,1799.9799999999814,9000.0,0.00865897530000001,-0.011245369899999996,0.022077004697221993,3861866.473,0.1338170469,0.1424760222,1801,90811,9,8999.970000000205,0.1312306523,5.5693508914304656e-05,6.800893118009042e-07,0.1404295437666331,0.7940845002689308,1741,0.0002186247418920908,1.1750113978183627e-06,-3.019456593803726e-06,0.13849972434282126,0.983355181379428,1741,-0.00016293123297778615,60.0
2,152,delithiation,10,0.47424448302020206,0.46413373614973663,-4.41546e-05,1799.9799999999814,9000.0,0.008718997299999975,-0.011353611999999985,0.02207705469666644,3872666.473,0.1340112686,0.1427302659,1801,90811,9,8999.970000000205,0.1313766539,5.787502193357115e-05,6.832158282558817e-07,0.1406206848289022,0.804929742133089,1741,0.00022215705475284457,1.129893023203773e-06,-3.0444897406973773e-06,0.13867486601858245,0.9855526683372138,1741,-0.00016428203281927342,60.0
2,153,delithiation,10,0.46413373614973663,0.4540230121777844,-4.41545e-05,1799.9799999999814,9000.0,0.008852392399999992,-0.011479586299999983,0.022077004697221993,3883466.473,0.1341202259,0.1429726183,1801,90811,9,8999.970000000205,0.131493032,6.136090410275328e-05,6.800626055843033e-07,0.140709464288803,0.8239905108063833,1741,0.00022577053419647175,1.045518732077772e-06,-3.04685438511828e-06,0.13876213416788735,0.9887347794639593,1741,-0.00016440963009371848,60.0
2,154,delithiation,10,0.4540230121777844,0.4439122653073191,-4.41546e-05,1799.9799999999814,9000.0,0.008979171499999994,-0.011567801199999977,0.02207705469666644,3894266.473,0.1341498494,0.1431290209,1801,90811,9,8999.970000000205,0.1315612197,6.52052962996208e-05,6.738199209207881e-07,0.140721883593229,0.8433807276498552,1741,0.00022895174318301152,9.537813881624458e-07,-3.0345642128763364e-06,0.13878240846621143,0.9915024649358641,1741,-0.00016374644688339074,60.0
2,155,delithiation,10,0.4439122653073191,0.43380154133536686,-4.41545e-05,1799.9799999999814,9000.0,0.008896142199999985,-0.011621147399999976,0.022077004697221993,3905066.473,0.134324044,0.1432201862,1801,90811,9,8999.970000000205,0.1315990388,7.005008356795337e-05,6.588179577304456e-07,0.14061196161110262,0.8666862273757594,1741,0.00023094137915442462,8.482790131238809e-07,-2.9816522864595405e-06,0.1387063039807664,0.9940150658567555,1741,-0.00016089129558647124,60.0
2,156,delithiation,10,0.43380154133536686,0.42369081736341463,-4.41545e-05,1799.9799999999814,9000.0,0.008975475999999982,-0.011532962300000005,0.022077004697221993,3915866.473,0.1342602968,0.1432357728,1801,90811,9,8999.970000000205,0.1317028105,7.62162159040084e-05,6.300577313083426e-07,0.14035952133590046,0.8937822204436388,1741,0.00023073552920138088,7.34358690365982e-07,-2.863566124671037e-06,0.13852933588462404,0.9960925738843548,1741,-0.00015451931329737246,60.0
2,157,delithiation,10,0.42369081736341463,0.4135800933914625,-4.41545e-05,1799.9799999999814,9000.0,0.00921487809999999,-0.0117108524,0.022077004697221993,3926666.473,0.134324789,0.1435396671,1801,90811,9,8999.970000000205,0.1318288147,8.525838335993192e-05,6.035428789211719e-07,0.14027486080185508,0.9198406386812723,1741,0.00023382251840834358,6.315219081251715e-07,-2.753204213680679e-06,0.13851521074423168,0.9976234191151029,1741,-0.00014856413504841164,60.0
2,158,delithiation,10,0.4135800933914625,0.4034693694195103,-4.41545e-05,1799.9799999999814,9000.0,0.009512841699999997,-0.01202142240000001,0.022077004697221993,3937466.473,0.1345034242,0.1440162659,1801,90811,9,8999.970000000205,0.1319948435,9.559290224013897e-05,5.733205085803571e-07,0.14031513398162054,0.9411301499980286,1741,0.00023693554642124763,5.687587041386723e-07,-2.6193748807906483e-06,0.13864101800540787,0.9984311123089936,1741,-0.00014134264418110866,60.0
2,159,delithiation,10,0.4034693694195103,0.39335864544755805,-4.41545e-05,1799.9799999999814,9000.0,0.00988420840000001,-0.012392043999999991,0.022077004697221993,3948266.473,0.1346590817,0.1445432901,1801,90811,9,8999.970000000205,0.1321512461,0.00010654083624566128,5.339750371151765e-07,0.14035055623042417,0.9581456297590455,1741,0.00023826833726306717,5.171047063261493e-07,-2.4411861634071072e-06,0.13879032566279406,0.9989370969515193,1741,-0.0001317275010174059,60.0
2,160,delithiation,10,0.39335864544755805,0.38324789857709274,-4.41546e-05,1799.9799999999814,9000.0,0.010263711199999997,-0.01275524489999999,0.02207705469666644,3959066.473,0.1348147392,0.1450784504,1801,90811,9,8999.970000000205,0.1323232055,0.00011824993585359484,4.85540586172382e-07,0.14037559020362,0.9715161394620266,1741,0.00023782534717141346,4.999210398106614e-07,-2.2159825195079596e-06,0.13895929360318485,0.9991823105897361,1741,-0.00011957541131781862,60.0
2,161,delithiation,10,0.38324789857709274,0.3731371288081142,-4.41547e-05,1799.9799999999814,9000.0,0.0106810034,-0.013125836899999993,0.02207710469611088,3969866.473,0.1349496543,0.1456306577,1801,90811,9,8999.970000000205,0.1325048208,0.00013039694055287461,4.2420763782112185e-07,0.14037834532827953,0.9819281972720094,1741,0.00023441725842357443,4.962979639941433e-07,-1.9277140971918203e-06,0.13914628916428526,0.9993301658795242,1741,-0.00010402031787069981,60.0
2,162,delithiation,10,0.3731371288081142,0.3630263819376489,-4.41546e-05,1799.9799999999814,9000.0,0.011037528500000005,-0.01343342660000002,0.02207705469666644,3980666.473,0.1351201236,0.1461576521,1801,90811,9,8999.970000000205,0.1327242255,0.00014279535354414164,3.4945462521155685e-07,0.14034311956070208,0.9896925011392687,1741,0.00022755826926589958,5.105029730916127e-07,-1.5708341495278338e-06,0.13933915538398087,0.9994043295856339,1741,-8.476291572175794e-05,60.0
2,163,delithiation,10,0.3630263819376489,0.3529156121686704,-4.41547e-05,1799.9799999999814,9000.0,0.01142445210000001,-0.013740301199999999,0.02207710469611088,3991466.473,0.135309875,0.1467343271,1801,90811,9,8999.970000000205,0.1329940259,0.0001556608072906819,2.7040042128170974e-07,0.1403269838472011,0.9947798529886488,1741,0.00021972680952730595,5.222236317087592e-07,-1.1872770453885246e-06,0.13956816177691886,0.9994727472947916,1741,-6.406600223662405e-05,60.0
2,164,delithiation,10,0.3529156121686704,0.34280488819671817,-4.41545e-05,1799.9799999999814,9000.0,0.011873662499999993,-0.013961941000000005,0.022077004697221993,4002266.473,0.1355729997,0.1474466622,1801,90811,9,8999.970000000205,0.1334847212,0.00016950948962776388,1.8806005895360473e-07,0.14039008986589988,0.9978641237137529,1741,0.00021065889645932983,5.51940417804815e-07,-7.625845917786592e-07,0.13990270065800542,0.9995017983937979,1741,-4.114940683156595e-05,60.0
2,165,delithiation,10,0.34280488819671817,0.33269411842773977,-4.41547e-05,1799.9799999999814,9000.0,0.01242884990000001,-0.014374792599999991,0.02207710469611088,4013066.473,0.1360562742,0.1484851241,1801,90811,9,8999.970000000205,0.1341103315,0.00018451365660833278,1.3428943435638536e-07,0.14076911300397288,0.9990797064516561,1741,0.00020735583001116743,5.978176574671949e-07,-4.23313258221218e-07,0.14049856162404456,0.9995061239858068,1741,-2.284217340283465e-05,60.0
2,166,delithiation,10,0.33269411842773977,0.3225833257602482,-4.41548e-05,1799.9799999999814,9000.0,0.012614875999999997,-0.014320671499999993,0.022077154695555327,4023866.473,0.1368575394,0.1494724154,1801,90811,9,8999.970000000205,0.1351517439,0.00019508568509761786,1.1347582697900654e-07,0.14122929307637364,0.9994119692530911,1741,0.0001916964995034254,6.846364235507786e-07,6.280869912499218e-08,0.14126943587815644,0.9994203696836045,1741,3.3891855941924575e-06,60.0
2,167,delithiation,10,0.3225833257602482,0.3124725330927566,-4.41548e-05,1799.9799999999814,9000.0,0.012912124400000002,-0.013922601899999998,0.022077154695555327,4034666.473,0.1378633678,0.1507754922,1801,90811,9,8999.970000000205,0.1368528903,0.00020421020817845093,1.4771788891406122e-07,0.1421728050092147,0.9990908911823245,1741,0.0001873927375397879,7.990861451299909e-07,3.116629125257597e-07,0.1423719975207087,0.9992795984208583,1741,1.6817470638663023e-05,60.0
2,168,delithiation,10,0.3124725330927566,0.3023617175267519,-4.41549e-05,1799.9799999999814,9000.0,0.013115942500000005,-0.013149470100000005,0.022077204694999773,4045466.473,0.1395185292,0.1526344717,1801,90811,9,8999.970000000205,0.1394850016,0.00020680069356178495,2.0105183566840098e-07,0.144042517595487,0.9983590383196408,1741,0.00022143037424632593,1.1688218164960582e-06,-2.711185878879893e-07,0.1438692380993843,0.9984981839480138,1741,-1.4629680684540984e-05,60.0
2,169,delithiation,10,0.3023617175267519,0.29225085616372093,-4.41551e-05,1799.9799999999814,9000.0,0.012757927199999991,-0.012526810199999988,0.02207730469388866,4056266.473,0.142180264,0.1549381912,1801,90811,9,8999.970000000205,0.142411381,0.00017891294410506817,5.501165772805603e-07,0.14768775300523174,0.9838250334639022,1741,0.00031039504581734404,9.756053502988959e-07,-2.4366384009139562e-06,0.1461304290402037,0.9986224098072081,1741,-0.00013148210171227588,60.0
2,170,delithiation,10,0.29225085616372093,0.2821399490036638,-4.41553e-05,1799.9799999999814,9000.0,0.01206266880000001,-0.012313306299999993,0.02207740469277755,4067066.473,0.1451947987,0.1572574675,1801,90811,9,8999.970000000205,0.1449441612,0.00014382515238250154,6.490030691815314e-07,0.15138354809541246,0.9658011794008371,1741,0.0002962107898577536,1.3495971626822097e-06,-2.82402464810685e-06,0.14957863471119404,0.9959953578872678,1741,-0.00015238563747525208,60.0
2,171,delithiation,10,0.2821399490036638,0.2720290876406328,-4.41551e-05,1799.9799999999814,9000.0,0.01222202189999999,-0.012336254200000007,0.02207730469388866,4077866.473,0.1476230621,0.159845084,1801,90811,9,8999.970000000205,0.1475088298,0.00014478316864389862,5.272223680903843e-07,0.15381278712712476,0.9774601945468023,1741,0.00025914996173979183,1.5904218339095319e-06,-2.1194559275979334e-06,0.15245818337975417,0.9944457562372108,1741,-0.00011436679309589321,60.0
2,172,delithiation,10,0.2720290876406328,0.26191829497314123,-4.41548e-05,1799.9799999999814,9000.0,0.012551128899999986,-0.012046426499999985,0.022077154695555327,4088666.473,0.1502692401,0.162820369,1801,90811,9,8999.970000000205,0.1507739425,0.0001630393004093163,4.229380645099847e-07,0.1559495732906971,0.9884331310091524,1741,0.0002491320975345004,1.4907146944152932e-06,-1.5954796339952901e-06,0.15492985749339067,0.9961087502673994,1741,-8.60927971251841e-05,60.0
2,173,delithiation,10,0.26191829497314123,0.25180747940713655,-4.41549e-05,1799.9799999999814,9000.0,0.013141155200000004,-0.011681675900000021,0.022077204694999773,4099466.473,0.1534342468,0.166575402,1801,90811,9,8999.970000000205,0.1548937261,0.00018192751055284384,3.3160142155730744e-07,0.15883116147625773,0.9942557450795869,1741,0.00023918576947739429,1.4566200684082677e-06,-1.061115320239709e-06,0.1581529729041411,0.9969985488112996,1741,-5.725825892455045e-05,60.0
2,174,delithiation,10,0.25180747940713655,0.24169668673964495,-4.41548e-05,1799.9799999999814,9000.0,0.013262718899999998,-0.011400699600000008,0.022077154695555327,4110266.473,0.1575191319,0.1707818508,1801,90811,9,8999.970000000205,0.1593811512,0.00018521653143815524,3.362342456840332e-07,0.1629408901730115,0.9943017411035234,1741,0.00024443428112525434,1.4494898294035933e-06,-1.0974287832675614e-06,0.1622394926478551,0.997132348295799,1741,-5.92177496870991e-05,60.0
2,175,delithiation,10,0.24169668673964495,0.23158587117364027,-4.41549e-05,1799.9799999999814,9000.0,0.012732744200000007,-0.011555582300000006,0.022077204694999773,4121066.473,0.1621154845,0.1748482287,1801,90811,9,8999.970000000205,0.1632926464,0.00016501065938765274,4.1129897243486133e-07,0.16782392936885204,0.9893113264606285,1741,0.00022820285725807908,1.971163142757753e-06,-1.1710836225170444e-06,0.16707545696945042,0.9933519929234633,1741,-6.319219787042634e-05,60.0
2,176,delithiation,10,0.23158587117364027,0.2214750327091224,-4.4155e-05,1799.9799999999814,9000.0,0.013121157899999986,-0.012021034999999985,0.022077254694444215,4131866.473,0.1660054028,0.1791265607,1801,90811,9,8999.970000000205,0.1671055257,0.00017202725506253497,3.932906878445391e-07,0.17169826879388836,0.9909925311043547,1741,0.00020654871457850946,2.2376842074286997e-06,-6.39754862577598e-07,0.1712893835120667,0.9921039333233519,1741,-3.452145951597448e-05,60.0
2,177,delithiation,10,0.2214750327091224,0.2113641942446045,-4.4155e-05,1799.9799999999814,9000.0,0.014658450999999989,-0.012404173599999985,0.022077254694444215,4142666.473,0.169816047,0.184474498,1801,90811,9,8999.970000000205,0.1720703244,0.00021302434638040228,3.650252957874668e-07,0.17519766836645984,0.9949198665004902,1741,0.00021045337125507287,2.2173359351903795e-06,4.7645547467275373e-08,0.17522811997259968,0.9949239024197446,1741,2.570975125329412e-06,60.0
2,178,delithiation,10,0.2113641942446045,0.20125337867859983,-4.41549e-05,1799.9799999999814,9000.0,0.016381829999999986,-0.012438953000000003,0.022077204694999773,4153466.473,0.174885273,0.191267103,1801,90811,9,8999.970000000205,0.17882815,0.00026362515709099215,3.665128005838822e-07,0.1797534423901489,0.9966499843380929,1741,0.00022630090720178334,2.033911503464106e-06,6.916964315459806e-07,0.18019552498596902,0.9972063601461544,1741,3.732424988920881e-05,60.0
2,179,delithiation,10,0.20125337867859983,0.19114254021408195,-4.4155e-05,1799.9799999999814,9000.0,0.016894042499999984,-0.01226022839999999,0.022077254694444215,4164266.473,0.1816089153,0.1985029578,1801,90811,9,8999.970000000205,0.1862427294,0.0002764030644863804,2.8484461803465283e-07,0.18658618540139843,0.9981565618248639,1741,0.0002562748280650377,1.6603159635026787e-06,3.7301832849836466e-07,0.18682459188062678,0.998303976767722,1741,2.0128236421342743e-05,60.0
2,180,delithiation,10,0.19114254021408195,0.18103174754659046,-4.41548e-05,1799.9799999999814,9000.0,0.015762895400000004,-0.012441754400000005,0.022077154695555327,4175066.473,0.1889092624,0.2046721578,1801,90811,9,8999.970000000205,0.1922304034,0.00023031099376124586,3.9061670514735186e-07,0.19469071231921722,0.9950225741144028,1741,0.00023743658494931365,2.36739989368996e-06,-1.320521112087988e-07,0.19460631411004412,0.9950490995484673,1741,-7.1255911880677896e-06,60.0
2,181,delithiation,10,0.18103174754659046,0.17092095487909886,-4.41548e-05,1799.9799999999814,8999.999999999534,0.016379624600000003,-0.012707084399999985,0.022077154695555327,4185866.473,0.1949695349,0.2113491595,1801,90811,9,8999.96999999974,0.1986420751,0.00025224160605963005,5.24685537187375e-07,0.2001995935142729,0.992531922671891,1741,0.00019052061469666267,2.8130628507055233e-06,1.1438190882271714e-06,0.20093064038484448,0.9941869071463983,1741,6.172099136296738e-05,60.0
2,182,delithiation,10,0.17092095487909886,0.1608101851101229,-4.41547e-05,1799.9799999995157,9000.0,0.01910364619999999,-0.012188076900000011,0.02207710469610517,4196666.473,0.2013485134,0.2204521596,1801,90811,9,8999.969999998808,0.2082640827,0.00033728344446444145,7.040127906755694e-07,0.2055409341329171,0.9924804372551568,1741,0.00019223564331024434,2.420889247547197e-06,2.6880391905640257e-06,0.20725893539599027,0.9975922072600852,1741,0.0001450478011541971,60.0
2,183,delithiation,10,0.1608101851101229,0.15069941534114706,-4.41547e-05,1799.9799999995157,9000.0,0.01594233519999999,-0.011634320100000012,0.02207710469610517,4207466.473,0.2109251618,0.226867497,1801,90811,9,8999.969999998808,0.2152331769,0.00023748051532502832,8.178523722229594e-07,0.21738521004503145,0.9797918172723614,1741,0.00044087421730906593,4.851006647537821e-07,-3.769310790639012e-06,0.214976137765945,0.9998074786344011,1741,-0.0002033937019840376,60.0
2,184,delithiation,10,0.15069941534114706,0.1405886455721712,-4.41547e-05,1799.9799999995157,9000.0,0.010718166799999984,-0.011967867599999987,0.02207710469610517,4218266.473,0.217861563,0.2285797298,1801,90811,9,8999.969999998808,0.2166118622,6.296043569801599e-05,5.432166006082369e-07,0.2260299529429578,0.885384789561224,1741,0.00015948357563786762,2.321022956855818e-06,-1.7887757062955752e-06,0.22488669620270132,0.9433378785658646,1741,-9.652313993985163e-05,60.0
2,185,delithiation,10,0.1405886455721712,0.13047785290468217,-4.41548e-05,1799.9799999995157,9000.0,0.010721117199999991,-0.012868404400000005,0.022077154695549613,4229066.473,0.2193832994,0.2301044166,1801,90811,9,8999.969999998808,0.2172360122,5.654303407973134e-05,5.731505055146914e-07,0.22778676600382738,0.8484058689443369,1741,0.0001505599176739979,2.627473049961511e-06,-1.7423295332071056e-06,0.2266731943158902,0.9137300913931521,1741,-9.401688359426655e-05,60.0
2,186,delithiation,10,0.13047785290468217,0.12036701444016706,-4.4155e-05,1799.9799999995157,9000.0,0.011884123100000005,-0.014022529100000014,0.022077254694438504,4239866.473,0.219948858,0.2318329811,1801,90811,9,8999.969999998808,0.217810452,7.79562819119395e-05,6.884597785694613e-07,0.2285855191130698,0.880568802322733,1741,0.00019185635011249205,3.1354329220902762e-06,-2.110806538917076e-06,0.22723644343269842,0.9329199404716594,1741,-0.00011390006820055255,60.0
2,187,delithiation,10,0.12036701444016706,0.11025615307713876,-4.41551e-05,1799.9799999995157,9000.0,0.013872832000000002,-0.015956371999999996,0.022077304693882947,4250666.473,0.2206359804,0.2345088124,1801,90811,9,8999.969999998808,0.2185524404,0.00012967565849224223,8.261218798144144e-07,0.22903424010732035,0.9340746430734387,1741,0.00026817105717664996,3.7228094306538373e-06,-2.566609465395987e-06,0.22739384798849965,0.9637470275791471,1741,-0.00013849539868440773,60.0
2,188,delithiation,10,0.11025615307713876,0.10014536040964972,-4.41548e-05,1799.9799999995157,9000.0,0.017315834799999985,-0.018309772099999982,0.022077154695549613,4261466.473,0.2212830782,0.238598913,1801,90811,9,8999.969999998808,0.2202891409,0.00022943162844379531,8.584803216529763e-07,0.22873453107841674,0.9762312468573613,1741,0.0003621720614719216,4.098227679497009e-06,-2.4599579125953523e-06,0.22716230295923817,0.9853318397933413,1741,-0.00013274043302812628,60.0
2,189,delithiation,10,0.10014536040964972,0.09003454484364759,-4.41549e-05,1799.9799999995157,9000.0,0.0266627371,-0.0178322494,0.02207720469499406,4272266.473,0.2228744924,0.2495372295,1801,90811,9,8999.969999998808,0.2317049801,0.0005067589086018778,1.4040837027214016e-06,0.22640977406214585,0.9868258288034728,1741,0.0002621178703618914,6.11621723752234e-06,4.533710219516941e-06,0.2293073954624582,0.9932307449160541,1741,0.0002446410382399864,60.0
2,190,delithiation,10,0.09003454484364759,0.07992375217615866,-4.41548e-05,1799.9799999995157,9000.0,0.05084395409999998,-0.012038379899999951,0.022077154695549613,4283066.473,0.2344109714,0.2852549255,1801,90811,9,8999.969999998808,0.2732165456,0.0012888292660820848,5.782523206266817e-06,0.2260855030482698,0.9661778923041417,1741,-0.00014426732152559552,4.495370973368941e-06,2.6558277758849892e-05,0.24305964349025963,0.9994464781837185,1741,0.0014330965876076802,60.0
2,191,delithiation,10,0.07992375217615866,0.06981293661015653,-4.41549e-05,1799.9799999995157,9000.0,0.06562733649999997,-0.013375669699999981,0.02207720469499406,4293866.473,0.2758902013,0.3415175378,1801,90811,9,8999.969999998808,0.3281418681,0.0017134590724020645,7.337856929327875e-06,0.2632174437882104,0.9690930554965468,1741,-0.00011248044063567392,4.078358549795659e-06,3.383847898141227e-05,0.28484456508687317,0.9997414609370566,1741,0.0018259395130377383,60.0
2,192,delithiation,10,0.06981293661015653,0.059702098145641425,-4.4155e-05,1799.9799999995157,9000.0,0.08503258230000005,-0.015591919400000043,0.022077254694438504,4304666.473,0.3308466971,0.4158792794,1801,90811,9,8999.969999998808,0.40028736,0.0022554400862903456,1.0076420771774861e-05,0.31240907518094146,0.9664547445390489,1741,-0.000250327210644102,6.016850485739362e-06,4.643710999416091e-05,0.34208833503050673,0.9996761121003108,1741,0.0025057672969344474,60.0
2,193,delithiation,10,0.059702098145641425,0.04959121388410004,-4.41552e-05,1799.9799999995157,9000.0,0.11833956829999998,-0.019282936999999944,0.022077354693327392,4315466.473,0.4032389224,0.5215784907,1801,90811,9,8999.969999998808,0.5022955537,0.0031866627666386916,1.5286352638907982e-05,0.3742277430856234,0.9615235458890555,1741,-0.0006064016747129147,1.0979441471663287e-05,7.029341906310037e-05,0.4191542393802504,0.9994624912247786,1741,0.0037930644413516064,60.0
2,194,delithiation,10,0.04959121388410004,0.03948035252107163,-4.41551e-05,1799.9799999995157,9000.0,0.19828885789999995,-0.0280709267,0.022077304693882947,4326266.473,0.5052969456,0.7035858035,1801,90811,9,8999.969999998808,0.6755148768,0.005410016566849355,3.123647159457599e-05,0.44693722977674916,0.9452036389092464,1741,-0.002272742676781067,3.3536301928744815e-05,0.00014237760086169087,0.5379347490723896,0.9982896070883088,1741,0.007682759243630422,60.0
2,195,delithiation,10,0.03948035252107163,0.03331340564830476,-4.41551e-05,1097.86699999962,19800.0,0.32105660439999995,-0.12111163140000003,0.01346567421435645,4337066.473,0.6789433956,1.0,1099,1981,13,5999.979999999516,0.8788883686,0.012108015449501157,0.00010167197173102923,0.5513494729353606,0.9318623602923791,1039,-0.009067902167368256,0.0001079456781357391,0.0004892706362515885,0.7565184953520383,0.998253392356024,1039,0.021175917616869412,60.0
3,1,lithiation,4,0.0,0.010052994319579294,4.41549e-05,1799.9799999995157,9000.0,-0.32546204329999995,0.02230608469999995,0.02207720469499406,4366964.36,0.8677356839,0.5422736406,1801,90811,3,8999.96999999974,0.5645797253,-0.008420111382519512,7.907225165647486e-06,0.8942430872834841,0.9984687482534177,1741,-0.010215712908596937,2.0053734385092264e-05,3.327625261697934e-05,0.9155108739386904,0.9997332977551603,1741,0.0017956015260774255,60.0
3,2,lithiation,4,0.010052994319579294,0.020106011406720786,4.4155e-05,1799.9799999995157,9000.0,-0.13947227590000005,0.018870860300000014,0.022077254694438504,4377764.36,0.5614403486,0.4219680727,1801,90811,3,8999.96999999974,0.440838933,-0.003700230752577459,7.87850244588469e-06,0.583549449724319,0.9921779804276957,1741,-0.0017454558006101582,5.689244070443054e-06,-3.6226069184245974e-05,0.5603963525401838,0.9998895467624325,1741,-0.0019547749519673004,60.0
3,3,lithiation,4,0.020106011406720786,0.030159051261424465,4.41551e-05,1799.9799999995157,9000.0,-0.09562692050000005,0.016430527000000028,0.022077304693882947,4388564.36,0.4379783273,0.3423514068,1801,90811,3,8999.96999999974,0.3587819338,-0.002486123289531107,6.297413221797006e-06,0.45181453685439965,0.9889653209934629,1741,-0.0009155663652794887,2.391592665918381e-06,-2.910570535933374e-05,0.43321226396166085,0.9999569029527343,1741,-0.0015705569242516182,60.0
3,4,lithiation,4,0.030159051261424465,0.04021211388369035,4.41552e-05,1799.9799999995157,9000.0,-0.07312515380000001,0.015403091899999999,0.022077354693327392,4399364.36,0.3557857573,0.2826606035,1801,90811,3,8999.96999999974,0.2980636954,-0.0018623522859640737,4.9026649635134796e-06,0.3648733983832966,0.9880920298665836,1741,-0.0006384695778612438,1.330739326289739e-06,-2.268110690313503e-05,0.3503772666141818,0.9999762427013267,1741,-0.0012238827081028298,60.0
3,5,lithiation,4,0.04021211388369035,0.05026519927351843,4.41553e-05,1799.9799999995157,9000.0,-0.05885297059999997,0.014586210199999977,0.02207740469277184,4410164.36,0.2951950133,0.2363420427,1801,90811,3,8999.96999999974,0.2509282529,-0.0014630377613832721,3.8281938467825474e-06,0.3009426999730309,0.9882338045451796,1741,-0.0005074990397327066,1.1009345085385454e-06,-1.7708131467466268e-05,0.2896249363280147,0.9999736482807119,1741,-0.0009555387216505655,60.0
3,6,lithiation,4,0.05026519927351843,0.060318261895784306,4.41552e-05,1799.9799999995157,9000.0,-0.04566094280000002,0.01332381370000002,0.022077354693327392,4420964.36,0.2480647266,0.2024037838,1801,90811,3,8999.96999999974,0.2157275975,-0.0011222312292819912,2.270084825083315e-06,0.25075859015571167,0.9929345524504476,1741,-0.0005742798742701109,3.568714354829397e-06,-1.0154684904415248e-05,0.2442684461306998,0.9995271571237485,1741,-0.0005479513550118803,60.0
3,7,lithiation,4,0.060318261895784306,0.0703712789829258,4.4155e-05,1799.9799999995157,9000.0,-0.017275243999999995,0.013322323600000019,0.022077254694438504,4431764.36,0.21307832,0.195803076,1801,90811,3,8999.96999999974,0.2091253996,-0.0002162020742831583,1.569652134314205e-06,0.20415521870665237,0.9160349159857921,1741,-0.0005985419141856537,2.128869751747025e-06,7.085557075636325e-06,0.20868379702802864,0.9958175780138729,1741,0.0003823398399024954,60.0
3,8,lithiation,4,0.0703712789829258,0.08042431883762949,4.41551e-05,1799.9799999995157,9000.0,-0.012106597400000002,0.013500213600000005,0.022077304693882947,4442564.36,0.2064761221,0.1943695247,1801,90811,3,8999.96999999974,0.2078697383,-8.288859534989271e-05,7.911716151989312e-07,0.19773407392061412,0.863233508080628,1741,-0.0002208682924501473,3.443290673497731e-06,2.5570524362108154e-06,0.19936835787396404,0.9298506819167272,1741,0.0001379796971002546,60.0
3,9,lithiation,4,0.08042431883762949,0.09047733592477099,4.4155e-05,1799.9799999995157,9000.0,-0.012802630699999984,0.014160692700000005,0.022077254694438504,4453364.36,0.2052893937,0.192486763,1801,90811,3,8999.96999999974,0.2066474557,-0.00010087931968600803,8.9777589108593e-07,0.19659024656942248,0.8789425162789821,1741,-0.0002658387870526105,3.6975085620059514e-06,3.057044020030506e-06,0.1985440891718992,0.9443952476195269,1741,0.00016495946736660245,60.0
3,10,lithiation,4,0.09047733592477099,0.10053037577947467,4.41551e-05,1799.9799999995157,9000.0,-0.014127939899999997,0.01501306890000001,0.022077304693882947,4464164.36,0.2041004598,0.1899725199,1801,90811,3,8999.96999999974,0.2049855888,-0.00013763945584467895,9.864192610567718e-07,0.19560973619906058,0.9180059615567793,1741,-0.0003337051321697098,3.632899199113917e-06,3.6335071451878728e-06,0.19793201255823686,0.9698835585517785,1741,0.00019606567632503085,60.0
3,11,lithiation,4,0.10053037577947467,0.11058341563417835,4.41551e-05,1799.9799999995157,9000.0,-0.015840172800000024,0.015660166800000014,0.022077304693882947,4474964.36,0.2025023401,0.1866621673,1801,90811,3,8999.96999999974,0.2023223341,-0.00018953441163392353,9.72411804489525e-07,0.19447835303491864,0.9562290649951385,1741,-0.00039544678238204027,3.1374922784984e-06,3.81598699180378e-06,0.19691725738376878,0.987660758055133,1741,0.00020591237074811674,60.0
3,12,lithiation,4,0.11058341563417834,0.12063647825644423,4.41552e-05,1799.9799999995157,9000.0,-0.017416059900000003,0.015437811600000018,0.022077354693327392,4485764.36,0.1997130811,0.1822970212,1801,90811,3,8999.96999999974,0.1977348328,-0.0002486793470178584,7.87031639634758e-07,0.19269866492203883,0.9828799509195505,1741,-0.00041701801212103406,2.472905139807493e-06,3.1196676232616344e-06,0.1946925320263253,0.9954230801700278,1741,0.0001683386651031757,60.0
3,13,lithiation,4,0.12063647825644423,0.13068949534358573,4.4155e-05,1799.9799999995157,9000.0,-0.018631696700000006,0.014179915200000004,0.022077254694438504,4496564.36,0.1951507926,0.1765190959,1801,90811,3,8999.96999999974,0.1906990111,-0.0002942977881146278,5.352794563892288e-07,0.18901739078788912,0.994280007694725,1741,-0.00039436510900649516,2.158465856625584e-06,1.8544567936392798e-06,0.19020262615385536,0.9974813812705671,1741,0.00010006732089186735,60.0
3,14,lithiation,4,0.13068949534358573,0.14074251243072722,4.4155e-05,1799.9799999995157,9000.0,-0.0187050104,0.013119906099999995,0.022077254694438504,4507364.36,0.1882298589,0.1695248485,1801,90811,3,8999.96999999974,0.1826447546,-0.00030381955875106065,4.044513406918186e-07,0.18259514241072844,0.9969276948815282,1741,-0.00033256231685105023,2.3563156750075615e-06,5.326634364822624e-07,0.1829355825575472,0.9971761833178627,1741,2.874275809998958e-05,60.0
3,15,lithiation,4,0.14074251243072722,0.1507955067503065,4.41549e-05,1799.9799999995157,9000.0,-0.017943799499999996,0.012486934700000007,0.02207720469499406,4518164.36,0.1802667975,0.162322998,1801,90811,3,8999.96999999974,0.1748099327,-0.0002902443367511431,3.7270823737934944e-07,0.17483655695249264,0.9971406555252604,1741,-0.00029122950396070384,2.2647788901204555e-06,1.825720932817236e-08,0.17484822564720984,0.9971409754633226,1741,9.85167209560764e-07,60.0
3,16,lithiation,4,0.1507955067503065,0.1608484783023236,4.41548e-05,1799.9799999995157,9000.0,-0.01719883080000001,0.012161493299999993,0.022077154695549613,4528964.36,0.1723511517,0.1551523209,1801,90811,3,8999.96999999974,0.1673138142,-0.00027753965933744883,3.9880603995655445e-07,0.1672213334456721,0.9964221977863064,1741,-0.00025472304689496626,2.3591241833486283e-06,-4.2283956015449276e-07,0.1669510848194862,0.9966097459098802,1741,-2.2816612442482572e-05,60.0
3,17,lithiation,4,0.1608484783023236,0.1709014726219029,4.41549e-05,1799.9799999995157,9000.0,-0.016776323300000007,0.01190575960000001,0.02207720469499406,4539764.36,0.1648713648,0.1480950415,1801,90811,3,8999.96999999974,0.1600008011,-0.00027099360174342627,3.3248264075475587e-07,0.15980342184084886,0.9973891369493257,1741,-0.00026120203390652644,2.0063786616718606e-06,-1.814582356518776e-07,0.15968744679141117,0.9974254003170103,1741,-9.79156783689983e-06,60.0
3,18,lithiation,4,0.1709014726219029,0.18095444417391998,4.41548e-05,1799.9799999995157,9000.0,-0.015585154300000015,0.011640399699999998,0.022077154695549613,4550564.36,0.1575657725,0.1419806182,1801,90811,3,8999.96999999974,0.1536210179,-0.00023832357053851915,3.290541502496458e-07,0.15214620640151288,0.9966958255149223,1741,-0.0002748273169411487,1.7917721146747805e-06,6.764907854651147e-07,0.15257857064232141,0.997347034858068,1741,3.650374640262952e-05,60.0
3,19,lithiation,4,0.18095444417391998,0.19100734742325048,4.41545e-05,1799.9799999995157,9000.0,-0.014151603000000013,0.01193910840000001,0.02207700469721628,4561364.36,0.1512156427,0.1370640397,1801,90811,3,8999.96999999974,0.1490031481,-0.00019118563032391808,4.501805394551754e-07,0.14529523233457511,0.9904501806213377,1741,-0.00023344877390510255,2.5352896161700644e-06,7.832244636500991e-07,0.1457958130636613,0.9917980966429539,1741,4.226314358118447e-05,60.0
3,20,lithiation,4,0.19100734742325048,0.20106025067258101,4.41545e-05,1799.9799999995157,9000.0,-0.01490321750000001,0.011905014500000005,0.02207700469721628,4572164.36,0.1466192603,0.1317160428,1801,90811,3,8999.96999999974,0.1436210573,-0.00021977839466803895,3.661943593044232e-07,0.141256414822408,0.99519535582818,1741,-0.00022004402722094481,2.2253121332638728e-06,4.922726898398762e-09,0.14125956107528853,0.995195396315408,1741,2.6563255290585936e-07,60.0
3,21,lithiation,4,0.20106025067258101,0.2111132222245981,4.41548e-05,1799.9799999995157,9000.0,-0.01534643770000002,0.011481016900000002,0.022077154695549613,4582964.36,0.1412356794,0.1258892417,1801,90811,3,8999.96999999974,0.1373702586,-0.00024145154819954455,2.640697213174897e-07,0.13628823520893762,0.9979242531621911,1741,-0.00024697268223264145,1.5990947955907324e-06,1.0231816366172768e-07,0.1363536296180039,0.9979387846897324,1741,5.521134033096908e-06,60.0
3,22,lithiation,4,0.2111132222245981,0.2211661482414908,4.41546e-05,1799.9799999995157,9000.0,-0.01366459569999999,0.010927312000000008,0.022077054696660724,4593764.36,0.1350382566,0.1213736609,1801,90811,3,8999.96999999974,0.1323009729,-0.00019772566552260834,4.3462971048799847e-07,0.12955017974526065,0.9916674416056879,1741,-0.00029765881843318,1.0343299002144122e-06,1.8519703802712751e-06,0.13073382597468555,0.9987221041119154,1741,9.993315291057168e-05,60.0
3,23,lithiation,4,0.2211661482414908,0.23121907425838353,4.41546e-05,1799.9799999995157,9000.0,-0.010523967499999995,0.011001430500000006,0.022077054696660724,4604564.36,0.1300467849,0.1195228174,1801,90811,3,8999.96999999974,0.1305242479,-9.589588878451475e-05,7.489374723720136e-07,0.12332545382844032,0.9041022782717103,1741,-0.0002592608256272721,2.220406882846179e-06,3.0274940337201386e-06,0.12526041020560208,0.9771745122090543,1741,0.00016336493684275733,60.0
3,24,lithiation,4,0.23121907425838353,0.24127202304283846,4.41547e-05,1799.9799999995157,9000.0,-0.010257147199999997,0.011203043100000018,0.02207710469610517,4615364.36,0.1282997131,0.1180425659,1801,90811,3,8999.96999999974,0.129245609,-9.103144457966859e-05,7.022787393197956e-07,0.12172353684587103,0.906208420864507,1741,-0.00023721742011175708,2.361062888863666e-06,2.709131942815275e-06,0.12345501907868384,0.9712923471677656,1741,0.0001461859755320885,60.0
3,25,lithiation,4,0.24127202304283846,0.2513249490597312,4.41546e-05,1799.9799999995157,9000.0,-0.01077453040000001,0.011417247299999989,0.022077054696660724,4626164.36,0.1269677281,0.1161931977,1801,90811,3,8999.96999999974,0.127610445,-0.00011130051177864748,6.657843317781625e-07,0.1207206531150199,0.9414191805095321,1741,-0.0002603272630388282,1.7985920558303778e-06,2.761777459865522e-06,0.12248578257481077,0.9884231231693096,1741,0.00014902675126018074,60.0
3,26,lithiation,4,0.2513249490597312,0.2613778523090617,4.41545e-05,1799.9799999995157,9000.0,-0.011073224300000004,0.01131349059999999,0.02207700469721628,4636964.36,0.1253243983,0.114251174,1801,90811,3,8999.96999999974,0.1255646646,-0.00012374480653358407,6.521377455815906e-07,0.11923021719396405,0.9539277139569958,1741,-0.00027872185667774464,1.2251452239781718e-06,2.8720489460131295e-06,0.12106582425435969,0.9955967433647829,1741,0.00015497705014416057,60.0
3,27,lithiation,4,0.2613778523090617,0.27143082386107875,4.41548e-05,1799.9799999995157,9000.0,-0.010547712399999992,0.011626303199999993,0.022077154695549613,4647764.36,0.1232326701,0.1126849577,1801,90811,3,8999.96999999974,0.1243112609,-0.00011044714329598775,7.357251082699371e-07,0.11696969278268121,0.9283626638066533,1741,-0.000289840321702442,9.781577215021987e-07,3.3245308804404926e-06,0.1190944937423285,0.9965710289566863,1741,0.00017939317840645424,60.0
3,28,lithiation,4,0.27143082386107875,0.28148384094822027,4.4155e-05,1799.9799999995157,9000.0,-0.010108888199999999,0.012621015299999996,0.022077254694438504,4658564.36,0.1219051257,0.1117962375,1801,90811,3,8999.96999999974,0.1244172528,-8.551346530462241e-05,9.628040749032688e-07,0.11489398792907358,0.819371163291015,1741,-0.00032247708757814205,1.0121399247836613e-06,4.391431640757673e-06,0.11770067509789729,0.9945945714948354,1741,0.00023696362227351963,60.0
3,29,lithiation,4,0.28148384094822027,0.2915368352677995,4.41549e-05,1799.9799999995157,9000.0,-0.010331273099999996,0.012899726599999994,0.02207720469499406,4669364.36,0.1219859198,0.1116546467,1801,90811,3,8999.96999999974,0.1245543733,-8.972476477765614e-05,9.89265575153442e-07,0.11488541742137491,0.8254925818427618,1741,-0.00033477991191458746,7.907910631544327e-07,4.541384523676519e-06,0.11778794368479516,0.9969804002933457,1741,0.0002450551471369313,60.0
3,30,lithiation,4,0.2915368352677995,0.3015898295873788,4.41549e-05,1799.9799999995157,9000.0,-0.0105410368,0.012813001899999996,0.02207720469499406,4680164.36,0.1221578792,0.1116168424,1801,90811,3,8999.96999999974,0.1244298443,-9.332590595125621e-05,9.718500076511633e-07,0.11500959367846375,0.8413406992303772,1741,-0.0003333075913746835,9.052161415709165e-07,4.447362664614375e-06,0.11785202793384544,0.9962725708305198,1741,0.0002399816854234273,60.0
3,31,lithiation,4,0.3015898295873788,0.31164277837183374,4.41547e-05,1799.9799999995157,9000.0,-0.010205998999999993,0.012343064,0.02207710469610517,4690964.36,0.1220407709,0.1118347719,1801,90811,3,8999.96999999974,0.1241778359,-9.158345361071344e-05,9.788736678883073e-07,0.11516652694587037,0.8342622518691298,1741,-0.00033372382407675027,8.425469159527375e-07,4.487367614350108e-06,0.11803452948701786,0.9966749812578827,1741,0.00024214037046603682,60.0
