Repository: zhangjunhuan846-hash/fangzhen

# 🔋 Fangzhen · 电池数据—模型研究工作站
  <strong>让实验记录、物理仿真、诊断分析与下一轮实验建议接在同一条可追溯的研究链上。</strong><br>
  Battery data → model → simulation → evidence → experiment
  <a href="#项目能做什么">项目能力</a> ·
  <a href="#研究流程">研究流程</a> ·
  <a href="#快速开始">快速开始</a> ·
  <a href="#项目路线图">路线图</a> ·
  <a href="STATUS.md">验收状态</a>
> **当前软件：本地工作站 v0.3.10。** `v0.1.0-platform` 是保留的仿真平台冻结标签，两者用途不同。工作站增加了数据录入、参数探索、机器学习辅助研究，以及环境和经济筛选；这些工程能力不自动构成真实回收石墨的材料验证。详细判据与失败记录以 [STATUS.md](STATUS.md) 为准。

## 项目能做什么

| 研究环节 | 已有能力 | 关键约束 |
| --- | --- | --- |
| **实验数据** | 数据集适配、协议与单位核对；本地工作站的方案、样品、工艺、表征、极片与半电池记录；Excel/CSV 导入和版本归档 | 原始数据、来源和测试条件必须由研究者提供，软件不补造缺失实测值 |

File: outputs/analysis/graphite_phaseB16/gitt_segments.csv (part 6 of 12)
cycle,pulse_id,branch,step,SOC_start,SOC_end,I_A,pulse_time_s,relax_time_s,delta_V_pulse_V,delta_V_relax_V,capacity_increment_mAh,t_pulse_start_s,V_pulse_start_V,V_pulse_end_V,n_pulse_samples,n_relax_samples,relax_step,relax_coverage_s,V_relax_end_V,sqrt_t_slope_V_per_sqrt_s,sqrt_t_slope_stderr,sqrt_t_intercept_V,sqrt_t_r2,n_fit_samples,quad_sqrt_t_slope_V_per_sqrt_s,quad_sqrt_t_slope_stderr,quad_t_slope_V_per_s,quad_intercept_V,quad_r2,quad_n_fit_samples,sqrt_t_slope_excess_over_quad,ir_skip_s
3,32,lithiation,4,0.31164277837183374,0.32169563608603985,4.41543e-05,1799.9799999995157,9000.0,-0.010061457799999993,0.012069538199999993,0.022076904698327394,4701764.36,0.1220037118,0.111942254,1801,90811,3,8999.96999999974,0.1240117922,-9.280554959178256e-05,9.729865558532477e-07,0.11533706709398642,0.8395276007554748,1741,-0.00033371034681462284,7.990710512882517e-07,4.464469857375583e-06,0.11819043503623154,0.9970691389399857,1741,0.00024090479722284027,60.0
3,33,lithiation,4,0.32169563608603985,0.3317485165678082,4.41544e-05,1799.9799999995157,9000.0,-0.010090380999999995,0.012168869400000004,0.02207695469777184,4712564.36,0.12185473,0.111764349,1801,90811,3,8999.96999999974,0.1239332184,-9.47802654375942e-05,1.004178288195846e-06,0.11521043660847848,0.8366782973677295,1741,-0.00034328106855459296,8.469972160720067e-07,4.6052397371853495e-06,0.11815377453038868,0.9968535272151925,1741,0.00024850080311699876,60.0
3,34,lithiation,4,0.3317485165678082,0.34180139704957646,4.41544e-05,1799.9799999995157,9000.0,-0.010265290800000007,0.012418657600000008,0.02207695469777184,4723364.36,0.1217212901,0.1114559993,1801,90811,3,8999.96999999974,0.1238746569,-9.713837319733606e-05,1.0505252521593657e-06,0.11500118525560876,0.8309853695156831,1741,-0.00035678092365125944,9.411811629727684e-07,4.81171962350617e-06,0.11807649026592194,0.9963263690105028,1741,0.00025964255045392336,60.0
3,35,lithiation,4,0.34180139704957646,0.3518543686015935,4.41548e-05,1799.9799999995157,9000.0,-0.010476544500000004,0.012737393400000005,0.022077154695549613,4734164.36,0.1216041818,0.1111276373,1801,90811,3,8999.96999999974,0.1238650307,-0.00010128393873178892,1.0936137983863526e-06,0.1148163705027742,0.8314326511964882,1741,-0.00037119662513260146,1.0398036489188892e-06,5.0020467273857264e-06,0.11801331890503927,0.9958734611566001,1741,0.00026991268640081257,60.0
3,36,lithiation,4,0.3518543686015935,0.36190734015361065,4.41548e-05,1799.9799999995157,9000.0,-0.0110354275,0.013362243799999993,0.022077154695549613,4744964.36,0.1214996651,0.1104642376,1801,90811,3,8999.96999999974,0.1238264814,-0.00010619976010416633,1.1913974241567995e-06,0.11433837447007775,0.8204389642453267,1741,-0.000399685893456423,1.2156807681765189e-06,5.438912014262938e-06,0.11781453573400325,0.9949373762742925,1741,0.0002934861333522567,60.0
3,37,lithiation,4,0.36190734015361065,0.3719603344731899,4.41549e-05,1799.9799999995157,9000.0,-0.011536508799999998,0.0138292312,0.02207720469499406,4755764.36,0.121418871,0.1098823622,1801,90811,3,8999.96999999974,0.1237115934,-0.00011235984159201418,1.274545133073195e-06,0.11397989618636231,0.8171518565380398,1741,-0.00042607077853075887,1.3367831148620214e-06,5.813719934338087e-06,0.1176956077077222,0.994553220565347,1741,0.0003137109369387447,60.0
3,38,lithiation,4,0.3719603344731899,0.3820133515603314,4.4155e-05,1799.9799999995157,9000.0,-0.011891543899999996,0.014093100999999997,0.022077254694438504,4766564.36,0.1213314012,0.1094398573,1801,90811,3,8999.96999999974,0.1235329583,-0.00011822465733506417,1.348477125094592e-06,0.11375993032267706,0.8155006179113591,1741,-0.0004504846115499692,1.3646113595161042e-06,6.15747202839019e-06,0.11769534345175013,0.9948836118757748,1741,0.000332259954214905,60.0
3,39,lithiation,4,0.3820133515603314,0.39206632311234846,4.41548e-05,1799.9799999995157,9000.0,-0.011950850499999999,0.014049366099999988,0.022077154695549613,4777364.36,0.1210860685,0.109135218,1801,90811,3,8999.96999999974,0.1231845841,-0.00012381122913815415,1.414022873715919e-06,0.11363110363315253,0.8151116725162851,1741,-0.0004727744014076987,1.3488997603745202e-06,6.467017601523217e-06,0.1177643560227063,0.9954438947463079,1741,0.00034896317226954454,60.0
3,40,lithiation,4,0.39206632311234846,0.40211922636167896,4.41545e-05,1799.9799999995157,9000.0,-0.011726245299999993,0.013773605199999997,0.02207700469721628,4788164.36,0.120868139,0.1091418937,1801,90811,3,8999.96999999974,0.1229154989,-0.00012766419708657768,1.4153896674127277e-06,0.11377982612825753,0.8238904671022199,1741,-0.00047755149197162256,1.2571407451010261e-06,6.4841435268232915e-06,0.11792402417715882,0.996237847483601,1741,0.0003498872948850449,60.0
3,41,lithiation,4,0.40211922636167896,0.4121721068434473,4.41544e-05,1799.9799999995157,9000.0,-0.011901199799999998,0.013970792300000007,0.02207695469777184,4798964.36,0.1206398532,0.1087386534,1801,90811,3,8999.96999999974,0.1227094457,-0.00013427572091610982,1.456598903995677e-06,0.11366857944066067,0.8301254618307848,1741,-0.0004942753774685915,1.3059703924729695e-06,6.671546743245978e-06,0.11793255214301784,0.9963021204319809,1741,0.0003599996565524817,60.0
3,42,lithiation,4,0.4121721068434473,0.4222249873252156,4.41544e-05,1799.9799999995157,9000.0,-0.01222065089999999,0.014300629499999995,0.02207695469777184,4809764.36,0.1204182133,0.1081975624,1801,90811,3,8999.96999999974,0.1224981919,-0.00014329149321562598,1.5162688129786718e-06,0.11346774186542083,0.8370160133153803,1741,-0.0005178645331537971,1.3875529983674321e-06,6.9416220244189205e-06,0.11790432725727648,0.9963040212835061,1741,0.0003745730399381711,60.0
3,43,lithiation,4,0.4222249873252156,0.4322778905745461,4.41545e-05,1799.9799999995157,9000.0,-0.012752115699999997,0.014848410999999992,0.02207700469721628,4820564.36,0.1202781126,0.1075259969,1801,90811,3,8999.96999999974,0.1223744079,-0.0001558102132904698,1.5603234797462986e-06,0.1132909481866656,0.8515013905298469,1741,-0.000541353905357693,1.4138179913729317e-06,7.144931158607839e-06,0.1178574741502798,0.996698450017808,1741,0.00038554369206722315,60.0
3,44,lithiation,4,0.4322778905745461,0.44233086212656314,4.41548e-05,1799.9799999995157,9000.0,-0.013620108300000003,0.0157304853,0.022077154695549613,4831364.36,0.1200438961,0.1064237878,1801,90811,3,8999.96999999974,0.1221542731,-0.0001728688528468465,1.6440816104728401e-06,0.11287359994302548,0.8640844856898415,1741,-0.0005791373301846863,1.4850583129188679e-06,7.529004785233165e-06,0.11768559813709235,0.996997057108129,1741,0.0004062684773378398,60.0
3,45,lithiation,4,0.4423308621265632,0.4523838336785803,4.41548e-05,1799.9799999995157,9000.0,-0.014310188599999996,0.016488768200000004,0.022077154695549613,4842164.36,0.1196932867,0.1053830981,1801,90811,3,8999.96999999974,0.1218718663,-0.00019263771377951431,1.6920749917242111e-06,0.11261552995835687,0.881701858689355,1741,-0.0006114346651761288,1.4159756612792132e-06,7.761183618692487e-06,0.11757592015895771,0.9977566963978899,1741,0.0004187969513966145,60.0
3,46,lithiation,4,0.4523838336785803,0.46243680523059744,4.41548e-05,1799.9799999995157,9000.0,-0.015053637300000006,0.0171010122,0.022077154695549613,4852964.36,0.1193841919,0.1043305546,1801,90811,3,8999.96999999974,0.1214315668,-0.0002144415853743735,1.7106906719448226e-06,0.11244821995039544,0.9003585516246814,1741,-0.000638268627825639,1.3555785376786809e-06,7.85440172872227e-06,0.11746818846047034,0.9983057238597909,1741,0.00042382704245126553,60.0
3,47,lithiation,4,0.46243680523059744,0.4724897312474901,4.41546e-05,1799.9799999995157,9000.0,-0.015513941600000011,0.0173782408,0.022077054696660724,4863764.36,0.1190610155,0.1035470739,1801,90811,3,8999.96999999974,0.1209253147,-0.00023253108257981404,1.689929097399531e-06,0.11239574843536293,0.9158775458336798,1741,-0.0006515012494503384,1.2849749889455417e-06,7.764393663786536e-06,0.11735819026584528,0.9986829505387841,1741,0.00041897016687052435,60.0
3,48,lithiation,4,0.4724897312474901,0.48254261172925844,4.41544e-05,1799.9799999995157,9000.0,-0.015790417799999998,0.017539814099999995,0.02207695469777184,4874564.36,0.1186370328,0.102846615,1801,90811,3,8999.96999999974,0.1203864291,-0.00025328507843660065,1.6128525806717784e-06,0.11253209758352536,0.9341315053897451,1741,-0.0006524195056577213,1.3591936224236852e-06,7.3967959123741705e-06,0.11725959737766055,0.9987332561149823,1741,0.00039913442722112067,60.0
3,49,lithiation,4,0.48254261172925844,0.4925955377461511,4.41546e-05,1799.9799999995157,9000.0,-0.016610235,0.01822768150000001,0.022077054696660724,4885364.36,0.1181693301,0.1015590951,1801,90811,3,8999.96999999974,0.1197867766,-0.00028144531420348323,1.5653584698758519e-06,0.11246912941760044,0.948951479557153,1741,-0.0006670203746164237,1.601795690911795e-06,7.145512479671534e-06,0.11703602691982204,0.9985525367184751,1741,0.0003855750604129404,60.0
3,50,lithiation,4,0.4925955377461511,0.5026484409954817,4.41545e-05,1799.9799999995157,9000.0,-0.01774133,0.0192186907,0.02207700469721628,4896164.36,0.1175489053,0.0998075753,1801,90811,3,8999.96999999974,0.119026266,-0.0003181182607476238,1.4872390324119804e-06,0.11229783837710057,0.9633829876944272,1741,-0.0006816759295774528,1.8745634053382062e-06,6.737484153987472e-06,0.11660395352861566,0.9984247140679132,1741,0.00036355766882982906,60.0
3,51,lithiation,4,0.5026484409954817,0.5127013670123743,4.41546e-05,1799.9799999995157,9000.0,-0.019275672699999996,0.02053215359999999,0.022077054696660724,4906964.36,0.1167639419,0.0974882692,1801,90811,3,8999.96999999974,0.1180204228,-0.0003676613414682338,1.3381545492686184e-06,0.11213494350558915,0.9774822457654709,1741,-0.0006892217808033334,2.2305125134390015e-06,5.9591876346414575e-06,0.11594362751548919,0.9983058197198953,1741,0.0003215604393350996,60.0
3,52,lithiation,4,0.5127013670123743,0.5227543385643915,4.41548e-05,1799.9799999995157,9000.0,-0.021760284899999996,0.022172495700000003,0.022077154695549613,4917764.36,0.1156765744,0.0939162895,1801,90811,3,8999.96999999974,0.1160887852,-0.00043759576909194376,1.1557823214058145e-06,0.11162795707793041,0.9880141561611328,1741,-0.0007049756467046532,2.6552117465783287e-06,4.955108481988946e-06,0.11479490593065499,0.9982870187427725,1741,0.00026737987761270944,60.0
3,53,lithiation,4,0.5227543385643915,0.5328073556515329,4.4155e-05,1799.9799999995157,9000.0,-0.0243827254,0.021887838899999998,0.022077254694438504,4928564.36,0.1136448458,0.0892621204,1801,90811,3,8999.96999999974,0.1111499593,-0.000516236247364477,9.023544925683365e-07,0.1105061909861291,0.994714871239969,1741,-0.0007050140815114515,2.9988577123858075e-06,3.4984481837058688e-06,0.11274214737375901,0.9984192954910637,1741,0.00018877783414697447,60.0
3,54,lithiation,4,0.5328073556515329,0.5428603955062365,4.41551e-05,1799.9799999995157,9000.0,-0.026338823100000006,0.015525862500000001,0.022077304693882947,4939364.36,0.1087712571,0.082432434,1801,90811,3,8999.96999999974,0.0979582965,-0.0005675357154369638,7.923632374531062e-07,0.10601611014023754,0.9966217469099892,1741,-0.0007315425010168672,2.697711609622451e-06,3.0393888335437627e-06,0.10795866881768829,0.9989395935560126,1741,0.0001640067855799034,60.0
3,55,lithiation,4,0.5428603955062365,0.5529133442906915,4.41547e-05,1799.9799999995157,9000.0,-0.01958101990000001,0.011131107799999998,0.02207710469610517,4950164.36,0.095647797,0.0760667771,1801,90811,3,8999.96999999974,0.0871978849,-0.00035753034563448707,1.2253998943560164e-06,0.09027476552013741,0.9799807868892737,1741,-0.0006629936764683575,5.19641986932634e-07,5.660874539497426e-06,0.09389278926137863,0.99990251505201,1741,0.00030546333083387046,60.0
3,56,lithiation,4,0.5529133442906915,0.5629663158427086,4.41548e-05,1799.9799999995157,9000.0,-0.009209007000000005,0.011569172099999997,0.022077154695549613,4960964.36,0.0849585384,0.0757495314,1801,90811,3,8999.96999999974,0.0873187035,-6.252872028080766e-05,1.071392819756884e-06,0.0777770653232136,0.6620106890004097,1741,-0.0003274140124242047,9.458690519768507e-07,4.908878594651108e-06,0.0809144673578999,0.9928664566628687,1741,0.00026488529214339706,60.0
3,57,lithiation,4,0.5629663158427086,0.5730192190920391,4.41545e-05,1799.9799999995157,9000.0,-0.008602686200000001,0.01119115200000001,0.02207700469721628,4971764.36,0.085097149,0.0764944628,1801,90811,3,8999.96999999974,0.0876856148,-5.527577179421573e-05,7.055901812912321e-07,0.07847702365541749,0.7792059882580794,1741,-0.00022462094960949092,1.193805467147128e-06,3.1383204094057448e-06,0.08048281227865085,0.9828845970097144,1741,0.0001693451778152752,60.0
3,58,lithiation,4,0.5730192190920391,0.5830720995738075,4.41544e-05,1799.9799999995157,9000.0,-0.008720539499999999,0.0110896006,0.02207695469777184,4982564.36,0.0854900032,0.0767694637,1801,90811,3,8999.96999999974,0.0878590643,-6.051247919336258e-05,6.443451664711042e-07,0.07900025622012392,0.8353013552740353,1741,-0.0002140650681802987,1.1780518911274563e-06,2.845650700844387e-06,0.08081899142139182,0.9850919964938508,1741,0.0001535525889869361,60.0
3,59,lithiation,4,0.5830720995738075,0.5931250255907001,4.41546e-05,1799.9799999995157,9000.0,-0.008839875499999997,0.011210419200000002,0.022077054696660724,4993364.36,0.0856367648,0.0767968893,1801,90811,3,8999.96999999974,0.0880073085,-6.550047320047122e-05,6.159223976637876e-07,0.07925162918266476,0.8667262410749197,1741,-0.00021178135236462576,1.1638044302842255e-06,2.7108907056529224e-06,0.08098423549014291,0.9871148216586098,1741,0.00014628087916415455,60.0
3,60,lithiation,4,0.5931250255907001,0.6031779743751551,4.41547e-05,1799.9799999995157,9000.0,-0.009254969700000004,0.011629954000000012,0.02207710469610517,5004164.36,0.0856619701,0.0764070004,1801,90811,3,8999.96999999974,0.0880369544,-7.118807102592461e-05,6.422895011065966e-07,0.07909091378692353,0.8759926966758225,1741,-0.00022403450225075462,1.1908369813408311e-06,2.8325641202532985e-06,0.08090128498737652,0.9884567523593484,1741,0.00015284643122483,60.0
3,61,lithiation,4,0.6031779743751551,0.6132309459271722,4.41548e-05,1799.9799999995157,9000.0,-0.009465478299999996,0.011906437499999992,0.022077154695549613,5014964.36,0.085652329,0.0761868507,1801,90811,3,8999.96999999974,0.0880932882,-7.420212649807035e-05,6.483360232273129e-07,0.07899658810674874,0.8827995479930753,1741,-0.00022894383539668836,1.166838183972521e-06,2.867687580407904e-06,0.08082940769601805,0.9897201206967009,1741,0.000154741708898618,60.0
3,62,lithiation,4,0.6132309459271722,0.6232839402467515,4.41549e-05,1799.9799999995157,9000.0,-0.009578145999999996,0.011922001799999998,0.02207720469499406,5025764.36,0.0856679007,0.0760897547,1801,90811,3,8999.96999999974,0.0880117565,-7.687977455187844e-05,6.468901544948585e-07,0.07901382398332271,0.8903750419270655,1741,-0.00023180078738987243,1.1222823322511886e-06,2.8710104575010118e-06,0.0808487673165722,0.9910650859558728,1741,0.000154921012837994,60.0
3,63,lithiation,4,0.6232839402467515,0.6333368662636443,4.41546e-05,1799.9799999995157,9000.0,-0.0093224197,0.011625506000000008,0.022077054696660724,5036564.36,0.0856960639,0.0763736442,1801,90811,3,8999.96999999974,0.0879991502,-7.494201515370658e-05,6.232678511532015e-07,0.07920993880601013,0.8926329072402113,1741,-0.00022496604161949176,1.0171787922443007e-06,2.7802590556921865e-06,0.08098688037221478,0.9922562004222828,1741,0.0001500240264657852,60.0
3,64,lithiation,4,0.6333368662636443,0.6433897695129748,4.41545e-05,1799.9799999995157,9000.0,-0.009038522899999998,0.011280089699999996,0.02207700469721628,5047364.36,0.0857664794,0.0767279565,1801,90811,3,8999.96999999974,0.0880080462,-7.711780978852992e-05,5.644427154939813e-07,0.07967835202274426,0.9147790872624383,1741,-0.00021352937069794422,8.720512234812364e-07,2.527991592104466e-06,0.08129406237528693,0.9944915654082338,1741,0.0001364115609094143,60.0
3,65,lithiation,4,0.6433897695129748,0.6534426272271808,4.41543e-05,1799.9799999995157,9000.0,-0.009077809800000003,0.011260084900000009,0.022076904698327394,5058164.36,0.0857879743,0.0767101645,1801,90811,3,8999.96999999974,0.0879702494,-8.087956931860013e-05,5.368025877534003e-07,0.07984006262369957,0.9288466818724935,1741,-0.00021086164158516313,8.058243343914414e-07,2.4088397172785177e-06,0.08137961967008256,0.9956580533637721,1741,0.00012998207226656302,60.0
3,66,lithiation,4,0.6534426272271808,0.6634954621738247,4.41542e-05,1799.9799999995157,9000.0,-0.009146750000000009,0.011377938099999999,0.022076854698882948,5068964.36,0.0857279375,0.0765811875,1801,90811,3,8999.96999999974,0.0879591256,-8.430127908225087e-05,5.221044898392591e-07,0.07983998301425516,0.9374679672438702,1741,-0.00021100481675350873,7.565000552735567e-07,2.348081612642106e-06,0.08134070785131794,0.996444969031915,1741,0.00012670353767125787,60.0
3,67,lithiation,4,0.6634954621738247,0.6735482743529065,4.41541e-05,1799.9799999995157,9000.0,-0.009301669900000004,0.0115447194,0.022076804699438506,5079764.36,0.085674569,0.0763728991,1801,90811,3,8999.96999999974,0.0879176185,-8.772133725993205e-05,5.069479549508423e-07,0.07980358076774632,0.945109405939738,1741,-0.00021073154192057563,7.360398470847463e-07,2.2796364256231054e-06,0.08126056036547268,0.9968666305682996,1741,0.00012301020466064358,60.0
3,68,lithiation,4,0.6735482743529065,0.6836011092995504,4.41542e-05,1799.9799999995157,9000.0,-0.009398773299999996,0.011598832899999995,0.022076854698882948,5090564.36,0.0856723487,0.0762735754,1801,90811,3,8999.96999999974,0.0878724083,-9.036675945743088e-05,4.8868069563585e-07,0.07980693181151846,0.951606192698781,1741,-0.00020912306691243232,6.916235967260016e-07,2.200802811393037e-06,0.08121352663461041,0.9973750756152792,1741,0.00011875630745500144,60.0
3,69,lithiation,4,0.6836011092995504,0.6936539442461943,4.41542e-05,1799.9799999995157,9000.0,-0.009400993600000004,0.011594377400000008,0.022076854698882948,5101364.36,0.0856219456,0.076220952,1801,90811,3,8999.96999999974,0.0878153294,-9.265272536196214e-05,4.666529655817811e-07,0.07986928520032852,0.9577503081677331,1741,-0.00020632190845491807,6.328352794028306e-07,2.1065277548683775e-06,0.0812156261897864,0.9978959569614242,1741,0.00011366918309295593,60.0
3,70,lithiation,4,0.6936539442461943,0.703706756425276,4.41541e-05,1799.9799999995157,9000.0,-0.009387649600000006,0.0115069151,0.022076804699438506,5112164.36,0.0856315792,0.0762439296,1801,90811,3,8999.96999999974,0.0877508447,-9.382652449960475e-05,4.388061710198934e-07,0.07995595682296149,0.9633578119410092,1741,-0.0002007528556455702,5.907873208670877e-07,1.9815686024671374e-06,0.08122243291223602,0.9982013939585581,1741,0.00010692633114596544,60.0
3,71,lithiation,4,0.703706756425276,0.7137595003016712,4.41538e-05,1799.9799999995157,9000.0,-0.0092223585,0.011383131099999999,0.02207665470110517,5122964.36,0.0855463371,0.0763239786,1801,90811,3,8999.96999999974,0.0877071097,-9.483681266677788e-05,4.066411407670833e-07,0.0801106632982416,0.9690186423487228,1741,-0.00019402828949150673,5.363404795858015e-07,1.8382255708383098e-06,0.08128552483432812,0.9985405247436001,1741,9.919147682472885e-05,60.0
3,72,lithiation,4,0.7137595003016712,0.7238122669456285,4.41539e-05,1799.9799999995157,9000.0,-0.00919048489999999,0.011311970699999993,0.022076704700549614,5133764.36,0.0855567157,0.0763662308,1801,90811,3,8999.96999999974,0.0876782015,-9.691853356312887e-05,3.673407920625254e-07,0.08025367409603318,0.9756270519258283,1741,-0.0001863670313733468,5.013148629803424e-07,1.6576677877084136e-06,0.08131313608714509,0.9987707826605153,1741,8.944849781021792e-05,60.0
3,73,lithiation,4,0.7238122669456285,0.7338650108220237,4.41538e-05,1799.9799999995157,9000.0,-0.009344652300000006,0.011446133299999994,0.02207665470110517,5144564.36,0.0855270624,0.0761824101,1801,90811,3,8999.96999999974,0.0876285434,-0.00010112064514027944,3.400324919200253e-07,0.08024854529087778,0.9807156998363857,1741,-0.00018380794647222676,4.7566445940650783e-07,1.5323686727699049e-06,0.0812279251022042,0.9989781145351895,1741,8.268730133194733e-05,60.0
3,74,lithiation,4,0.7338650108220237,0.7439177546984188,4.41538e-05,1799.9799999995157,9000.0,-0.009547010100000003,0.011675171599999992,0.02207665470110517,5155364.36,0.0854292214,0.0758822113,1801,90811,3,8999.96999999974,0.0875573829,-0.0001051416967698992,3.1430811314888875e-07,0.08013522026096975,0.9846974566504106,1741,-0.0001811293350444875,4.830664582289489e-07,1.4082099008437548e-06,0.08103524671772393,0.999021177438267,1741,7.59876382745883e-05,60.0
3,75,lithiation,4,0.7439177546984188,0.7539704758072518,4.41537e-05,1799.9799999995157,9000.0,-0.009716019000000006,0.0119449794,0.022076604701660726,5166164.36,0.085257262,0.075541243,1801,90811,3,8999.96999999974,0.0874862224,-0.00010940449536909348,2.9291243933676315e-07,0.08000323046838508,0.9876881106262094,1741,-0.00017964793782000718,5.003436990070846e-07,1.301757935563752e-06,0.08083522048748293,0.9990271996626937,1741,7.02434424509137e-05,60.0
3,76,lithiation,4,0.7539704758072518,0.764023219683647,4.41538e-05,1799.9799999995157,9000.0,-0.0098264515,0.012108787900000001,0.02207665470110517,5176964.36,0.0851460695,0.075319618,1801,90811,3,8999.96999999974,0.0874284059,-0.00011196853326317718,2.722146970640022e-07,0.07988820768417086,0.9898260494738481,1741,-0.0001769223348586243,4.912545775046577e-07,1.2037298247591736e-06,0.08065754518735356,0.9991027417251884,1741,6.495380159544711e-05,60.0
3,77,lithiation,4,0.764023219683647,0.7740760090951665,4.4154e-05,1799.9799999995157,9000.0,-0.009902797599999999,0.0121903196,0.02207675469999406,5187764.36,0.0850430429,0.0751402453,1801,90811,3,8999.96999999974,0.0873305649,-0.0001144575572444581,2.4297245245705354e-07,0.07984960696848198,0.9922243875248493,1741,-0.00017175237348329662,4.885898889317234e-07,1.0617928037585938e-06,0.0805282285393177,0.9991485733236488,1741,5.729481623883852e-05,60.0
3,78,lithiation,4,0.7740760090951665,0.7841287302039994,4.41537e-05,1799.9799999995157,9000.0,-0.0099168793,0.012194767600000003,0.022076604701660726,5198564.36,0.0849689171,0.0750520378,1801,90811,3,8999.96999999974,0.0872468054,-0.00011611194456561777,2.1488988985382894e-07,0.07984046585330312,0.9940789513441312,1741,-0.0001661237431800723,4.7548039438454255e-07,9.268232513470152e-07,0.08043282459645093,0.9992149999921308,1741,5.001179861445452e-05,60.0
3,79,lithiation,4,0.7841287302039994,0.794181405777708,4.41535e-05,1799.9799999995157,9000.0,-0.009878337400000006,0.012170307300000002,0.022076504702771838,5209364.36,0.0848740414,0.074995704,1801,90811,3,8999.96999999974,0.0871660113,-0.00011703684172696799,1.8825291595474642e-07,0.07986473041544655,0.9955209262640717,1741,-0.00016027410285123595,4.5069018700729746e-07,8.012768995471408e-07,0.0803768489627953,0.9993048176109455,1741,4.323726112426797e-05,60.0
3,80,lithiation,4,0.794181405777708,0.8042340813514165,4.41535e-05,1799.9799999995157,9000.0,-0.009841270700000002,0.012181423600000005,0.022076504702771838,5220164.36,0.0847613737,0.074920103,1801,90811,3,8999.96999999974,0.0871015266,-0.00011948547595301794,1.5590953796773203e-07,0.07989021469668098,0.9970479022116605,1741,-0.0001541661296065184,4.3168128140195737e-07,6.427050629739719e-07,0.08030098553434295,0.9993871565145387,1741,3.468065365350047e-05,60.0
3,81,lithiation,4,0.8042340813514165,0.8142868252278117,4.41538e-05,1799.9799999995157,9000.0,-0.010015472799999994,0.012356363199999998,0.02207665470110517,5230964.36,0.0846538991,0.0746384263,1801,90811,3,8999.96999999974,0.0869947895,-0.00012356065540531833,1.290288505860588e-07,0.0798091524873078,0.9981072639727858,1741,-0.0001500402359491939,4.473628367616275e-07,4.907220218803992e-07,0.08012278669932657,0.9993838677120729,1741,2.6479580543875575e-05,60.0
3,82,lithiation,4,0.8142868252278117,0.8243395463366446,4.41537e-05,1799.9799999995157,9000.0,-0.010308250800000002,0.012643218100000006,0.022076604701660726,5241764.36,0.0845353007,0.0742270499,1801,90811,3,8999.96999999974,0.086870268,-0.00012837688058238506,1.0315639999951179e-07,0.07962475590612139,0.9988784182610151,1741,-0.00014600076595223244,4.574676836928502e-07,3.2660746448455224e-07,0.07983349990006786,0.9994026935778033,1741,1.7623885369847373e-05,60.0
3,83,lithiation,4,0.8243395463366446,0.8343922902130397,4.41538e-05,1799.9799999995157,9000.0,-0.010551370700000007,0.013096109100000003,0.02207665470110517,5252564.36,0.0842810571,0.0737296864,1801,90811,3,8999.96999999974,0.0868257955,-0.0001340479923380108,8.494049647931925e-08,0.07941099367734063,0.9993022410658828,1741,-0.00014063236638101726,4.907095710141098e-07,1.2202222530895027e-07,0.0794889815050273,0.9993693874022951,1741,6.5843740430064645e-06,60.0
3,84,lithiation,4,0.8343922902130397,0.8444451023921216,4.41541e-05,1799.9799999995157,9000.0,-0.011286675900000001,0.013989284599999999,0.022076804699438506,5263364.36,0.0839082226,0.0726215467,1801,90811,3,8999.96999999974,0.0866108313,-0.00014726622189692584,9.078802591947166e-08,0.07889177746077733,0.9993395141810363,1741,-0.00014609539591081805,5.509733021003023e-07,-2.169785485125892e-08,0.07887790975298511,0.9993412733541291,1741,-1.170825986107789e-06,60.0
3,85,lithiation,4,0.8444451023921216,0.8544979601063276,4.41543e-05,1799.9799999995157,9000.0,-0.011778101299999996,0.014708273100000002,0.022076904698327394,5274164.36,0.0834938735,0.0717157722,1801,90811,3,8999.96999999974,0.0864240453,-0.00015531373181621326,1.1573744736897359e-07,0.07835199851566883,0.9990352639893658,1741,-0.0001435234136059517,6.422246662478854e-07,-2.1849926139234426e-07,0.07821234950744137,0.9991955993309161,1741,-1.1790318210261547e-05,60.0
3,86,lithiation,4,0.8544979601063276,0.864550840588096,4.41544e-05,1799.9799999995157,9000.0,-0.012006402,0.015105567899999991,0.02207695469777184,5284964.36,0.0830684155,0.0710620135,1801,90811,3,8999.96999999974,0.0861675814,-0.00016040972759958223,1.2692471663413072e-07,0.07794040512432619,0.9989124280429461,1741,-0.00014314941098318316,6.470905893129062e-07,-3.198697749124267e-07,0.07773596737683057,0.999234520555823,1741,-1.7260316616399068e-05,60.0
3,87,lithiation,4,0.864550840588096,0.8746036299996155,4.4154e-05,1799.9799999995157,9000.0,-0.0119797289,0.015198968400000012,0.02207675469999406,5295764.36,0.0827748924,0.0707951635,1801,90811,3,8999.96999999974,0.0859941319,-0.00016052072451234794,1.4947739530860583e-07,0.07770782827295251,0.9984943154320951,1741,-0.00013473455876638843,6.571732550257536e-07,-4.778715950755674e-07,0.07740240712924698,0.9992119015257322,1741,-2.578616574595952e-05,60.0
3,88,lithiation,4,0.8746036299996155,0.8846563738760107,4.41538e-05,1799.9799999995157,9000.0,-0.011915229299999996,0.015173017999999996,0.02207665470110517,5306564.36,0.0825873539,0.0706721246,1801,90811,3,8999.96999999974,0.0858451426,-0.00016436003808693422,1.9370253909629856e-07,0.07778153751392546,0.9975904827493081,1741,-0.00012364987148961323,6.367494596935529e-07,-7.544445513648419e-07,0.07729935083424835,0.9992949265647697,1741,-4.071016659732099e-05,60.0
3,89,lithiation,4,0.8846563738760107,0.8947091632875303,4.4154e-05,1799.9799999995157,9000.0,-0.012187257399999998,0.0154709965,0.02207675469999406,5317364.36,0.08230865,0.0701213926,1801,90811,3,8999.96999999974,0.0855923891,-0.0001726234028136589,2.5007583548589294e-07,0.07763115989010966,0.9963636842912676,1741,-0.0001160414737279576,6.450315976163118e-07,-1.048581513476223e-06,0.07696098202556384,0.9993448845019905,1741,-5.6581929085701297e-05,60.0
3,90,lithiation,4,0.8947091632875303,0.9047620210017363,4.41543e-05,1799.9799999995157,9000.0,-0.012577891300000005,0.015957981300000007,0.022076904698327394,5328164.36,0.0818802267,0.0693023354,1801,90811,3,8999.96999999974,0.0852603167,-0.00018235684267476425,3.130484688523041e-07,0.07727275304624033,0.9949013098075589,1741,-0.00010919178825980628,6.731617072652294e-07,-1.355901517172849e-06,0.07640615834507421,0.9993615718443059,1741,-7.316505441495797e-05,60.0
3,91,lithiation,4,0.9047620210017363,0.9148148559483803,4.41542e-05,1799.9799999995157,9000.0,-0.013153076100000008,0.016792595300000004,0.022076854698882948,5338964.36,0.0813161507,0.0681630746,1801,90811,3,8999.96999999974,0.0849556699,-0.00019637968042438412,3.8957384770527377e-07,0.07680177461431739,0.9932028938874919,1741,-0.00010347774705534627,7.073509663418901e-07,-1.7216671730879066e-06,0.07570140882043393,0.9993931908344326,1741,-9.290193336903786e-05,60.0
3,92,lithiation,4,0.9148148559483803,0.924867668127462,4.41541e-05,1799.9799999995157,9000.0,-0.014378331599999988,0.018355853899999997,0.022076804699438506,5349764.36,0.0803028941,0.0659245625,1801,90811,3,8999.96999999974,0.0842804164,-0.00022254744895449952,4.979537492972419e-07,0.07575115281181684,0.9913688705068582,1741,-0.00010330775314059327,8.649679938739741e-07,-2.2097610089148058e-06,0.07433883255336139,0.9992947753829845,1741,-0.00011923969581390625,60.0
3,93,lithiation,4,0.924867668127462,0.9349205941443546,4.41546e-05,1799.9799999995157,9000.0,-0.0158392787,0.020091794499999996,0.022077054696660724,5360564.36,0.0791777074,0.0633384287,1801,90811,3,8999.96999999974,0.0834302232,-0.0002540850015891204,6.437837108935029e-07,0.07462723706804768,0.9889592170384551,1741,-9.824189140169453e-05,9.70560779680016e-07,-2.888098850386259e-06,0.07278137206347891,0.9993204785832749,1741,-0.00015584311018742588,60.0
3,94,lithiation,4,0.9349205941443546,0.9449735201612472,4.41546e-05,1799.9799999995157,9000.0,-0.017638232600000005,0.0221879818,0.022077054696660724,5371364.36,0.0776292831,0.0599910505,1801,90811,3,8999.96999999974,0.0821790323,-0.0002997056018920422,8.809459745730117e-07,0.07336569674928062,0.9851976127226192,1741,-8.448268282137261e-05,1.1246774739131802e-06,-3.9885309295822274e-06,0.07081651472887553,0.9993466784639387,1741,-0.0002152229190706696,60.0
3,95,lithiation,4,0.9449735201612472,0.9550263095727668,4.4154e-05,1799.9799999995157,9000.0,-0.019619528199999993,0.024416845200000002,0.02207675469999406,5382164.36,0.0757465661,0.0561270379,1801,90811,3,8999.96999999974,0.0805438831,-0.000355365998115986,1.2515647632173603e-06,0.07221907172900335,0.9788852340795637,1741,-4.804566896576193e-05,1.4108056719754394e-06,-5.695288603078873e-06,0.06857905299420528,0.9992734729649958,1741,-0.00030732032915022404,60.0
3,96,lithiation,4,0.9550263095727668,0.9650790762167241,4.41539e-05,1799.9799999995157,9000.0,-0.023464258800000005,0.027707885999999994,0.022076704700549614,5392964.36,0.073743023,0.0502787642,1801,90811,3,8999.96999999974,0.0779866502,-0.0004666646410431963,1.8620862661101461e-06,0.07151170173666369,0.9730581038282057,1741,-5.805971102567817e-06,1.5612016724594445e-06,-8.540675255034547e-06,0.06605311656165434,0.9994871570978692,1741,-0.0004608586699406285,60.0
3,97,lithiation,4,0.9650790762167241,0.9751318656282436,4.4154e-05,1799.9799999995157,9000.0,-0.027835268499999996,0.030962590099999993,0.02207675469999406,5403764.36,0.0704779252,0.0426426567,1801,90811,3,8999.96999999974,0.0736052468,-0.0005827245137722271,2.115328779070795e-06,0.06886720967837304,0.9775978853681019,1741,-5.599803013723378e-05,1.0785067971003587e-06,-9.76134363607166e-06,0.06262846109363639,0.9998423054074217,1741,-0.0005267264836349933,60.0
3,98,lithiation,4,0.9751318656282436,0.9851846778073253,4.41541e-05,1799.9799999995157,9000.0,-0.032583542099999994,0.03225897989999999,0.022076804699438506,5414564.36,0.0655724853,0.0329889432,1801,90811,3,8999.96999999974,0.0652479231,-0.0007170584466021062,2.5459373565586598e-06,0.06518590122968819,0.9785479882785432,1741,-8.174152922703955e-05,8.117029026260664e-07,-1.1773751540855724e-05,0.05766096629233454,0.9999409520851864,1741,-0.0006353169173750667,60.0
3,99,lithiation,4,0.9851846778073253,0.9952374444512825,4.41539e-05,1799.9799999995157,9000.0,-0.039421306899999994,0.0309343654,0.022076704700549614,5425364.36,0.0569868572,0.0175655503,1801,90811,3,8999.96999999974,0.0484999157,-0.0009187544628798069,2.8002896934889797e-06,0.05839387189789373,0.9841018485398367,1741,-0.00021970666242392492,7.632954440299033e-07,-1.2954818127234267e-05,0.05011408416885894,0.9999680137140241,1741,-0.000699047800455882,60.0
3,100,lithiation,4,0.9952374444512825,0.9999999999999994,4.41542e-05,852.7450000001118,28800.0,-0.029257600199999997,0.030135304600000003,0.010458964799723592,5436164.36,0.0392567404,0.0099991402,854,92792,9,28799.950000001118,0.0401344448,-0.000936336955823538,2.3912136411631867e-06,0.03797279088372027,0.994861218959133,794,-0.0004718009947271579,1.9012308355849413e-06,-1.1969442730259267e-05,0.0338903306160815,0.9999341491868511,794,-0.00046453596109638013,60.0
3,101,delithiation,10,1.0,0.9899472333560374,-4.41539e-05,1799.980000000447,9000.0,0.03130532799999999,-0.01653028279999999,0.022076704700561035,5465817.125,0.0498628393,0.0811681673,1801,90811,9,8999.97000000067,0.0646378845,0.0005854186435578994,1.2784069364950328e-06,0.056893773938847335,0.9917753386372453,1741,0.0008932314456979306,2.0782281156959353e-06,-5.704415157815816e-06,0.05324792216685235,0.9994114220473783,1741,-0.00030781280214003113,60.0
3,102,delithiation,10,0.9899472333560374,0.9798944667120749,-4.41539e-05,1799.980000000447,9000.0,0.019341349600000002,-0.012250326500000006,0.022076704700561035,5476617.125,0.0706361979,0.0899775475,1801,90811,9,8999.97000000067,0.077727221,0.00037348591873932486,1.8558735932110554e-07,0.07410068169758417,0.9995707982722395,1741,0.0003328846933148027,5.449975127861417e-07,7.524256435321383e-07,0.07458157803662437,0.9998997714409518,1741,4.0601225424522175e-05,60.0
3,103,delithiation,10,0.9798944667120749,0.9698417228356746,-4.41538e-05,1799.980000000447,9000.0,0.013230025800000003,-0.010826379100000005,0.022076654701116593,5487417.125,0.0821443498,0.0953743756,1801,90811,9,8999.97000000067,0.0845479965,0.0002137941131071838,5.027619490045587e-08,0.08636793710909953,0.9999038407348767,1741,0.00021658271530382796,2.9790140311306153e-07,-5.167863236762659e-08,0.08633490784524223,0.9999085783195137,1741,-2.7886021966441548e-06,60.0
3,104,delithiation,10,0.9698417228356746,0.9597890472619608,-4.41535e-05,1799.980000000447,9000.0,0.009809300300000004,-0.010616578200000004,0.02207650470278326,5498217.125,0.0883409381,0.0981502384,1801,90811,9,8999.97000000067,0.0875336602,0.00011658033682354965,2.2841435519288898e-07,0.09335974541373594,0.993368585396692,1741,0.00017293129415475055,2.2075945376790816e-07,-1.0443011236817781e-06,0.09269230326639775,0.9998322603305054,1741,-5.63509573312009e-05,60.0
3,105,delithiation,10,0.9597890472619608,0.9497363033855605,-4.41538e-05,1799.980000000447,9000.0,0.008256442900000008,-0.010440148400000002,0.022076654701116593,5509017.125,0.0910100713,0.0992665142,1801,90811,9,8999.97000000067,0.0888263658,7.222048721584113e-05,3.518493285357914e-07,0.09640879253711652,0.9603606465169492,1741,0.00015915882399682315,3.189533200320511e-07,-1.611149252664354e-06,0.09537906184689285,0.9991179257726532,1741,-8.693833678098202e-05,60.0
3,106,delithiation,10,0.9497363033855605,0.9396834912064735,-4.41541e-05,1799.980000000447,9000.0,0.008090414099999998,-0.010829284800000005,0.022076804699449927,5519817.125,0.0921863839,0.100276798,1801,90811,9,8999.97000000067,0.0894475132,6.228295054027615e-05,3.882588213849708e-07,0.09787083851264405,0.9366999045217528,1741,0.00015805129286872976,3.7781034778643294e-07,-1.7747877275368349e-06,0.09673652188204161,0.9983768929363472,1741,-9.576834232845361e-05,60.0
3,107,delithiation,10,0.9396834912064735,0.9296306790273866,-4.41541e-05,1799.980000000447,9000.0,0.007986642399999994,-0.01098049429999999,0.022076804699449927,5530617.125,0.0928112343,0.1007978767,1801,90811,9,8999.97000000067,0.0898173824,5.657556479491069e-05,4.0190705251946284e-07,0.09863282867311107,0.9193210488467017,1741,0.00015507463702345265,4.767178573676147e-07,-1.8253938651842424e-06,0.09746616824012128,0.996926242512928,1741,-9.849907222854196e-05,60.0
3,108,delithiation,10,0.9296306790273866,0.9195778213131752,-4.41543e-05,1799.980000000447,9000.0,0.007856920399999995,-0.010991595699999995,0.022076904698338815,5541417.125,0.09312848,0.1009854004,1801,90811,9,8999.97000000067,0.0899938047,5.360165432056156e-05,4.126294970446838e-07,0.09896443757372966,0.9065741481601481,1741,0.00015447049064727154,5.199793184405856e-07,-1.8693105513895986e-06,0.09776970875444695,0.9959824949123581,1741,-0.00010086883632670998,60.0
3,109,delithiation,10,0.9195778213131752,0.9095251229718992,-4.41536e-05,1799.980000000447,9000.0,0.0076345726,-0.010643973899999992,0.0220765547022277,5552217.125,0.0930706561,0.1007052287,1801,90811,9,8999.97000000067,0.0900612548,4.859182412770149e-05,4.197225982454809e-07,0.09888609789489902,0.8851538023187538,1741,0.0001511755767311649,5.310950035075902e-07,-1.9010915375454422e-06,0.09767105695570587,0.9950206332334726,1741,-0.0001025837526034634,60.0
3,110,delithiation,10,0.9095251229718992,0.8994724701657477,-4.41534e-05,1799.980000000447,9000.0,0.007282488099999998,-0.009929440900000003,0.022076454703338817,5563017.125,0.0928497761,0.1001322642,1801,90811,9,8999.97000000067,0.0902028233,4.9107790899439794e-05,3.8392835892744125e-07,0.09828997258971862,0.9039207654268177,1741,0.00014292106204581573,4.883167545463151e-07,-1.7385561685935092e-06,0.09717881256496151,0.9957910848580779,1741,-9.381327114637593e-05,60.0
3,111,delithiation,10,0.8994724701657477,0.8894198173595962,-4.41534e-05,1799.980000000447,9000.0,0.007255054999999996,-0.009755246299999992,0.022076454703338817,5573817.125,0.0928534865,0.1001085415,1801,90811,9,8999.97000000067,0.0903532952,5.1231459475239944e-05,3.756826648154556e-07,0.09816370385512141,0.9144845095892971,1741,0.00014305224280424778,4.7528202154824703e-07,-1.7016312011166635e-06,0.09707614361305587,0.9962936790758965,1741,-9.182078332900783e-05,60.0
3,112,delithiation,10,0.8894198173595962,0.8793671645534445,-4.41534e-05,1799.980000000447,9000.0,0.00725951050000001,-0.009766370100000005,0.022076454703338817,5584617.125,0.0929831937,0.1002427042,1801,90811,9,8999.97000000067,0.0904763341,5.208760639939363e-05,3.9137864465704886e-07,0.09827083594715598,0.910597158645481,1741,0.000147780253132693,4.910540681796794e-07,-1.7733849298112317e-06,0.09713741588394452,0.9961888725932303,1741,-9.569264673329938e-05,60.0
3,113,delithiation,10,0.8793671645534445,0.8693144662121686,-4.41536e-05,1799.980000000447,9000.0,0.007289148799999992,-0.009730040999999995,0.0220765547022277,5595417.125,0.0931040198,0.1003931686,1801,90811,9,8999.97000000067,0.0906631276,5.363388512504436e-05,4.0642043925286116e-07,0.09837277044373606,0.9092103161983882,1741,0.00015281226843813769,5.315736815375337e-07,-1.8379829206743556e-06,0.09719806399218099,0.9957941853215139,1741,-9.917838331309332e-05,60.0
3,114,delithiation,10,0.8693144662121686,0.8592616768006438,-4.4154e-05,1799.980000000447,9000.0,0.007777616400000006,-0.01030818380000001,0.02207675470000548,5606217.125,0.0933604762,0.1011380926,1801,90811,9,8999.97000000067,0.0908299088,5.9304981285997514e-05,4.4186344727049597e-07,0.0988674373969915,0.9119620068516807,1741,0.00016697068066556637,5.955042044977367e-07,-1.9952706425725305e-06,0.09759220394946128,0.9956698652173396,1741,-0.00010766569937956886,60.0
3,115,delithiation,10,0.8592616768006438,0.849208864621557,-4.41541e-05,1799.980000000447,9000.0,0.0080755874,-0.010698810199999992,0.022076804699449927,5617017.125,0.0935502276,0.101625815,1801,90811,9,8999.97000000067,0.0909270048,6.0758375307311565e-05,4.887920232771074e-07,0.0993258765629166,0.8988381014865714,1741,0.0001793029971479759,7.155903557990877e-07,-2.196879834117381e-06,0.09792178902466692,0.9941286836880401,1741,-0.00011854462184066432,60.0
3,116,delithiation,10,0.849208864621557,0.8391560524424699,-4.41541e-05,1799.980000000447,9000.0,0.008191213000000003,-0.0109434053,0.022076804699449927,5627817.125,0.0937058851,0.1018970981,1801,90811,9,8999.97000000067,0.0909536928,6.278306447319162e-05,5.305231460638166e-07,0.09952441894955402,0.889543692858259,1741,0.0001917184483097004,7.49748156797864e-07,-2.3894423910326515e-06,0.09799725927859915,0.9940262034261184,1741,-0.0001289353838365088,60.0
3,117,delithiation,10,0.8391560524424699,0.8291033313336318,-4.41537e-05,1799.980000000447,9000.0,0.007921420100000007,-0.010612830599999998,0.022076604701672147,5638617.125,0.093625091,0.1015465111,1801,90811,9,8999.97000000067,0.0909336805,6.0184728574392737e-05,5.518808665408659e-07,0.099325344237725,0.8724300819651076,1741,0.00019485964523198053,7.218308617404831e-07,-2.495807941121028e-06,0.09773020335948233,0.994090288728256,1741,-0.0001346749166575878,60.0
