Repository: zhangjunhuan846-hash/fangzhen

# 🔋 Fangzhen · 电池数据—模型研究工作站
  <strong>让实验记录、物理仿真、诊断分析与下一轮实验建议接在同一条可追溯的研究链上。</strong><br>
  Battery data → model → simulation → evidence → experiment
  <a href="#项目能做什么">项目能力</a> ·
  <a href="#研究流程">研究流程</a> ·
  <a href="#快速开始">快速开始</a> ·
  <a href="#项目路线图">路线图</a> ·
  <a href="STATUS.md">验收状态</a>
> **当前软件：本地工作站 v0.3.10。** `v0.1.0-platform` 是保留的仿真平台冻结标签，两者用途不同。工作站增加了数据录入、参数探索、机器学习辅助研究，以及环境和经济筛选；这些工程能力不自动构成真实回收石墨的材料验证。详细判据与失败记录以 [STATUS.md](STATUS.md) 为准。

## 项目能做什么

| 研究环节 | 已有能力 | 关键约束 |
| --- | --- | --- |
| **实验数据** | 数据集适配、协议与单位核对；本地工作站的方案、样品、工艺、表征、极片与半电池记录；Excel/CSV 导入和版本归档 | 原始数据、来源和测试条件必须由研究者提供，软件不补造缺失实测值 |

File: outputs/analysis/graphite_phaseB16/gitt_segments.csv (part 7 of 12)
cycle,pulse_id,branch,step,SOC_start,SOC_end,I_A,pulse_time_s,relax_time_s,delta_V_pulse_V,delta_V_relax_V,capacity_increment_mAh,t_pulse_start_s,V_pulse_start_V,V_pulse_end_V,n_pulse_samples,n_relax_samples,relax_step,relax_coverage_s,V_relax_end_V,sqrt_t_slope_V_per_sqrt_s,sqrt_t_slope_stderr,sqrt_t_intercept_V,sqrt_t_r2,n_fit_samples,quad_sqrt_t_slope_V_per_sqrt_s,quad_sqrt_t_slope_stderr,quad_t_slope_V_per_s,quad_intercept_V,quad_r2,quad_n_fit_samples,sqrt_t_slope_excess_over_quad,ir_skip_s
3,118,delithiation,10,0.8291033313336318,0.8190506557599181,-4.41535e-05,1799.980000000447,9000.0,0.007761307100000003,-0.010189585400000006,0.02207650470278326,5649417.125,0.0933953151,0.1011566222,1801,90811,9,8999.97000000067,0.0909670368,6.293019078718515e-05,5.271219932028222e-07,0.09879206279064176,0.8912557943914782,1741,0.00019181181376676254,6.614223320026016e-07,-2.388446089889862e-06,0.09726553988369638,0.9953636167395776,1741,-0.0001288816229795774,60.0
3,119,delithiation,10,0.8190506557599181,0.8089979346510799,-4.41537e-05,1799.980000000447,9000.0,0.007852487199999994,-0.010164402399999994,0.022076604701672147,5660217.125,0.0933567733,0.1012092605,1801,90811,9,8999.97000000067,0.0910448581,6.729071336667574e-05,5.408726354190861e-07,0.09867489812359384,0.8989963089145246,1741,0.00020002749226979695,6.191332119200025e-07,-2.459890194008956e-06,0.09710271328524661,0.996416122161398,1741,-0.0001327367789031212,60.0
3,120,delithiation,10,0.8089979346510799,0.7989452135422418,-4.41537e-05,1799.980000000447,9000.0,0.007982939499999994,-0.010297074899999994,0.022076604701672147,5671017.125,0.0934227407,0.1014056802,1801,90811,9,8999.97000000067,0.0911086053,7.182053502380715e-05,5.657666049632448e-07,0.09869636935043194,0.9025973075843027,1741,0.0002109320126093444,6.130203814894561e-07,-2.5780266962503554e-06,0.09704868015903108,0.9969034083320667,1741,-0.00013911147758553723,60.0
3,121,delithiation,10,0.7989452135422418,0.7888924924334035,-4.41537e-05,1799.980000000447,9000.0,0.00822605189999999,-0.010515727099999997,0.022076604701672147,5681817.125,0.0934590623,0.1016851142,1801,90811,9,8999.97000000067,0.0911693871,7.71477947106393e-05,6.057379587621376e-07,0.09878160179977923,0.9031736848596905,1741,0.00022648942801847246,5.998877196393678e-07,-2.7676128829364224e-06,0.09701274275739155,0.9974284111303446,1741,-0.00014934163330783317,60.0
3,122,delithiation,10,0.7888924924334035,0.7788397940921277,-4.41536e-05,1799.980000000447,9000.0,0.008471399500000004,-0.0107180848,0.0220765547022277,5692617.125,0.0934850052,0.1019564047,1801,90811,9,8999.97000000067,0.0912383199,8.24024545206505e-05,6.441624365387176e-07,0.0988377174937928,0.9039385804642979,1741,0.00024152860560271736,5.903067789566341e-07,-2.948940466173723e-06,0.09695296690557798,0.9978155026678319,1741,-0.00015912615108206685,60.0
3,123,delithiation,10,0.7788397940921277,0.7687870729832895,-4.41537e-05,1799.980000000447,9000.0,0.008560344600000006,-0.010870777100000006,0.022076604701672147,5703417.125,0.0935828462,0.1021431908,1801,90811,9,8999.97000000067,0.0912724137,8.805254896015407e-05,6.72356411508367e-07,0.09881127854952124,0.9079398080513987,1741,0.00025458551349082857,5.409839378163168e-07,-3.086204214187406e-06,0.096838798848842,0.9983860900997931,1741,-0.0001665329645306745,60.0
3,124,delithiation,10,0.7687870729832895,0.7587344201771379,-4.41534e-05,1799.980000000447,9000.0,0.008711554100000005,-0.011000484200000007,0.022076454703338817,5714217.125,0.0935776532,0.1022892073,1801,90811,9,8999.97000000067,0.0912887231,9.424772299280954e-05,7.007341987964561e-07,0.0987110221366547,0.9122995288795319,1741,0.0002682534406598639,4.7605469500797997e-07,-3.224689962555589e-06,0.09665003230879998,0.9989039085902912,1741,-0.00017400571766705434,60.0
3,125,delithiation,10,0.7587344201771379,0.7486818356736729,-4.41531e-05,1799.980000000447,9000.0,0.008827179599999999,-0.011065714000000004,0.022076304705005483,5725017.125,0.0935354084,0.102362588,1801,90811,9,8999.97000000067,0.091296874,9.993260934002671e-05,7.26790500779719e-07,0.09859144928410293,0.9157658751664686,1741,0.00028075949517313736,4.1087656628892127e-07,-3.3511004783295033e-06,0.09644966694900853,0.9992709956869317,1741,-0.00018082688583311065,60.0
3,126,delithiation,10,0.7486818356736729,0.7386292739377702,-4.4153e-05,1799.980000000447,9000.0,0.009114034500000007,-0.01115465160000001,0.022076254705561037,5735817.125,0.0934308916,0.1025449261,1801,90811,9,8999.97000000067,0.0913902745,0.00010765859987611645,7.44403233613953e-07,0.09843908914206079,0.923240281416934,1741,0.00029318930379012913,3.264334294904577e-07,-3.4382720675970042e-06,0.09624159299855724,0.9996002910281382,1741,-0.00018553070391401268,60.0
3,127,delithiation,10,0.7386292739377702,0.728576666666743,-4.41532e-05,1799.980000000447,9000.0,0.009460926100000003,-0.0115467608,0.02207635470444993,5746617.125,0.0935435593,0.1030044854,1801,90811,9,8999.97000000067,0.0914577246,0.00011975847498060875,7.6996667013927e-07,0.09841795258616286,0.9329369625002571,1741,0.0003119194796190546,2.3488497356350067e-07,-3.561145410394389e-06,0.09614192464191025,0.9998309996493357,1741,-0.00019216100463844587,60.0
3,128,delithiation,10,0.728576666666743,0.7185240366281536,-4.41533e-05,1799.980000000447,9000.0,0.009941980200000006,-0.012033738200000005,0.02207640470389437,5757417.125,0.0936124921,0.1035544723,1801,90811,9,8999.97000000067,0.0915207341,0.0001330995175899778,8.004736190134783e-07,0.09844564430539852,0.9408235579625563,1741,0.0003329957981836862,1.7572152883002037e-07,-3.704496255783826e-06,0.0960779968139654,0.9999227777381321,1741,-0.0001998962805937084,60.0
3,129,delithiation,10,0.7185240366281536,0.7084713610544398,-4.41535e-05,1799.980000000447,9000.0,0.010497160199999994,-0.012654885599999999,0.02207650470278326,5768217.125,0.0937214494,0.1042186096,1801,90811,9,8999.97000000067,0.091563724,0.00014880257900969925,8.25287040566404e-07,0.0984573521354075,0.9492241175044858,1741,0.0003548414902789055,2.1434669210859892e-07,-3.8183320523793295e-06,0.09601694899256005,0.9999072489638514,1741,-0.00020603891126920627,60.0
3,130,delithiation,10,0.7084713610544398,0.6984187082482882,-4.41534e-05,1799.980000000447,9000.0,0.010995261399999998,-0.013195976599999992,0.022076454703338817,5779017.125,0.0937903821,0.1047856435,1801,90811,9,8999.97000000067,0.0915896669,0.00016488670699700862,8.438489028491807e-07,0.09839372151471348,0.9564373586882934,1741,0.00037529549931615466,3.373915386914356e-07,-3.899315089883853e-06,0.09590155984051517,0.9998114220253181,1741,-0.00021040879231914604,60.0
3,131,delithiation,10,0.6984187082482882,0.6883660554421367,-4.41534e-05,1799.980000000447,9000.0,0.011497803099999995,-0.013651825499999992,0.022076454703338817,5789817.125,0.0938081741,0.1053059772,1801,90811,9,8999.97000000067,0.0916541517,0.00018141343205098587,8.440100419625354e-07,0.09822169295271371,0.9637248684157542,1741,0.000391327690564049,4.967969215214364e-07,-3.89015034390307e-06,0.09573538872479981,0.9996596628717276,1741,-0.00020991425851306313,60.0
3,132,delithiation,10,0.6883660554421367,0.6783134254035472,-4.41533e-05,1799.980000000447,9000.0,0.011969223599999995,-0.014117315399999997,0.02207640470389437,5800617.125,0.0938148424,0.105784066,1801,90811,9,8999.97000000067,0.0916667506,0.00019899450999208207,8.2869105061614e-07,0.09798134307078014,0.9707248691020426,1741,0.0004041878852919083,6.778598779896986e-07,-3.802662502036242e-06,0.09555095477718767,0.9994695662177715,1741,-0.0002051933752998262,60.0
3,133,delithiation,10,0.6783134254035472,0.6682608409000823,-4.41531e-05,1799.980000000447,9000.0,0.012442126800000008,-0.014533139700000003,0.022076304705005483,5811417.125,0.0937955678,0.1062376946,1801,90811,9,8999.97000000067,0.0917045549,0.00021757394735119045,8.017571185085011e-07,0.09765175392227535,0.9769306590147797,1741,0.00041459768274683335,8.838069515510472e-07,-3.6512619839950824e-06,0.09531812994749515,0.9992408945057043,1741,-0.0001970237353956429,60.0
3,134,delithiation,10,0.6682608409000823,0.6582082563966174,-4.41531e-05,1799.980000000447,9000.0,0.0131351725,-0.01508387180000001,0.022076304705005483,5822217.125,0.0937414616,0.1068766341,1801,90811,9,8999.97000000067,0.0917927623,0.00024083739898588238,7.403007718238567e-07,0.09728159075220237,0.9838344620681393,1741,0.000420355592074119,1.0861238100920596e-06,-3.3268476640247056e-06,0.09515530907117549,0.9990577412160144,1741,-0.0001795181930882366,60.0
3,135,delithiation,10,0.6582082563966174,0.6481556491255902,-4.41532e-05,1799.980000000447,9000.0,0.01406615230000001,-0.01604895290000001,0.02207635470444993,5833017.125,0.0938452333,0.1079113856,1801,90811,9,8999.97000000067,0.0918624327,0.00027151002919010485,6.681336340456523e-07,0.0969819154321106,0.9895791051107852,1741,0.0004292316651516061,1.3316595701121548e-06,-2.922911862792727e-06,0.09511380045458577,0.9988790079204484,1741,-0.00015772163596150122,60.0
3,136,delithiation,10,0.6481556491255902,0.6381029963194386,-4.41534e-05,1799.980000000447,9000.0,0.015157222799999995,-0.017142996199999996,0.022076454703338817,5843817.125,0.09397199,0.1091292128,1801,90811,9,8999.97000000067,0.0919862166,0.00030682288010888903,5.715963615865355e-07,0.09664708753743388,0.9940008494011959,1741,0.0004344750872417014,1.5583660806786915e-06,-2.365662442348035e-06,0.09513512629885554,0.9987924987311178,1741,-0.00012765220713281238,60.0
3,137,delithiation,10,0.6381029963194386,0.6280502979781626,-4.41536e-05,1799.980000000447,9000.0,0.016403205700000006,-0.01831485340000001,0.0220765547022277,5854617.125,0.0941113383,0.110514544,1801,90811,9,8999.97000000067,0.0921996906,0.0003471973535655738,4.498017795653195e-07,0.09626172987845999,0.9970897963559557,1741,0.00043323795979292135,1.7587877580046937e-06,-1.594512427484298e-06,0.09524263224997404,0.9987951147747817,1741,-8.604060622734757e-05,60.0
3,138,delithiation,10,0.6280502979781626,0.6179975996368867,-4.41536e-05,1799.980000000447,9000.0,0.018629096400000003,-0.020603731200000003,0.0220765547022277,5865417.125,0.0944671184,0.1130962148,1801,90811,9,8999.97000000067,0.0924924836,0.00041066862905075256,3.323544452684182e-07,0.09601167839193818,0.9988623068745921,1741,0.00043133053762546764,1.9561778541190127e-06,-3.8290838991733405e-07,0.09576695089696333,0.9989327243643286,1741,-2.066190857471508e-05,60.0
3,139,delithiation,10,0.6179975996368867,0.6079448557604863,-4.41538e-05,1799.980000000447,9000.0,0.020665958499999998,-0.022616140499999993,0.022076654701116593,5876217.125,0.0948117897,0.1154777482,1801,90811,9,8999.97000000067,0.0928616077,0.00046813978787813433,3.8245861209473083e-07,0.09581157068377187,0.998840652651468,1741,0.00042584894121441483,2.0842225980993878e-06,7.837378597239998e-07,0.0963124795386828,0.9990676678642798,1741,4.22908466637195e-05,60.0
3,140,delithiation,10,0.6079448557604863,0.5978920435813994,-4.41541e-05,1799.980000000447,9000.0,0.022420436099999996,-0.024240881199999995,0.022076804699449927,5887017.125,0.0952157453,0.1176361814,1801,90811,9,8999.97000000067,0.0933953002,0.0005225239028239562,5.770596280100924e-07,0.09550456452235602,0.9978835476107244,1741,0.000409249219075317,2.169978970603613e-06,2.099216856741828e-06,0.09684623291169897,0.9991895691963464,1741,0.00011327468374863921,60.0
3,141,delithiation,10,0.5978920435813994,0.5878393680076857,-4.41535e-05,1799.980000000447,9000.0,0.0236604884,-0.02499914169999999,0.02207650470278326,5897817.125,0.0956990272,0.1193595156,1801,90811,9,8999.97000000067,0.0943603739,0.0005655847542241062,7.825909347345653e-07,0.09527159194584178,0.9966815883836022,1741,0.00039514101111325095,2.3315437004100344e-06,3.158679122493829e-06,0.0972903923937942,0.9992023993149889,1741,0.00017044374311085523,60.0
3,142,delithiation,10,0.5878393680076857,0.577786715201534,-4.41534e-05,1799.980000000447,9000.0,0.024770848499999998,-0.02381761369999999,0.022076454703338817,5908617.125,0.0965247452,0.1212955937,1801,90811,9,8999.97000000067,0.09747798,0.0006126220825064199,1.0312538669086947e-06,0.09511306204298613,0.9950964495910986,1741,0.00037932347440457805,2.6616150603494723e-06,4.323511261069372e-06,0.09787633939154364,0.9991154798642173,1741,0.00023329860810184189,60.0
3,143,delithiation,10,0.577786715201534,0.5677340623953825,-4.41534e-05,1799.980000000447,9000.0,0.0257967115,-0.0179433301,0.022076454703338817,5919417.125,0.0995689332,0.1253656447,1801,90811,9,8999.97000000067,0.1074223146,0.0006493153884333299,9.347858399072616e-07,0.09796025695633533,0.9964087142837311,1741,0.0004842574759768985,4.019572287278549e-06,3.058868413487875e-06,0.09991526557984359,0.9982018614002144,1741,0.0001650579124564314,60.0
3,144,delithiation,10,0.5677340623953825,0.5576814095892308,-4.41534e-05,1799.980000000447,9000.0,0.021694056699999992,-0.010118089599999991,0.022076454703338817,5930217.125,0.1095168665,0.1312109232,1801,90811,9,8999.97000000067,0.1210928336,0.0004960312070898524,1.1194374711651404e-06,0.11102363269721283,0.9912208656159567,1741,0.0007360186982424452,3.4950942610087702e-06,-4.44747025692126e-06,0.10818112967657216,0.9976825649456553,1741,-0.00023998749115259276,60.0
3,145,delithiation,10,0.557681409589231,0.5476287795506416,-4.41533e-05,1799.980000000447,9000.0,0.012220524300000007,-0.008854985300000007,0.02207640470389437,5941017.125,0.1231938675,0.1354143918,1801,90811,9,8999.97000000067,0.1265594065,0.00018420029958755976,7.630225265101807e-07,0.12795846931339866,0.9710249608862813,1741,0.00036167869661991826,1.6946184289496406e-06,-3.289045975924552e-06,0.12585634775180762,0.9961298220806303,1741,-0.0001774783970323585,60.0
3,146,delithiation,10,0.5476287795506416,0.5375760584418035,-4.41537e-05,1799.980000000447,9000.0,0.009097755000000013,-0.009254485400000012,0.022076604701672147,5951817.125,0.1287330091,0.1378307641,1801,90811,9,8999.97000000067,0.1285762787,9.048645891542198e-05,6.720642451366875e-07,0.13426717491678927,0.9124671229352527,1741,0.0002431947063385977,1.6994837759048414e-06,-2.830003285338776e-06,0.1324584404177856,0.9848427143017509,1741,-0.00015270824742317574,60.0
3,147,delithiation,10,0.5375760584418035,0.527523314565403,-4.41538e-05,1799.980000000447,9000.0,0.0081423521,-0.009526520900000002,0.022076654701116593,5962617.125,0.1308788359,0.139021188,1801,90811,9,8999.97000000067,0.1294946671,6.340722820581984e-05,6.773293495045943e-07,0.13661384507218083,0.8344204262125297,1741,0.00022087154536934144,1.5093640305373343e-06,-2.918143207160743e-06,0.1347487778762599,0.9777344856106369,1741,-0.00015746431716352158,60.0
3,148,delithiation,10,0.527523314565403,0.5174705934565649,-4.41537e-05,1799.980000000447,9000.0,0.007715374200000014,-0.009737014799999999,0.022076604701672147,5973417.125,0.1318802536,0.1395956278,1801,90811,9,8999.97000000067,0.129858613,5.323016347861601e-05,6.480499986985558e-07,0.137639803480376,0.7950696860128701,1741,0.00020627126045110337,1.2873877624144666e-06,-2.8361716837944054e-06,0.135827126584853,0.9780999200868321,1741,-0.00015304109697248736,60.0
3,149,delithiation,10,0.5174705934565649,0.5074179861855377,-4.41532e-05,1799.980000000447,9000.0,0.0071127712000000065,-0.009433120400000022,0.02207635470444993,5984217.125,0.132211566,0.1393243372,1801,90811,9,8999.97000000067,0.1298912168,4.328295551406036e-05,6.198035524621552e-07,0.13777512407168852,0.7371402844737154,1741,0.0001917059140920033,1.0762037992261697e-06,-2.7505879183493185e-06,0.13601714616182095,0.9785393573840541,1741,-0.00014842295857794296,60.0
3,150,delithiation,10,0.5074179861855377,0.4973654472171971,-4.41529e-05,1799.980000000447,9000.0,0.006752520799999995,-0.008776366699999982,0.022076204706116594,5995017.125,0.1320396066,0.1387921274,1801,90811,9,8999.97000000067,0.1300157607,4.31345001731208e-05,5.539883469144996e-07,0.13723067343235587,0.7770927642775312,1741,0.0001767413227843597,8.812323829267533e-07,-2.4760139240254967e-06,0.1356481834657919,0.9847263943853576,1741,-0.00013360682261123887,60.0
3,151,delithiation,10,0.4973654472171971,0.4873129082488564,-4.41529e-05,1799.980000000447,9000.0,0.006624311199999983,-0.008544355599999998,0.022076204706116594,6005817.125,0.132121861,0.1387461722,1801,90811,9,8999.97000000067,0.1302018166,4.501478192038706e-05,5.339585361492413e-07,0.13711822890270212,0.8034172156097168,1741,0.00017450067295604317,7.829640913348063e-07,-2.3996444410788812e-06,0.13558454881533247,0.9885540492414528,1741,-0.0001294858910356561,60.0
3,152,delithiation,10,0.4873129082488564,0.4772603237453914,-4.41531e-05,1799.980000000447,9000.0,0.006693989099999992,-0.0085910857,0.022076304705005483,6016617.125,0.1322856843,0.1389796734,1801,90811,9,8999.97000000067,0.1303885877,4.692387612852945e-05,5.29179828552877e-07,0.13725747884308137,0.8188894801333464,1741,0.00017578409577196684,7.218125639821385e-07,-2.388049441293883e-06,0.13573120944538264,0.990875191510506,1741,-0.0001288602196434374,60.0
3,153,delithiation,10,0.4772603237453914,0.46720769370680204,-4.41533e-05,1799.980000000447,9000.0,0.006786614600000018,-0.008484333700000013,0.02207640470389437,6027417.125,0.132478416,0.1392650306,1801,90811,9,8999.97000000067,0.1307806969,4.904945932167695e-05,5.313977576694857e-07,0.13745327103955793,0.8304868714042057,1741,0.0001790368461077022,6.597961571796655e-07,-2.4089382064455565e-06,0.13591365104598974,0.9929234555777013,1741,-0.00012998738678602525,60.0
3,154,delithiation,10,0.46720769370680204,0.4571549725979639,-4.41537e-05,1799.980000000447,9000.0,0.007335126400000003,-0.009141027900000015,0.022076604701672147,6038217.125,0.1329498291,0.1402849555,1801,90811,9,8999.97000000067,0.1311439276,5.7857354105610535e-05,5.465860939042153e-07,0.13812588223832747,0.8656488582985503,1741,0.00019175199991905824,6.558887215164627e-07,-2.4813478900767964e-06,0.1365399831844,0.9947613148232013,1741,-0.0001338946458134477,60.0
3,155,delithiation,10,0.4571549725979639,0.44710225148912575,-4.41537e-05,1799.980000000447,9000.0,0.007586419600000005,-0.009669512500000005,0.022076604701672147,6049017.125,0.1334464252,0.1410328448,1801,90811,9,8999.97000000067,0.1313633323,6.0846873476207704e-05,5.763967357563783e-07,0.13877922102925663,0.8650138708403254,1741,0.00020233381793964667,6.55712342409086e-07,-2.6220490668970574e-06,0.1371033959056727,0.9952694612477817,1741,-0.00014148694446343896,60.0
3,156,delithiation,10,0.44710225148912575,0.43704955314784977,-4.41536e-05,1799.980000000447,9000.0,0.007801353999999983,-0.010150581599999986,0.0220765547022277,6059817.125,0.1337162554,0.1415176094,1801,90811,9,8999.97000000067,0.1313670278,6.585621135468033e-05,5.822054097095881e-07,0.1390347947672295,0.8803497003436084,1741,0.00020947041729158178,5.655191558426121e-07,-2.6614716721631e-06,0.13733377355057333,0.9969430120442406,1741,-0.00014361420593690145,60.0
3,157,delithiation,10,0.43704955314784977,0.4269969458768226,-4.41532e-05,1799.980000000447,9000.0,0.007566422199999978,-0.010106891399999984,0.02207635470444993,6070617.125,0.1336784363,0.1412448585,1801,90811,9,8999.97000000067,0.1311379671,6.321485370984446e-05,5.98489618243814e-07,0.13890055454883748,0.8651459674032445,1741,0.00021128780410299767,5.105662841564707e-07,-2.7441015344766004e-06,0.13714672226888686,0.9973423809443298,1741,-0.00014807295039315322,60.0
3,158,delithiation,10,0.4269969458768226,0.4169443841409197,-4.4153e-05,1799.980000000447,9000.0,0.0074070394000000095,-0.009537607400000009,0.022076254705561037,6081417.125,0.1332440972,0.1406511366,1801,90811,9,8999.97000000067,0.1311135292,7.070843917638223e-05,5.285056893367282e-07,0.13797049779935758,0.9114498702836682,1741,0.0002021133039544466,3.209516966804387e-07,-2.4352070389489428e-06,0.1364140886579236,0.9991156850053512,1741,-0.00013140486477806437,60.0
3,159,delithiation,10,0.4169443841409197,0.40689177686989264,-4.41532e-05,1799.980000000447,9000.0,0.007680565100000009,-0.009544283100000023,0.02207635470444993,6092217.125,0.1331306696,0.1408112347,1801,90811,9,8999.97000000067,0.1312669516,8.314759633512814e-05,4.825436280010342e-07,0.1375983847578221,0.944670865604168,1741,0.0002033935750975237,2.1834256184582752e-07,-2.22840953706115e-06,0.13617414570181124,0.9996932424375303,1741,-0.00012024597876239557,60.0
3,160,delithiation,10,0.40689177686989264,0.39683916959886545,-4.41532e-05,1799.980000000447,9000.0,0.008064508400000003,-0.009919345299999993,0.02207635470444993,6103017.125,0.1332885623,0.1413530707,1801,90811,9,8999.97000000067,0.1314337254,9.521778288290462e-05,4.501349479627657e-07,0.1376105504910777,0.9625897881867973,1741,0.00020738903824672563,2.0326800028130768e-07,-2.0787680204325814e-06,0.13628195152673425,0.9997934236969153,1741,-0.00011217125536382101,60.0
3,161,delithiation,10,0.39683916959886545,0.3867865395602761,-4.41533e-05,1799.980000000447,9000.0,0.008501052799999992,-0.010133534599999994,0.02207640470389437,6113817.125,0.1334768534,0.1419779062,1801,90811,9,8999.97000000067,0.1318443716,0.0001081333775947253,4.00286085692278e-07,0.13766325859670586,0.9767248091000282,1741,0.00020764437092322965,2.4645882269826793e-07,-1.8441468800691834e-06,0.1364846125857601,0.9997610655496272,1741,-9.951099332850434e-05,60.0
3,162,delithiation,10,0.3867865395602761,0.3767337729163135,-4.41539e-05,1799.980000000447,9000.0,0.009430587299999987,-0.011207580599999989,0.022076704700561035,6124617.125,0.1340549886,0.1434855759,1801,90811,9,8999.97000000067,0.1322779953,0.0001309973534345525,3.2413377395635886e-07,0.13815977934142631,0.9894652638487563,1741,0.00021092221175280564,3.193330773899523e-07,-1.4811748247877862e-06,0.13721311895465635,0.9997231142067629,1741,-7.992485831825313e-05,60.0
3,163,delithiation,10,0.3767337729163135,0.3666810062723509,-4.41539e-05,1799.980000000447,9000.0,0.0099701881,-0.012025892699999985,0.022076704700561035,6135417.125,0.1346383393,0.1446085274,1801,90811,9,8999.97000000067,0.1325826347,0.00014354656661215242,2.6397807347630326e-07,0.13870118364648065,0.9941534041057448,1741,0.00020778670165306633,3.643718721218331e-07,-1.1905040905389428e-06,0.13794029908110378,0.9996983559074557,1741,-6.424013504091391e-05,60.0
3,164,delithiation,10,0.3666810062723509,0.3566281940932641,-4.41541e-05,1799.980000000447,9000.0,0.010553538800000012,-0.012609958700000007,0.022076804699449927,6146217.125,0.1348421574,0.1453956962,1801,90811,9,8999.97000000067,0.1327857375,0.00015719277998193872,1.8202517744848563e-07,0.13887605927532515,0.9976735924640329,1741,0.00019973166198987476,3.9165271371484465e-07,-7.883344735337716e-07,0.13837221259555485,0.9997083493698156,1741,-4.253888200793604e-05,60.0
3,165,delithiation,10,0.3566281940932641,0.34657551851955026,-4.41535e-05,1799.980000000447,9000.0,0.010643213900000004,-0.012718915899999989,0.02207650470278326,6157017.125,0.13499856,0.1456417739,1801,90811,9,8999.97000000067,0.132922858,0.00016423360781009778,1.1035361446495685e-07,0.13875529372611956,0.9992154731879808,1741,0.0001869956888639118,3.785530146309614e-07,-4.218289794475821e-07,0.1384856909904058,0.9997500081483877,1741,-2.2762081053814007e-05,60.0
3,166,delithiation,10,0.34657551851955026,0.33652284294583645,-4.41535e-05,1799.980000000447,9000.0,0.010789990400000005,-0.012437224400000002,0.02207650470278326,6167817.125,0.135060817,0.1458508074,1801,90811,9,8999.97000000067,0.133413583,0.00017938783247059404,7.919117836650813e-08,0.13823938753442372,0.9996612181993845,1741,0.0001667376341874801,3.700648007756695e-07,2.3443463797779488e-07,0.13838922128891393,0.9997996636358468,1741,1.265019828311395e-05,60.0
3,167,delithiation,10,0.33652284294583645,0.32647016737212275,-4.41535e-05,1799.980000000447,9000.0,0.011233240300000003,-0.012200802499999996,0.02207650470278326,6178617.125,0.1354647875,0.1466980278,1801,90811,9,8999.97000000067,0.1344972253,0.0001956257628012824,1.8940890532803405e-07,0.13834185398406507,0.9983724255966531,1741,0.00015125559582673627,4.006829715619476e-07,8.222720149543464e-07,0.13886739109871002,0.9998027669893444,1741,4.4370166974546125e-05,60.0
3,168,delithiation,10,0.32647016737212275,0.3164174690308468,-4.41536e-05,1799.980000000447,9000.0,0.011538595000000013,-0.011357963100000007,0.0220765547022277,6189417.125,0.1366122067,0.1481508017,1801,90811,9,8999.97000000067,0.1367928386,0.000208562693144712,2.7285396412450055e-07,0.1392239546440573,0.9970324628528863,1741,0.0001447374617463246,5.832238952020895e-07,1.18281505807387e-06,0.1399799249330513,0.9996328495912705,1741,6.382523139838742e-05,60.0
3,169,delithiation,10,0.3164174690308468,0.30636479345713297,-4.41535e-05,1799.980000000447,9000.0,0.011396288899999996,-0.009636074299999992,0.02207650470278326,6200217.125,0.1388862729,0.1502825618,1801,90811,9,8999.97000000067,0.1406464875,0.00020469032264016412,2.1636496761827903e-07,0.1417118682500599,0.9980607409725653,1741,0.0001843507379018147,1.2182385220515678e-06,3.769350549347523e-07,0.14195277801905928,0.9983351912129291,1741,2.0339584738349425e-05,60.0
3,170,delithiation,10,0.30636479345713297,0.29631202681317037,-4.41539e-05,1799.980000000447,9000.0,0.010338574699999992,-0.0093869865,0.022076704700561035,6211017.125,0.1428955495,0.1532341242,1801,90811,9,8999.97000000067,0.1438471377,0.00014841818323657572,4.540760971927659e-07,0.14714212779924052,0.9839833969530027,1741,0.00025864216282104577,6.550047432578095e-07,-2.0426809266048573e-06,0.14583659310903369,0.9990975154217062,1741,-0.00011022397958447005,60.0
3,171,delithiation,10,0.29631202681317037,0.28625921463408355,-4.41541e-05,1799.980000000447,9000.0,0.009950935800000005,-0.009876161800000005,0.022076804699449927,6221817.125,0.146093905,0.1560448408,1801,90811,9,8999.97000000067,0.146168679,0.00011711775162273596,3.632156718664237e-07,0.15108458815346737,0.9835494848507993,1741,0.00018200197891042402,1.5433919323708379e-06,-1.202440467291163e-06,0.15031607471481898,0.9919565833598938,1741,-6.488422728768806e-05,60.0
3,172,delithiation,10,0.28625921463408355,0.27620637968743433,-4.41542e-05,1799.980000000447,9000.0,0.010551303600000006,-0.0102252662,0.02207685469889437,6232617.125,0.1485822201,0.1591335237,1801,90811,9,8999.97000000067,0.1489082575,0.00013532153031894792,3.309999074022716e-07,0.15335155722831434,0.9897026315938251,1741,0.00018776344339484842,1.5554713230564198e-06,-9.71858356041256e-07,0.15273041528624604,0.9938421048077223,1741,-5.24419130759005e-05,60.0
3,173,delithiation,10,0.27620637968743433,0.26615361304347185,-4.41539e-05,1799.980000000447,9000.0,0.011271029799999999,-0.010076940099999987,0.022076704700561035,6243417.125,0.151253581,0.1625246108,1801,90811,9,8999.97000000067,0.1524476707,0.00015779774018683584,2.851376710526222e-07,0.15575966032493413,0.9943539047195664,1741,0.00019726371800650677,1.4426642763805882e-06,-7.31387130511069e-07,0.1552922102898241,0.9960861215721195,1741,-3.946597781967094e-05,60.0
3,174,delithiation,10,0.26615361304347185,0.25610084639950925,-4.41539e-05,1799.980000000447,9000.0,0.011746913199999987,-0.009536564400000003,0.022076704700561035,6254217.125,0.1546276212,0.1663745344,1801,90811,9,8999.97000000067,0.15683797,0.00017684187699455858,2.235615650010333e-07,0.15878818093324612,0.997228478162193,1741,0.00019873526197933754,1.2498845750735654e-06,-4.057302240041756e-07,0.15852886736380714,0.9976541425999221,1741,-2.1893384984778962e-05,60.0
3,175,delithiation,10,0.25610084639950925,0.24604803422042232,-4.41541e-05,1799.980000000447,9000.0,0.011436373,-0.009260058399999993,0.022076804699449927,6265017.125,0.1590267718,0.1704631448,1801,90811,9,8999.97000000067,0.1612030864,0.00016940293356049437,2.475662975468356e-07,0.16323736630483116,0.9962997523271268,1741,0.0002002019326835093,1.3047333885019538e-06,-5.707698842388562e-07,0.16287257125813703,0.9972168983258061,1741,-3.079899912301494e-05,60.0
3,176,delithiation,10,0.24604803422042232,0.23599524480889755,-4.4154e-05,1799.980000000447,9000.0,0.010992377999999997,-0.009466052000000003,0.02207675470000548,6275817.125,0.1634007394,0.1743931174,1801,90811,9,8999.97000000067,0.1649270654,0.00015229394201235033,2.919714707686941e-07,0.16782282249405694,0.9936489121197334,1741,0.00016899698232746902,1.7271553086914923e-06,-3.0954227924450973e-07,0.16762498533878825,0.993981783045323,1741,-1.6703040315118695e-05,60.0
3,177,delithiation,10,0.23599524480889755,0.22594243262981073,-4.41541e-05,1799.980000000447,9000.0,0.011651307299999997,-0.009815871700000006,0.022076804699449927,6286617.125,0.1671750546,0.1788263619,1801,90811,9,8999.97000000067,0.1690104902,0.00017092504431944598,3.1846376152660503e-07,0.17134402396355125,0.9939994045989485,1741,0.0001567590809403193,1.9043592363738406e-06,2.6252493614264406e-07,0.17151181101571097,0.9941895492230768,1741,1.4165963379126674e-05,60.0
3,178,delithiation,10,0.22594243262981073,0.21588964321828596,-4.4154e-05,1799.980000000447,9000.0,0.0132998228,-0.009812861700000008,0.02207675470000548,6297417.125,0.1711724699,0.1844722927,1801,90811,9,8999.97000000067,0.174659431,0.0002185372746330497,3.768834257221315e-07,0.17485768556945738,0.9948545636447357,1741,0.00016218218913535422,1.8349807303737613e-06,1.0443776272288716e-06,0.17552517661237219,0.9966969973793851,1741,5.63550854976955e-05,60.0
3,179,delithiation,10,0.21588964321828596,0.20583683103919903,-4.41541e-05,1799.980000000447,9000.0,0.014666616900000012,-0.009551078099999999,0.022076804699449927,6308217.125,0.1768458188,0.1915124357,1801,90811,9,8999.97000000067,0.1819613576,0.0002617121761085252,4.5721744049335804e-07,0.1800137317062062,0.9947204325820355,1741,0.00016800091424106284,1.5894317118789734e-06,1.7366657232532363e-06,0.18112368349430083,0.9982722763412293,1741,9.371126186746238e-05,60.0
3,180,delithiation,10,0.20583683103919903,0.19578404162767438,-4.4154e-05,1799.980000000447,9000.0,0.014278233000000001,-0.00946354869999999,0.02207675470000548,6319017.125,0.1842039526,0.1984821856,1801,90811,9,8999.97000000067,0.1890186369,0.00024885315702544457,2.600130458154581e-07,0.18771326288733278,0.9981051281809481,1741,0.0002069766526395783,1.208106146055095e-06,7.760592305240482e-07,0.18820926411488656,0.9988922608210552,1741,4.187650438586626e-05,60.0
3,181,delithiation,10,0.19578404162767438,0.18573127498371178,-4.41539e-05,1799.980000000447,9000.0,0.013514757099999997,-0.009923040899999985,0.022076704700561035,6329817.125,0.1912337542,0.2047485113,1801,90811,9,8999.97000000067,0.1948254704,0.00021724182844028145,4.380074886533155e-07,0.19517021941310259,0.9929803347483139,1741,0.00014588391741579592,2.018264947911791e-06,1.3224113696655217e-06,0.19601540962138678,0.9959640344042712,1741,7.135791102448553e-05,60.0
3,182,delithiation,10,0.18573127498371178,0.17567846280462485,-4.41541e-05,1799.980000000447,9000.0,0.015451610099999985,-0.010082334299999995,0.022076804699449927,6340617.125,0.1969841719,0.212435782,1801,90811,9,8999.97000000067,0.2023534477,0.00026990136572124947,6.99924321728356e-07,0.20035342547498936,0.9884404192209888,1741,0.00012470357393999182,2.371284593599431e-06,2.690818830665461e-06,0.20207320328401346,0.9964071007217279,1741,0.00014519779178125765,60.0
3,183,delithiation,10,0.17567846280462485,0.1656256506255379,-4.41541e-05,1799.980000000447,9000.0,0.017378091900000003,-0.009333580800000019,0.022076804699449927,6351417.125,0.2045409679,0.2219190598,1801,90811,9,8999.97000000067,0.212585479,0.0003411734416157902,5.695000242657141e-07,0.20719377380058845,0.9951778872548706,1741,0.00020764542656818044,1.1969049895071994e-06,2.4745534550056067e-06,0.2087753303404302,0.9994232242526796,1741,0.00013352801504760978,60.0
3,184,delithiation,10,0.1656256506255379,0.15557286121401326,-4.4154e-05,1799.980000000447,9000.0,0.010635137500000003,-0.009267538800000003,0.02207675470000548,6362217.125,0.2148099244,0.2254450619,1801,90811,9,8999.97000000067,0.2161775231,0.00011354558464069271,6.370740129326594e-07,0.22093516826259493,0.9480970938271944,1741,0.0002620023957154317,1.3978102898115475e-06,-2.7512152759350545e-06,0.21917678939090068,0.993233779739019,1741,-0.00014845681107473902,60.0
3,185,delithiation,10,0.15557286121401326,0.1455200718024886,-4.4154e-05,1799.980000000447,9000.0,0.008240967999999987,-0.009698182399999977,0.02207675470000548,6373017.125,0.2184493542,0.2266903222,1801,90811,9,8999.97000000067,0.2169921398,4.500371531171011e-05,3.092624852507718e-07,0.22480547562098777,0.9241105741067834,1741,9.055774107774849e-05,1.5181294286577693e-06,-8.442113949605259e-07,0.22426591643304236,0.950479827186291,1741,-4.555402576603838e-05,60.0
3,186,delithiation,10,0.1455200718024886,0.13546728239096384,-4.4154e-05,1799.980000000447,9000.0,0.008666425899999997,-0.010396420999999989,0.02207675470000548,6383817.125,0.2192884386,0.2279548645,1801,90811,9,8999.97000000067,0.2175584435,5.122556655053114e-05,3.6991266179290905e-07,0.22577337112450302,0.9168569386171075,1741,0.00010112649553408044,1.8922183731846764e-06,-9.247686051585543e-07,0.22518232556338777,0.9410874397745643,1741,-4.99009289835493e-05,60.0
3,187,delithiation,10,0.13546728239096384,0.12541449297943918,-4.4154e-05,1799.980000000447,9000.0,0.009881317599999995,-0.011556446499999984,0.02207675470000548,6394617.125,0.2198576927,0.2297390103,1801,90811,9,8999.97000000067,0.2181825638,7.825926525229528e-05,4.795186595771032e-07,0.2263915935303551,0.9387125307783252,1741,0.00013945656560026353,2.5052808251966948e-06,-1.1341139981664045e-06,0.22566674945511594,0.9546986376187536,1741,-6.119730034796825e-05,60.0
3,188,delithiation,10,0.12541449297943918,0.11536168080035225,-4.41541e-05,1799.980000000447,9000.0,0.012414097699999987,-0.013557761899999993,0.022076804699449927,6405417.125,0.2203958333,0.232809931,1801,90811,9,8999.97000000067,0.2192521691,0.00013965452205702317,6.284324105566061e-07,0.22677541742617877,0.9659844980903558,1741,0.00021483889909521694,3.3527753315514624e-06,-1.3933237897373092e-06,0.225884905100677,0.9737815865680736,1741,-7.518437703819377e-05,60.0
3,189,delithiation,10,0.11536168080035214,0.1053088686212652,-4.41541e-05,1799.980000000447,9000.0,0.017690151900000006,-0.016441077,0.022076804699449927,6416217.125,0.2214817107,0.2391718626,1801,90811,9,8999.97000000067,0.2227307856,0.0002866347315512322,7.390607705805413e-07,0.22642448334438778,0.9885709508057678,1741,0.00028870999006053887,4.490904759244752e-06,-3.845888155193964e-08,0.2263999031941744,0.9885723939566021,1741,-2.0752585093066628e-06,60.0
3,190,delithiation,10,0.1053088686212652,0.09525607920974055,-4.4154e-05,1799.980000000447,9000.0,0.03447529669999999,-0.010338991899999983,0.02207675470000548,6427017.125,0.2249788344,0.2594541311,1801,90811,9,8999.97000000067,0.2491151392,0.0007864915751727542,3.849187444128703e-06,0.22235336996094343,0.9600123065943813,1741,-0.0001063991828570445,8.697592877080885e-06,1.654713364410781e-05,0.2329291073237996,0.9944712856497603,1741,0.0008928907580297987,60.0
3,191,delithiation,10,0.09525607920974055,0.08520328979821579,-4.4154e-05,1799.980000000447,9000.0,0.05576357249999997,-0.010027140399999968,0.02207675470000548,6437817.125,0.251399219,0.3071627915,1801,90811,9,8999.97000000067,0.2971356511,0.0014783951390206654,6.44375307994035e-06,0.23955967277015514,0.9680198445037762,1741,-0.00012656617168331662,3.156458854733381e-06,2.9743290613113384e-05,0.2585694442868897,0.9997922022575422,1741,0.001604961310703982,60.0
3,192,delithiation,10,0.08520328979821579,0.07515047761912885,-4.41541e-05,1799.980000000447,9000.0,0.07107037310000003,-0.011293947700000029,0.022076804699449927,6448617.125,0.2994851172,0.3705554903,1801,90811,9,8999.97000000067,0.3592615426,0.0019141246472175908,8.498354473016914e-06,0.28287155265374453,0.9668570543182191,1741,-0.0002022115190226612,4.272625621303413e-06,3.9220136465406115e-05,0.30793824223966176,0.9997731447306452,1741,0.002116336166240252,60.0
3,193,delithiation,10,0.07515047761912885,0.06509761990491736,-4.41543e-05,1799.980000000447,9000.0,0.09465411299999998,-0.013457387599999981,0.022076904698338815,6459417.125,0.3617065847,0.4563606977,1801,90811,9,8999.97000000067,0.4429033101,0.0025853254131870053,1.2117112068514739e-05,0.337279543883364,0.963205218554319,1741,-0.00042904048229931106,6.952231180956782e-06,5.5862505996707236e-05,0.372982838759615,0.9996719997626133,1741,0.0030143658954863164,60.0
3,194,delithiation,10,0.06509761990491736,0.05504473942314392,-4.41544e-05,1799.980000000447,9000.0,0.14093926550000002,-0.018025815500000042,0.02207695469778326,6470217.125,0.4455600679,0.5864993334,1801,90811,9,8999.97000000067,0.5684735179,0.003891549003684924,2.02683954908071e-05,0.40491265855565195,0.9549520650789955,1741,-0.001131319849480716,1.5812522958663214e-05,9.308426752400225e-05,0.46440542552790354,0.9992575345406005,1741,0.00502286885316564,60.0
3,195,delithiation,10,0.05504473942314392,0.044991881708932424,-4.41543e-05,1799.980000000447,9000.0,0.3262127638000001,-0.06627374890000004,0.022076904698338815,6481017.125,0.5713021755,0.8975149393,1801,90811,9,5999.970000000671,0.8312411904,0.008754603341762058,7.183475363906655e-05,0.45502191449807433,0.8951881962193196,1741,-0.008331670317567302,0.0001338160491242424,0.0003166443948245125,0.6573982310921487,0.9901509315061151,1741,0.01708627365932936,60.0
4,1,lithiation,4,0.0,0.010046367679708165,4.41544e-05,1799.980000000447,9000.0,-0.3235638141999999,0.020232856299999935,0.02207695469778326,6520973.539,0.8692004681,0.5456366539,1801,90811,3,8999.97000000067,0.5658695102,-0.008393279140133734,7.480013758184634e-06,0.8967765122503559,0.9986207543299248,1741,-0.010079735315032503,1.9599990106178075e-05,3.125356093118203e-05,0.9167515398999367,0.9997435596804497,1741,0.0016864561748987685,60.0
4,2,lithiation,4,0.010046367679708167,0.020092780865040592,4.41546e-05,1799.980000000447,9000.0,-0.13739684230000004,0.016919881100000034,0.02207705469667215,6531773.539,0.5628717542,0.4254749119,1801,90811,3,8999.97000000067,0.442394793,-0.003714983574073307,8.297667410187541e-06,0.5878600245154562,0.9913990517996614,1741,-0.001660429914384132,6.795203136360198e-06,-3.807517737206968e-05,0.5635251104093648,0.9998438014697985,1741,-0.002054553659689175,60.0
4,3,lithiation,4,0.020092780865040592,0.03013919405037302,4.41546e-05,1799.980000000447,9000.0,-0.09375381460000004,0.014796137800000053,0.02207705469667215,6542573.539,0.4396372437,0.3458834291,1801,90811,3,8999.97000000067,0.3606795669,-0.0024962020928437946,6.608226934765044e-06,0.4559332787992601,0.9879593736400211,1741,-0.0008495232279516273,3.0024481884848007e-06,-3.0516404163963944e-05,0.4364293887214789,0.9999326917971424,1741,-0.0016466788648921674,60.0
4,4,lithiation,4,0.030139194050373026,0.04018562998851758,4.41547e-05,1799.980000000447,9000.0,-0.07164117689999999,0.013475120100000015,0.022077104696116595,6553373.539,0.3580665588,0.2864253819,1801,90811,3,8999.97000000067,0.299900502,-0.0018725990019443244,5.178016743714397e-06,0.3692116205492121,0.9868779898061202,1741,-0.0005802691950222009,1.555550375257652e-06,-2.3949574833309764e-05,0.3539047753374138,0.9999679314444179,1741,-0.0012923298069221236,60.0
4,5,lithiation,4,0.04018562998851758,0.05023208867947427,4.41548e-05,1799.980000000447,9000.0,-0.057653665600000015,0.012910246899999978,0.02207715469556104,6564173.539,0.2973505557,0.2396968901,1801,90811,3,8999.97000000067,0.252607137,-0.001472664630606011,4.043798238304917e-06,0.30480402517754224,0.9870576439637838,1741,-0.0004630921445738701,1.0452281950424775e-06,-1.8709490158291393e-05,0.2928462650988049,0.9999765849878626,1741,-0.001009572486032141,60.0
4,6,lithiation,4,0.05023208867947427,0.06027854737043096,4.41548e-05,1799.980000000447,9000.0,-0.045121371800000004,0.011951804199999999,0.02207715469556104,6574973.539,0.2500216067,0.2049002349,1801,90811,3,8999.97000000067,0.2168520391,-0.0011387946097218713,2.5549490746643625e-06,0.254234416232242,0.991322626491913,1741,-0.000514025082017735,3.1963150248255116e-06,-1.1578286345469625e-05,0.24683440858529015,0.9996322431955782,1741,-0.0006247695277041363,60.0
4,7,lithiation,4,0.06027854737043096,0.07032496055576339,4.41546e-05,1799.980000000447,9000.0,-0.016903162,0.011968851099999983,0.02207705469667215,6585773.539,0.2143673301,0.1974641681,1801,90811,3,8999.97000000067,0.2094330192,-0.00023239438287301286,1.599135034106332e-06,0.20644184626894022,0.9239228373879598,1741,-0.0006268797989145441,1.5499368425412903e-06,7.310640009640613e-06,0.21111428140841412,0.9980646932852761,1741,0.0003944854160415313,60.0
