Repository: zhangjunhuan846-hash/fangzhen

# 🔋 Fangzhen · 电池数据—模型研究工作站
  <strong>让实验记录、物理仿真、诊断分析与下一轮实验建议接在同一条可追溯的研究链上。</strong><br>
  Battery data → model → simulation → evidence → experiment
  <a href="#项目能做什么">项目能力</a> ·
  <a href="#研究流程">研究流程</a> ·
  <a href="#快速开始">快速开始</a> ·
  <a href="#项目路线图">路线图</a> ·
  <a href="STATUS.md">验收状态</a>
> **当前软件：本地工作站 v0.3.10。** `v0.1.0-platform` 是保留的仿真平台冻结标签，两者用途不同。工作站增加了数据录入、参数探索、机器学习辅助研究，以及环境和经济筛选；这些工程能力不自动构成真实回收石墨的材料验证。详细判据与失败记录以 [STATUS.md](STATUS.md) 为准。

## 项目能做什么

| 研究环节 | 已有能力 | 关键约束 |
| --- | --- | --- |
| **实验数据** | 数据集适配、协议与单位核对；本地工作站的方案、样品、工艺、表征、极片与半电池记录；Excel/CSV 导入和版本归档 | 原始数据、来源和测试条件必须由研究者提供，软件不补造缺失实测值 |

File: outputs/analysis/graphite_phaseB16/gitt_segments.csv (part 8 of 12)
cycle,pulse_id,branch,step,SOC_start,SOC_end,I_A,pulse_time_s,relax_time_s,delta_V_pulse_V,delta_V_relax_V,capacity_increment_mAh,t_pulse_start_s,V_pulse_start_V,V_pulse_end_V,n_pulse_samples,n_relax_samples,relax_step,relax_coverage_s,V_relax_end_V,sqrt_t_slope_V_per_sqrt_s,sqrt_t_slope_stderr,sqrt_t_intercept_V,sqrt_t_r2,n_fit_samples,quad_sqrt_t_slope_V_per_sqrt_s,quad_sqrt_t_slope_stderr,quad_t_slope_V_per_s,quad_intercept_V,quad_r2,quad_n_fit_samples,sqrt_t_slope_excess_over_quad,ir_skip_s
4,8,lithiation,4,0.07032496055576339,0.08037135098828367,4.41545e-05,1799.980000000447,9000.0,-0.011040717300000003,0.012067437099999995,0.022077004697227703,6596573.539,0.2071291506,0.1960884333,1801,90811,3,8999.97000000067,0.2081558704,-7.630845375838953e-05,6.405517624187948e-07,0.1992310300458924,0.8908402422459542,1741,-0.000182402333747227,2.914670405381552e-06,1.9661415410684084e-06,0.20048764626738752,0.9387972728875305,1741,0.00010609387998883747,60.0
4,9,lithiation,4,0.08037135098828367,0.09041774142080397,4.41545e-05,1799.980000000447,9000.0,-0.011464714999999986,0.012632965999999995,0.022077004697227703,6607373.539,0.2057853043,0.1943205893,1801,90811,3,8999.97000000067,0.2069535553,-9.26410246154878e-05,7.288011631734081e-07,0.19817441597730387,0.9028330752702648,1741,-0.000217752198422105,3.2183232109384937e-06,2.3185717790557444e-06,0.19965628025178622,0.9486905419236693,1741,0.00012511117380661723,60.0
4,10,lithiation,4,0.09041774142080397,0.10046415460613639,4.41546e-05,1799.980000000447,9000.0,-0.012677341699999983,0.013427555600000002,0.02207705469667215,6618173.539,0.2045970857,0.191919744,1801,90811,3,8999.97000000067,0.2053472996,-0.00012868087644243677,8.304386977448127e-07,0.19725038288042993,0.9324663986238833,1741,-0.000285046182025988,3.3177152568987997e-06,2.897776223489068e-06,0.19910243296565266,0.9708108974943226,1741,0.00015636530558355122,60.0
4,11,lithiation,4,0.10046415460613639,0.11051065880271735,4.4155e-05,1799.980000000447,9000.0,-0.01439180969999998,0.0141895712,0.02207725469444993,6628973.539,0.2030293643,0.1886375546,1801,90811,3,8999.97000000067,0.2028271258,-0.00018148717535224973,8.561061772260466e-07,0.19619748237883966,0.962745853549441,1741,-0.000358086976303837,2.936217793638883e-06,3.272763752554451e-06,0.19828919751464213,0.9881331990504449,1741,0.00017659980095158728,60.0
4,12,lithiation,4,0.11051065880271735,0.12055711749367404,4.41548e-05,1799.980000000447,9000.0,-0.016422092900000018,0.014279991400000025,0.02207715469556104,6639773.539,0.2004802823,0.1840581894,1801,90811,3,8999.97000000067,0.1983381808,-0.00024598070815168543,7.052332847120184e-07,0.19439705781225863,0.9859071411498276,1741,-0.00039499969103099083,2.2877042888713496e-06,2.761633495513715e-06,0.1961620952603959,0.9959842095610763,1741,0.0001490189828793054,60.0
4,13,lithiation,4,0.12055711749367404,0.13060359893744286,4.41549e-05,1799.980000000447,9000.0,-0.018023133299999994,0.013556540099999986,0.022077204695005483,6650573.539,0.1958838701,0.1778607368,1801,90811,3,8999.97000000067,0.1914172769,-0.0002966352232863893,4.868646294593996e-07,0.19045787024835192,0.9953372636847199,1741,-0.0003861226302036339,2.0043768849464973e-06,1.6583888548634852e-06,0.1915177930936935,0.997859964646091,1741,8.94874069172446e-05,60.0
4,14,lithiation,4,0.13060359893744286,0.14065008038121168,4.41549e-05,1799.980000000447,9000.0,-0.01856940980000002,0.012918323199999998,0.022077204695005483,6661373.539,0.1889681518,0.170398742,1801,90811,3,8999.97000000067,0.1833170652,-0.00031135116075774687,3.764475401343796e-07,0.1837908342929826,0.9974642591092643,1741,-0.0003390773280321042,2.186004276190122e-06,5.138238818171837e-07,0.18411923355183574,0.9976845482773463,1741,2.772616727435734e-05,60.0
4,15,lithiation,4,0.14065008038121168,0.1506965618249805,4.41549e-05,1799.980000000447,9000.0,-0.017903029899999978,0.012513607699999985,0.022077204695005483,6672173.539,0.1807975173,0.1628944874,1801,90811,3,8999.97000000067,0.1754080951,-0.000297835914388517,3.483089538507863e-07,0.17574274399128012,0.9976272987844591,1741,-0.0003046597511675738,2.1101186963896745e-06,1.264599707574495e-07,0.17582356810658928,0.9976418831839973,1741,6.823836779056838e-06,60.0
4,16,lithiation,4,0.1506965618249805,0.1607430205159372,4.41548e-05,1799.980000000447,9000.0,-0.01695349810000002,0.011868000000000017,0.02207715469556104,6682973.539,0.173056066,0.1561025679,1801,90811,3,8999.97000000067,0.1679705679,-0.0002793910699677274,3.7146130003986923e-07,0.1682257144967782,0.9969354358125316,1741,-0.0002609629496813558,2.2123955508267752e-06,-3.4151161992410505e-07,0.16800744483894695,0.9970562230832696,1741,-1.8428120286371596e-05,60.0
4,17,lithiation,4,0.1607430205159372,0.17078947920689388,4.41548e-05,1799.980000000447,9000.0,-0.016406446699999994,0.0113468766,0.02207715469556104,6693773.539,0.165743798,0.1493373513,1801,90811,3,8999.97000000067,0.1606842279,-0.00027276527190827526,3.0759666859954777e-07,0.1611286960031832,0.9977933913879342,1741,-0.00025448764848208164,1.8156132897928883e-06,-3.387225982713635e-07,0.1609122088873335,0.9979181639296606,1741,-1.827762342619362e-05,60.0
4,18,lithiation,4,0.17078947920689388,0.18083600615628698,4.41551e-05,1799.980000000447,9000.0,-0.015049248900000006,0.01093250509999999,0.022077304693894375,6704573.539,0.1583596468,0.1433103979,1801,90811,3,8999.97000000067,0.154242903,-0.00024186563794168517,2.734401953292382e-07,0.15362098317479503,0.99778225440836,1741,-0.00026773884618727157,1.5379321447795147e-06,4.794846746804638e-07,0.1539274352829347,0.998100238284714,1741,2.58732082455864e-05,60.0
4,19,lithiation,4,0.18083600615628698,0.19088251035286793,4.4155e-05,1799.980000000447,9000.0,-0.013584554199999987,0.01117417209999999,0.02207725469444993,6715373.539,0.1519531608,0.1383686066,1801,90811,3,8999.97000000067,0.1495427787,-0.00019326730592176118,3.9912463896184316e-07,0.14669811366526478,0.9926380848490901,1741,-0.00023035685461791515,2.251485718371986e-06,6.873469274405859e-07,0.14713741637099018,0.9936561940116876,1741,3.7089548696153966e-05,60.0
4,20,lithiation,4,0.19088251035286793,0.20092903730226103,4.41551e-05,1799.980000000447,9000.0,-0.014446586399999989,0.011469155600000003,0.022077304693894375,6726173.539,0.1473093331,0.1328627467,1801,90811,3,8999.97000000067,0.1443319023,-0.00021960205560907632,3.495950792646748e-07,0.14242060164561654,0.9956121920740049,1741,-0.00021368759525570793,2.1195750479954117e-06,-1.0960732320600726e-07,0.14235054853017864,0.9956323045136407,1741,-5.914460353368393e-06,60.0
4,21,lithiation,4,0.20092903730226103,0.21097554149884198,4.4155e-05,1799.980000000447,9000.0,-0.015095889500000015,0.011306822300000019,0.02207725469444993,6736973.539,0.1419509649,0.1268550754,1801,90811,3,8999.97000000067,0.1381618977,-0.00024594162513252036,2.4629456769741767e-07,0.13744043631333863,0.9982590414802095,1741,-0.0002471828365847707,1.4963996970224286e-06,2.300224478117342e-08,0.13745513769333412,0.9982597495691685,1741,1.241211452250319e-06,60.0
4,22,lithiation,4,0.21097554149884198,0.2210220912010472,4.41552e-05,1799.980000000447,9000.0,-0.013872869300000007,0.010822065200000008,0.022077354693338814,6747773.539,0.1358498931,0.1219770238,1801,90811,3,8999.97000000067,0.132799089,-0.0002111624560788237,3.9346602623906883e-07,0.13073585420351547,0.9939984097595095,1741,-0.0003027714457435737,8.683195639359612e-07,1.6977062214506496e-06,0.13182090588095394,0.9992085038555913,1741,9.160898966474999e-05,60.0
4,23,lithiation,4,0.2210220912010472,0.2310686181504403,4.41551e-05,1799.980000000447,9000.0,-0.0107908174,0.010888777599999996,0.022077304693894375,6758573.539,0.1304515004,0.119660683,1801,90811,3,8999.97000000067,0.1305494606,-0.0001102590475086414,7.779816211583829e-07,0.12404632404496026,0.9203201150472687,1741,-0.0002874522900266504,1.9449476196243555e-06,3.2837614662364103e-06,0.12614506812814022,0.986514606861434,1741,0.000177193242518009,60.0
4,24,lithiation,4,0.2310686181504403,0.24111509959420913,4.41549e-05,1799.980000000447,9000.0,-0.009832434299999998,0.010847262999999996,0.022077204695005483,6769373.539,0.1283367872,0.1185043529,1801,90811,3,8999.97000000067,0.1293516159,-8.626692202098002e-05,6.602859282018024e-07,0.12202478176002696,0.9075425220347565,1741,-0.0002212820336294257,2.3063774921081036e-06,2.502112465234873e-06,0.12362395203650856,0.9694524411241185,1741,0.00013501511160844568,60.0
4,25,lithiation,4,0.24111509959420913,0.2511615355323537,4.41547e-05,1799.980000000447,9000.0,-0.010212667300000006,0.010812439000000007,0.022077104696116595,6780173.539,0.127214551,0.1170018837,1801,90811,3,8999.97000000067,0.1278143227,-0.0001073652199332701,6.17045746792781e-07,0.1213778966430846,0.9456810035962866,1741,-0.00024404967891236603,1.7353681525884442e-06,2.5330489642318404e-06,0.12299683930403339,0.9883657597892775,1741,0.00013668445897909592,60.0
4,26,lithiation,4,0.2511615355323537,0.26120799422331037,4.41548e-05,1799.980000000447,9000.0,-0.010458759999999998,0.01071088760000001,0.02207715469556104,6790973.539,0.1256616712,0.1152029112,1801,90811,3,8999.97000000067,0.1259137988,-0.00012304324863054446,6.208942864532592e-07,0.12015652958101623,0.9575964835415395,1741,-0.0002719850503553222,1.0568560678447785e-06,2.7602031672624883e-06,0.12192065286622565,0.9966731286560044,1741,0.00014894180172477775,60.0
4,27,lithiation,4,0.26120799422331037,0.2712544074086428,4.41546e-05,1799.980000000447,9000.0,-0.009916186400000013,0.0108050108,0.02207705469667215,6801773.539,0.123728551,0.1138123646,1801,90811,3,8999.97000000067,0.1246173754,-0.00010920195889437135,7.495068484578621e-07,0.11803016453572716,0.9242827579571936,1741,-0.0002941972788867986,7.109377030946099e-07,3.428350283525841e-06,0.12022131938866013,0.9981552206082543,1741,0.00018499531999242722,60.0
4,28,lithiation,4,0.2712544074086428,0.28130084334678734,4.41547e-05,1799.980000000447,9000.0,-0.0093817561,0.011454328900000005,0.022077104696116595,6812573.539,0.122432135,0.1130503789,1801,90811,3,8999.97000000067,0.1245047078,-8.683494460469938e-05,8.829917833231255e-07,0.11623802154459173,0.8475911289655537,1741,-0.00030542798886065996,7.304318549217855e-07,4.05098639944876e-06,0.11882712060806558,0.997175808765602,1741,0.00021859304425596058,60.0
4,29,lithiation,4,0.28130084334678734,0.29134734754336833,4.4155e-05,1799.980000000447,9000.0,-0.009360998799999992,0.011733025299999991,0.02207725469444993,6823373.539,0.1221816018,0.112820603,1801,90811,3,8999.97000000067,0.1245536283,-8.535648935478468e-05,9.342906059631033e-07,0.11590316935962973,0.8275757934305727,1741,-0.00031761982292632604,5.754908908009404e-07,4.304325458259616e-06,0.11865418452334109,0.9982284682159852,1741,0.00023226333357154134,60.0
4,30,lithiation,4,0.29134734754336833,0.30139378348151286,4.41547e-05,1799.980000000447,9000.0,-0.009402513500000001,0.011519566199999998,0.022077104696116595,6834173.539,0.1223224327,0.1129199192,1801,90811,3,8999.97000000067,0.1244394854,-8.762005099706295e-05,9.015129006299954e-07,0.11609255303382625,0.8445285024427682,1741,-0.00031163508792283426,5.786275112210675e-07,4.151467266252797e-06,0.11874587223839193,0.9982656257514266,1741,0.0002240150369257713,60.0
4,31,lithiation,4,0.30139378348151286,0.31144019666684525,4.41546e-05,1799.980000000447,9000.0,-0.0092883557,0.0112312138,0.02207705469667215,6844973.539,0.1223083511,0.1130199954,1801,90811,3,8999.97000000067,0.1242512092,-8.882706526419526e-05,8.938173616806613e-07,0.11625698705454836,0.8502833204405371,1741,-0.0003108566936536686,5.901985816042426e-07,4.114673492665324e-06,0.11888679032611282,0.9982323075525618,1741,0.00022202962838947335,60.0
4,32,lithiation,4,0.31144019666684525,0.3214866098521777,4.41546e-05,1799.980000000447,9000.0,-0.0091571659,0.011034786700000007,0.02207705469667215,6855773.539,0.122209765,0.1130525991,1801,90811,3,8999.97000000067,0.1240873858,-8.887997412149189e-05,9.080519415574768e-07,0.11628128010559637,0.8463707915039311,1741,-0.00031436692795605613,6.168405679373028e-07,4.178744965772415e-06,0.11895203325323718,0.9980802881915241,1741,0.00022548695383456423,60.0
4,33,lithiation,4,0.3214866098521777,0.331533000284698,4.41545e-05,1799.980000000447,9000.0,-0.0091853291,0.0110770315,0.022077004697227703,6866573.539,0.1220807955,0.1128954664,1801,90811,3,8999.97000000067,0.1239724979,-9.043808511933594e-05,9.326750013142889e-07,0.11620209795119289,0.8439164935127782,1741,-0.00032180955013154616,6.814299453926e-07,4.28779726809843e-06,0.11894254948484886,0.9977438054860384,1741,0.00023137146501221023,60.0
4,34,lithiation,4,0.331533000284698,0.3415793907172183,4.41545e-05,1799.980000000447,9000.0,-0.009340241499999999,0.011221572799999996,0.022077004697227703,6877373.539,0.1219740584,0.1126338169,1801,90811,3,8999.97000000067,0.1238553897,-9.221130177790523e-05,9.757303474688216e-07,0.11599212009866854,0.8370223800066658,1741,-0.0003339821805568492,7.672945410651828e-07,4.4805201604230675e-06,0.11885574623989395,0.997270831613628,1741,0.00024177087877894397,60.0
4,35,lithiation,4,0.3415793907172183,0.3516258039025507,4.41546e-05,1799.980000000447,9000.0,-0.0095366687,0.011420220100000003,0.02207705469667215,6888173.539,0.1218562052,0.1123195365,1801,90811,3,8999.97000000067,0.1237397566,-9.461166825227892e-05,1.0253139799119686e-06,0.11576729392135043,0.8304047242144207,1741,-0.00034830925418240835,8.706345629931576e-07,4.701546994209942e-06,0.11877218451323883,0.9966886158172906,1741,0.00025369758593012944,60.0
4,36,lithiation,4,0.3516258039025507,0.36167228534631957,4.41549e-05,1799.980000000447,9000.0,-0.009677484599999994,0.011651486099999997,0.022077204695005483,6898973.539,0.1216694042,0.1119919196,1801,90811,3,8999.97000000067,0.1236434057,-9.77708137390743e-05,1.0828687671047572e-06,0.11555387502071587,0.8241844798661175,1741,-0.00036534749161346464,9.798540676621103e-07,4.958755602537009e-06,0.11872315485050003,0.9961017819915297,1741,0.00026757667787439036,60.0
4,37,lithiation,4,0.36167228534631957,0.371718698531652,4.41546e-05,1799.980000000447,9000.0,-0.009885042899999988,0.011838287099999997,0.02207705469667215,6909773.539,0.121525608,0.1116405651,1801,90811,3,8999.97000000067,0.1234788522,-0.00010138287211753056,1.1404544854900402e-06,0.11535503951127882,0.819636856600222,1741,-0.0003828928225195964,1.0787050829249426e-06,5.21696829042075e-06,0.11868935031437308,0.9956304662324256,1741,0.00028150995040206585,60.0
4,38,lithiation,4,0.371718698531652,0.3817650889641723,4.41545e-05,1799.980000000447,9000.0,-0.010078504700000004,0.011956140399999995,0.022077004697227703,6920573.539,0.1214159057,0.111337401,1801,90811,3,8999.97000000067,0.1232935414,-0.0001055186536227207,1.198601153762414e-06,0.1151761359576541,0.8167377163725215,1741,-0.00040124099580747535,1.1551853438238055e-06,5.480353642004519e-06,0.1186787837285542,0.9953903832302484,1741,0.00029572234218475465,60.0
4,39,lithiation,4,0.3817650889641723,0.39181147939669264,4.41545e-05,1799.980000000447,9000.0,-0.010178565900000006,0.012010246500000002,0.022077004697227703,6931373.539,0.1212180033,0.1110394374,1801,90811,3,8999.97000000067,0.1230496839,-0.00011003014177212383,1.2509808682910234e-06,0.11504708636721278,0.8164662942966104,1741,-0.00041857214989656074,1.221250287454148e-06,5.717928870180617e-06,0.11870157513192267,0.9952634554683139,1741,0.0003085420081244369,60.0
4,40,lithiation,4,0.39181147939669264,0.40185786982921295,4.41545e-05,1799.980000000447,9000.0,-0.010341644300000008,0.012168854500000006,0.022077004697227703,6942173.539,0.1210401133,0.110698469,1801,90811,3,8999.97000000067,0.1228673235,-0.00011582354886070774,1.3046133894630538e-06,0.11491971586605951,0.8192473903685132,1741,-0.000437447015784078,1.2953029942078773e-06,5.960355667702104e-06,0.11872914639866052,0.9951749544075472,1741,0.0003216234669233703,60.0
4,41,lithiation,4,0.40185786982921295,0.411904214756109,4.41543e-05,1799.980000000447,9000.0,-0.010591447300000001,0.012434974299999998,0.022076904698338815,6952973.539,0.1208355352,0.1102440879,1801,90811,3,8999.97000000067,0.1226790622,-0.00012293479797909624,1.3665483077525523e-06,0.11474126802015347,0.8231252564292588,1741,-0.0004596033873226197,1.3892254074411876e-06,6.2391732600456046e-06,0.1187288986985961,0.9950500700829918,1741,0.00033666858934352346,60.0
4,42,lithiation,4,0.411904214756109,0.4219505824358172,4.41544e-05,1799.980000000447,9000.0,-0.011026546299999995,0.012813732000000008,0.02207695469778326,6963773.539,0.1207147166,0.1096881703,1801,90811,3,8999.97000000067,0.1225019023,-0.0001320865041319285,1.431074890907029e-06,0.11452615719823374,0.8304749274646932,1741,-0.0004845593476383406,1.4680590280085519e-06,6.532059151654053e-06,0.11870097946729946,0.9951690335576427,1741,0.0003524728435064121,60.0
4,43,lithiation,4,0.4219505824358172,0.4319969501155253,4.41544e-05,1799.980000000447,9000.0,-0.011477202199999995,0.013295531299999996,0.02207695469778326,6974573.539,0.1204923317,0.1090151295,1801,90811,3,8999.97000000067,0.1223106608,-0.0001435935883326129,1.4972507851859402e-06,0.11430994420642193,0.8409946253554786,1741,-0.0005124334141898665,1.5262724022595355e-06,6.83537357380079e-06,0.11867862323254877,0.9955257053820111,1741,0.0003688398258572536,60.0
4,44,lithiation,4,0.4319969501155253,0.44204334054804567,4.41545e-05,1799.980000000447,9000.0,-0.012025699,0.013785481500000002,0.022077004697227703,6985373.539,0.1202810779,0.1082553789,1801,90811,3,8999.97000000067,0.1220408604,-0.00015749169900339545,1.5537740793448222e-06,0.11411058306040905,0.8552401652458996,1741,-0.0005403736523818313,1.5669463114815987e-06,7.095603572434186e-06,0.11864558237974672,0.996013256116839,1741,0.00038288195337843583,60.0
4,45,lithiation,4,0.44204334054804567,0.4520896854749417,4.41543e-05,1799.980000000447,9000.0,-0.01249641180000001,0.014225035900000002,0.022076904698338815,6996173.539,0.119980894,0.1074844822,1801,90811,3,8999.97000000067,0.1217095181,-0.0001735695962080238,1.6005330286723925e-06,0.11396035548075518,0.8711784084729285,1741,-0.0005683172994301342,1.5636710789764804e-06,7.3155007397944855e-06,0.11863589724924008,0.9966704314888889,1741,0.00039474770322211035,60.0
4,46,lithiation,4,0.4520896854749417,0.46213603040183776,4.41543e-05,1799.980000000447,9000.0,-0.012932986000000007,0.014578595799999997,0.022076904698338815,7006973.539,0.1196806952,0.1067477092,1801,90811,3,8999.97000000067,0.121326305,-0.00019087779588734225,1.6211141845237398e-06,0.11390230149274827,0.8885459481741406,1741,-0.0005908520316197943,1.5611434993391273e-06,7.412359320940179e-06,0.11863974829793926,0.997201069793698,1741,0.0003999742357324521,60.0
4,47,lithiation,4,0.46213603040183776,0.47218235257592167,4.41542e-05,1799.980000000447,9000.0,-0.013431824699999997,0.015003345900000006,0.02207685469889437,7017773.539,0.1193337813,0.1059019566,1801,90811,3,8999.97000000067,0.1209053025,-0.0002102576985859027,1.6184808632007498e-06,0.11385512224166307,0.9065844505824269,1741,-0.0006092451034707835,1.6088558654559206e-06,7.394071280917539e-06,0.11858088064738197,0.9975003679725084,1741,0.0003989874048848808,60.0
4,48,lithiation,4,0.47218235257592167,0.4822286519971934,4.41541e-05,1799.980000000447,9000.0,-0.014039628200000001,0.015588156899999997,0.022076804699449927,7028573.539,0.1189305559,0.1048909277,1801,90811,3,8999.97000000067,0.1204790846,-0.00023311174175509068,1.5975864832860406e-06,0.11381094624287458,0.9244903559069496,1741,-0.0006259668937670368,1.7258620112761408e-06,7.2804278067141395e-06,0.11846407191582084,0.997613708048618,1741,0.0003928551520119461,60.0
4,49,lithiation,4,0.4822286519971934,0.492274928665653,4.4154e-05,1799.980000000447,9000.0,-0.014992117799999996,0.0164301991,0.02207675470000548,7039373.539,0.1185258552,0.1035337374,1801,90811,3,8999.97000000067,0.1199639365,-0.000263381357247325,1.56803110324303e-06,0.11369699881760797,0.9419418795742273,1741,-0.000646970218935482,1.9438337807641953e-06,7.108704062243128e-06,0.11824037102753523,0.9975839292620471,1741,0.000383588861688157,60.0
4,50,lithiation,4,0.492274928665653,0.502321273592549,4.41543e-05,1799.980000000447,9000.0,-0.0162603558,0.0175620467,0.022076904698338815,7050173.539,0.1179780737,0.1017177179,1801,90811,3,8999.97000000067,0.1192797646,-0.0003023735072317814,1.5024404971397764e-06,0.11354933848833927,0.9588329615640412,1741,-0.0006664343473487212,2.2306451476500057e-06,6.74680897055548e-06,0.11786141339173842,0.9975427247424473,1741,0.0003640608401169398,60.0
4,51,lithiation,4,0.502321273592549,0.5123675957666329,4.41542e-05,1799.980000000447,9000.0,-0.017765067600000004,0.018968172399999997,0.02207685469889437,7060973.539,0.1172287092,0.0994636416,1801,90811,3,8999.97000000067,0.118431814,-0.0003505152672692284,1.3823876699774584e-06,0.1133732033862592,0.9736637221339937,1741,-0.0006793122888911973,2.5759972801553885e-06,6.093296643104316e-06,0.11726760022606535,0.9975235859339174,1741,0.00032879702162196884,60.0
4,52,lithiation,4,0.5123675957666329,0.5224139861991532,4.41545e-05,1799.980000000447,9000.0,-0.020093999799999998,0.020615182799999993,0.022077004697227703,7071773.539,0.1163881496,0.0962941498,1801,90811,3,8999.97000000067,0.1169093326,-0.00041688366125220284,1.1903327034530176e-06,0.1131304832423781,0.9860204723705005,1741,-0.0006879580936192016,2.9777592544072067e-06,5.023576310469737e-06,0.11634119180522806,0.9976309583245102,1741,0.00027107443236699876,60.0
4,53,lithiation,4,0.5224139861991532,0.5324603993844856,4.41546e-05,1799.980000000447,9000.0,-0.022814303600000002,0.021512061299999996,0.02207705469667215,7082573.539,0.1147604063,0.0919461027,1801,90811,3,8999.97000000067,0.113458164,-0.000495295494970852,9.729402936285228e-07,0.11225029352094831,0.9933344086391573,1741,-0.0006956747118929477,3.3483324221739592e-06,3.713446076234558e-06,0.1146236610937295,0.9978622288516766,1741,0.00020037921692209562,60.0
4,54,lithiation,4,0.5324603993844856,0.5425068353226303,4.41547e-05,1799.980000000447,9000.0,-0.025237373999999993,0.017374500599999995,0.022077104696116595,7093373.539,0.1111476496,0.0859102756,1801,90811,3,8999.97000000067,0.1032847762,-0.0005659499506241503,7.922689686416374e-07,0.10942486132733145,0.9966036589172382,1741,-0.0007090127520024359,3.327997180513044e-06,2.6512529921676855e-06,0.11111935149890353,0.998377182526854,1741,0.00014306280137828557,60.0
4,55,lithiation,4,0.5425068353226303,0.552553294013587,4.41548e-05,1799.980000000447,9000.0,-0.022706791700000006,0.010683417299999998,0.02207715469556104,7104173.539,0.1010098457,0.078303054,1801,90811,3,8999.97000000067,0.0889864713,-0.00047303624551922266,9.575738722465017e-07,0.09767909919927525,0.9929242668761079,1741,-0.0007070787559733388,1.2112802102059535e-06,4.3372973278740754e-06,0.10045118760991946,0.999693412896989,1741,0.00023404251045411616,60.0
4,56,lithiation,4,0.552553294013587,0.5625997299517316,4.41547e-05,1799.980000000447,9000.0,-0.010320864599999993,0.0106982365,0.022077104696116595,7114973.539,0.0868123621,0.0764914975,1801,90811,3,8999.97000000067,0.087189734,-0.00010900319897146727,1.2781900059908542e-06,0.08029842088246547,0.8070257642405718,1741,-0.0004278604885332859,4.5314344240590516e-07,5.909092614443605e-06,0.08407508775947314,0.9993432234123475,1741,0.0003188572895618186,60.0
4,57,lithiation,4,0.5625997299517316,0.5726461203842519,4.41545e-05,1799.980000000447,9000.0,-0.007835522299999995,0.010374322499999991,0.022077004697227703,7125773.539,0.085114941,0.0772794187,1801,90811,3,8999.97000000067,0.0876537412,-5.2957922858584454e-05,6.797662230201032e-07,0.07914593227032957,0.7772899117602539,1741,-0.00021898277436078965,8.732596344964774e-07,3.0767878168115857e-06,0.08111239368725413,0.9900472001915033,1741,0.0001660248515022052,60.0
4,58,lithiation,4,0.5726461203842519,0.58269248806396,4.41544e-05,1799.980000000447,9000.0,-0.007881470000000002,0.010214954600000006,0.02207695469778326,7136573.539,0.085554488,0.077673018,1801,90811,3,8999.97000000067,0.0878879726,-5.8015078833835916e-05,5.859942775088681e-07,0.07982168218599972,0.8493140185881298,1741,-0.00019930992453864787,9.349133887794897e-07,2.6184890750340332e-06,0.08149523201889873,0.9896135620977675,1741,0.00014129484570481196,60.0
4,59,lithiation,4,0.58269248806396,0.5927389012492925,4.41546e-05,1799.980000000447,9000.0,-0.008017860400000007,0.010280184499999998,0.02207705469667215,7147373.539,0.0857523978,0.0777345374,1801,90811,3,8999.97000000067,0.0880147219,-6.219327350728047e-05,5.6252703658858e-07,0.08007608570730221,0.8754532221648056,1741,-0.0001975270591879942,9.240977695874029e-07,2.508018162450594e-06,0.08167903048056477,0.990898367239238,1741,0.00013533378568071375,60.0
4,60,lithiation,4,0.5927389012492925,0.602785314434625,4.41546e-05,1799.980000000447,9000.0,-0.008340284200000006,0.010606311199999996,0.02207705469667215,7158173.539,0.0858324468,0.0774921626,1801,90811,3,8999.97000000067,0.0880984738,-6.859415787674622e-05,5.625411702018978e-07,0.08010052372720768,0.895287944319159,1741,-0.0002036099380694624,9.515187530854311e-07,2.5021248555000563e-06,0.08169970192265262,0.9918873911974213,1741,0.0001350157801927162,60.0
4,61,lithiation,4,0.602785314434625,0.6128317503727696,4.41547e-05,1799.980000000447,9000.0,-0.008673846700000001,0.010964334000000006,0.022077104696116595,7168973.539,0.0857998356,0.0771259889,1801,90811,3,8999.97000000067,0.0880903229,-7.167076211113707e-05,5.956032397455468e-07,0.07984786633800278,0.8927803770244801,1741,-0.00021506477758378195,9.694955485379355e-07,2.657391082226644e-06,0.08154627953514634,0.9923071089666875,1741,0.0001433940154726449,60.0
4,62,lithiation,4,0.6128317503727696,0.6228782090637263,4.41548e-05,1799.980000000447,9000.0,-0.008755385899999996,0.011065885499999997,0.02207715469556104,7179773.539,0.0858176276,0.0770622417,1801,90811,3,8999.97000000067,0.0881281272,-7.374239717381596e-05,5.835934841612739e-07,0.07988016615330917,0.9017827292901023,1741,-0.0002143868118857014,9.374549023807371e-07,2.6064352280563637e-06,0.081546012034416,0.9931371338088537,1741,0.00014064441471188546,60.0
4,63,lithiation,4,0.6228782090637263,0.6329246450018708,4.41547e-05,1799.980000000447,9000.0,-0.008818387999999996,0.011114805899999997,0.022077104696116595,7190573.539,0.0857783407,0.0769599527,1801,90811,3,8999.97000000067,0.0880747586,-7.615137980645126e-05,5.865920634579734e-07,0.07986904875218342,0.9064663113028104,1741,-0.0002179972879727742,8.987065988327372e-07,2.6287014152523155e-06,0.081549125578237,0.994054760878747,1741,0.00014184590816632294,60.0
4,64,lithiation,4,0.6329246450018708,0.6429710354343912,4.41545e-05,1799.980000000447,9000.0,-0.008545614800000004,0.010813124500000007,0.022077004697227703,7201373.539,0.0858228132,0.0772771984,1801,90811,3,8999.97000000067,0.0880903229,-7.588691951661465e-05,5.473371883285921e-07,0.08017162064271724,0.9170408436174704,1741,-0.00020870564570062185,7.938770543998075e-07,2.4614088485554658e-06,0.08174477609578695,0.995273945976615,1741,0.0001328187261840072,60.0
4,65,lithiation,4,0.6429710354343912,0.6530174486197237,4.41546e-05,1799.980000000447,9000.0,-0.008535236099999996,0.010738261099999993,0.02207705469667215,7212173.539,0.0858628377,0.0773276016,1801,90811,3,8999.97000000067,0.0880658627,-7.939172937882971e-05,5.175251355310428e-07,0.08037746151073813,0.9311901919903824,1741,-0.00020536635238887574,7.109190154840022e-07,2.3345732991037267e-06,0.08186955280562119,0.9964838654844554,1741,0.00012597462301004603,60.0
4,66,lithiation,4,0.6530174486197237,0.663063839052244,4.41545e-05,1799.980000000447,9000.0,-0.008671618999999992,0.0108687133,0.022077004697227703,7222973.539,0.0858583897,0.0771867707,1801,90811,3,8999.97000000067,0.088055484,-8.294993840622768e-05,5.014377137406728e-07,0.08040520288166435,0.9402491115486828,1741,-0.00020518739892012316,6.698067523378006e-07,2.2653158600312022e-06,0.08185302980412955,0.9971129973007611,1741,0.0001222374605138955,60.0
4,67,lithiation,4,0.663063839052244,0.6731102067319521,4.41544e-05,1799.980000000447,9000.0,-0.008802078700000007,0.011072553700000001,0.02207695469778326,7233773.539,0.0857924223,0.0769903436,1801,90811,3,8999.97000000067,0.0880628973,-8.668911072369632e-05,4.876925806466074e-07,0.08037396045467202,0.947833142718971,1741,-0.00020576004902112847,6.312390084333214e-07,2.2066335791001986e-06,0.08178428188498839,0.9976333839586079,1741,0.00011907093829743215,60.0
4,68,lithiation,4,0.6731102067319521,0.6831566654229088,4.41548e-05,1799.980000000447,9000.0,-0.009177140899999991,0.011480972199999995,0.02207715469556104,7244573.539,0.0857190415,0.0765419006,1801,90811,3,8999.97000000067,0.0880228728,-9.415214574631548e-05,4.778720590247617e-07,0.08024488320345098,0.9571224542283349,1741,-0.00021079464706300394,6.219473226572336e-07,2.1616295616376135e-06,0.0816264413035638,0.9980332388670415,1741,0.00011664250131668846,60.0
4,69,lithiation,4,0.6831566654229088,0.6932031013610533,4.41547e-05,1799.980000000447,9000.0,-0.009541086800000001,0.011917553799999994,0.022077104696116595,7255373.539,0.0856056362,0.0760645494,1801,90811,3,8999.97000000067,0.0879821032,-9.886765731885668e-05,4.77510560332315e-07,0.07996509050697434,0.9610158899307059,1741,-0.000215340403515682,6.304502923867399e-07,2.1584836441441334e-06,0.08134463796295138,0.9981598164946874,1741,0.00011647274619682532,60.0
4,70,lithiation,4,0.6932031013610533,0.7032495828048222,4.41549e-05,1799.980000000447,9000.0,-0.009719714599999998,0.012204401199999992,0.022077204695005483,7266173.539,0.0854559094,0.0757361948,1801,90811,3,8999.97000000067,0.087940596,-0.00010299945852177953,4.63074379776683e-07,0.07982205897363177,0.9660431246625936,1741,-0.00021571766610355424,6.363462560065845e-07,2.088904189236796e-06,0.08115713624783857,0.9982635952365857,1741,0.00011271820758177471,60.0
4,71,lithiation,4,0.7032495828048222,0.7132959959901546,4.41546e-05,1799.980000000447,9000.0,-0.009935416300000013,0.012454204300000007,0.02207705469667215,7276973.539,0.0853476897,0.0754122734,1801,90811,3,8999.97000000067,0.0878664777,-0.00010682832769896597,4.5517953887622514e-07,0.07966287225384201,0.9693949606062535,1741,-0.00021749772983115833,6.38665681256005e-07,2.050935538223427e-06,0.0809736826979299,0.9983684048378275,1741,0.00011066940213219235,60.0
4,72,lithiation,4,0.7132959959901546,0.7233424091754871,4.41546e-05,1799.980000000447,9000.0,-0.009859815300000005,0.012410469399999999,0.02207705469667215,7287773.539,0.0852631927,0.0754033774,1801,90811,3,8999.97000000067,0.0878138468,-0.00010796942692558943,4.181111566002663e-07,0.07972339555123478,0.9745843663272578,1741,-0.00020948966402921363,6.004809165753735e-07,1.8813823704928187e-06,0.080925839808798,0.9985804404389649,1741,0.0001015202371036242,60.0
4,73,lithiation,4,0.7233424091754871,0.7333888451136317,4.41547e-05,1799.980000000447,9000.0,-0.009991750100000002,0.012515723700000009,0.022077104696116595,7298573.539,0.0852513313,0.0752595812,1801,90811,3,8999.97000000067,0.0877753049,-0.00011129887848013125,3.8473459290305413e-07,0.07974501483673642,0.9796432505874446,1741,-0.00020444281310801166,5.790894715495161e-07,1.7261519626746322e-06,0.08084824698546915,0.9987511362383578,1741,9.31439346278804e-05,60.0
4,74,lithiation,4,0.7333888451136317,0.7434352810517763,4.41547e-05,1799.980000000447,9000.0,-0.010135553800000002,0.012629874099999994,0.022077104696116595,7309373.539,0.0852083415,0.0750727877,1801,90811,3,8999.97000000067,0.0877026618,-0.00011458933395271144,3.570650424564256e-07,0.07969911378751329,0.9833951889280325,1741,-0.00020076393401887802,5.625518964406152e-07,1.5969956136276705e-06,0.08071979848992822,0.9988839022658106,1741,8.617460006616657e-05,60.0
4,75,lithiation,4,0.7434352810517763,0.7534816487314845,4.41544e-05,1799.980000000447,9000.0,-0.010210402300000004,0.012863360300000001,0.02207695469778326,7320173.539,0.0850133896,0.0748029873,1801,90811,3,8999.97000000067,0.0876663476,-0.00011838341663207061,3.243098645809213e-07,0.07961514709234742,0.9871172991259253,1741,-0.0001959641949077689,5.696822147527017e-07,1.4377341178626654e-06,0.08053404330453265,0.9989235603241738,1741,7.75807782756983e-05,60.0
4,76,lithiation,4,0.7534816487314845,0.7635280846696291,4.41547e-05,1799.980000000447,9000.0,-0.010522469899999998,0.013217672700000002,0.022077104696116595,7330973.539,0.0848999843,0.0743775144,1801,90811,3,8999.97000000067,0.0875951871,-0.000124752957329798,2.90729019649479e-07,0.07948738473102916,0.9906439562312918,1741,-0.00019320700678803707,5.916588371917161e-07,1.2685967400596818e-06,0.08029818049969688,0.9989507089761696,1741,6.845404945823906e-05,60.0
4,77,lithiation,4,0.7635280846696291,0.7735745661133979,4.41549e-05,1799.980000000447,9000.0,-0.010775961,0.013653501900000004,0.022077204695005483,7341773.539,0.0846405551,0.0738645941,1801,90811,3,8999.97000000067,0.087518096,-0.00012938132424291003,2.7452609410540973e-07,0.07917513906311574,0.9922315088646709,1741,-0.00019302986840512198,6.223106239081912e-07,1.179540673968004e-06,0.07992901660136346,0.9989190101603369,1741,6.364854416221195e-05,60.0
4,78,lithiation,4,0.7735745661133979,0.7836210703099789,4.4155e-05,1799.980000000447,9000.0,-0.01104725890000001,0.01397149260000001,0.02207725469444993,7352573.539,0.0844930559,0.073445797,1801,90811,3,8999.97000000067,0.0874172896,-0.00013433564279107972,2.441204829297451e-07,0.07899743928881539,0.9942899677016224,1741,-0.0001893372830454867,6.416109179561065e-07,1.0192954555187512e-06,0.07964889961206655,0.9989319013056107,1741,5.500164025440697e-05,60.0
4,79,lithiation,4,0.7836210703099789,0.7936675517537476,4.41549e-05,1799.980000000447,9000.0,-0.011105067999999996,0.014212392300000001,0.022077204695005483,7363373.539,0.0841906294,0.0730855614,1801,90811,3,8999.97000000067,0.0872979537,-0.0001367947777407898,2.3118803645017706e-07,0.07875949673794966,0.995057582009823,1741,-0.00018834653253059258,6.340855540247285e-07,9.553618608122617e-07,0.07937009530708747,0.9989932022268628,1741,5.1551754789802784e-05,60.0
4,80,lithiation,4,0.7936675517537476,0.8037140104447043,4.41548e-05,1799.980000000447,9000.0,-0.011033907499999995,0.014150865400000004,0.02207715469556104,7374173.539,0.0841009393,0.0730670318,1801,90811,3,8999.97000000067,0.0872178972,-0.00013654747753020726,1.9259216921277874e-07,0.07876992165642753,0.9965524574699643,1741,-0.00017780504356111924,6.025567424617079e-07,7.645890080116789e-07,0.07925859194296404,0.9990861686495671,1741,4.1257566030911976e-05,60.0
4,81,lithiation,4,0.8037140104447043,0.8137604236300368,4.41546e-05,1799.980000000447,9000.0,-0.011126570399999994,0.014280587499999997,0.02207705469667215,7384973.539,0.0839734524,0.072846882,1801,90811,3,8999.97000000067,0.0871274695,-0.00013988121008351865,1.6476042410215898e-07,0.0786989907091491,0.997593199444873,1741,-0.00017320109080717794,5.881188765468364e-07,6.174870938918467e-07,0.07909364403524313,0.9991695713811042,1741,3.331988072365928e-05,60.0
4,82,lithiation,4,0.8137604236300368,0.8238068368153691,4.41546e-05,1799.980000000447,9000.0,-0.011269629000000003,0.014643043199999997,0.02207705469667215,7395773.539,0.0836354569,0.0723658279,1801,90811,3,8999.97000000067,0.0870088711,-0.0001448833540295382,1.3858007148989276e-07,0.07847861648408672,0.9984115492368679,1741,-0.0001686202470368718,6.131677416843937e-07,4.3989428421822404e-07,0.07875976526292189,0.9991578905081733,1741,2.3736893007333612e-05,60.0
4,83,lithiation,4,0.8238068368153691,0.8338532955063258,4.41548e-05,1799.980000000447,9000.0,-0.011491991600000001,0.0150425733,0.02207715469556104,7406573.539,0.083316721,0.0718247294,1801,90811,3,8999.97000000067,0.0868673027,-0.0001487566427080015,1.2722206938676306e-07,0.0781342479969403,0.9987296607857207,1741,-0.00016665191290482023,6.389958419963602e-07,3.3163679305848634e-07,0.07834620637587521,0.9991321820533775,1741,1.7895270196818726e-05,60.0
4,84,lithiation,4,0.8338532955063258,0.8438997541972825,4.41548e-05,1799.980000000447,9000.0,-0.011977493800000003,0.015694104099999995,0.02207715469556104,7417373.539,0.083005406,0.0710279122,1801,90811,3,8999.97000000067,0.0867220163,-0.0001576972227141755,1.1512864922292169e-07,0.07773764345480975,0.9990739893890576,1741,-0.00016390553659837717,6.83139081589404e-07,1.1505304386062504e-07,0.0778111770830997,0.9991171128883581,1741,6.208313884201676e-06,60.0
4,85,lithiation,4,0.8438997541972825,0.8539462356410513,4.41549e-05,1799.980000000447,9000.0,-0.012305118099999998,0.016367137399999995,0.022077204695005483,7428173.539,0.0824005678,0.0700954497,1801,90811,3,8999.97000000067,0.0864625871,-0.00016436720101565048,1.2864687051928054e-07,0.07711119220858302,0.9989358439672603,1741,-0.00016169462373437636,7.790660736564858e-07,-4.952844796449684e-08,0.0770795371879027,0.9989431990052683,1741,-2.6725772812741114e-06,60.0
4,86,lithiation,4,0.8539462356410513,0.8639926715791959,4.41547e-05,1799.980000000447,9000.0,-0.0125119239,0.016810394800000003,0.022077104696116595,7438973.539,0.0819699168,0.0694579929,1801,90811,3,8999.97000000067,0.0862683877,-0.00016921727412044153,1.335422833792667e-07,0.07669696359902552,0.9989181235169682,1741,-0.00015963448483846893,7.773408600663742e-07,-1.7758913227141272e-07,0.07658346140209873,0.9990073392564889,1741,-9.582789281972602e-06,60.0
4,87,lithiation,4,0.8639926715791959,0.8740391075173405,4.41547e-05,1799.980000000447,9000.0,-0.012681655600000008,0.0172551274,0.022077104696116595,7449773.539,0.0814221427,0.0687404871,1801,90811,3,8999.97000000067,0.0859956145,-0.0001770976749641538,1.7348571778508369e-07,0.07638877758840255,0.99833399164199,1741,-0.00015003402903894424,8.235808244655982e-07,-5.015459752421235e-07,0.07606822548411259,0.9989832833326248,1741,-2.7063645925209554e-05,60.0
4,88,lithiation,4,0.8740391075173405,0.8840854979498608,4.41545e-05,1799.980000000447,9000.0,-0.012868449099999998,0.017639830699999998,0.022077004697227703,7460573.539,0.0809788853,0.0681104362,1801,90811,3,8999.97000000067,0.0857502669,-0.00018308632220624565,1.865815311228164e-07,0.07603830877513312,0.9981972253434099,1741,-0.00014796726511794159,7.457759717969354e-07,-6.508295957488133e-07,0.0756223453206369,0.9992200645124896,1741,-3.511905708830407e-05,60.0
4,89,lithiation,4,0.8840854979498608,0.8941318883823811,4.41545e-05,1799.980000000447,9000.0,-0.013242021199999995,0.01818981019999999,0.022077004697227703,7471373.539,0.0804711506,0.0672291294,1801,90811,3,8999.97000000067,0.0854189396,-0.00019272484154844732,2.6755459948981453e-07,0.07559663000566155,0.9966596198601234,1741,-0.00013571430368078375,8.493438979120685e-07,-1.0565245308405013e-06,0.0749213755358601,0.9990884595161228,1741,-5.701053786766357e-05,60.0
4,90,lithiation,4,0.8941318883823811,0.9041783015677136,4.41546e-05,1799.980000000447,9000.0,-0.013505905799999995,0.0189695879,0.02207705469667215,7482173.539,0.0795587003,0.0660527945,1801,90811,3,8999.97000000067,0.0850223824,-0.00020412965924713233,3.1334153906829854e-07,0.07496126657108479,0.9959191803493317,1741,-0.00013384774285417198,8.393537318065384e-07,-1.3024709381974962e-06,0.07412882085200126,0.9992070619145419,1741,-7.028191639296035e-05,60.0
4,91,lithiation,4,0.9041783015677136,0.9142247375058581,4.41547e-05,1799.980000000447,9000.0,-0.014196723699999997,0.0199391097,0.022077104696116595,7492973.539,0.0787841156,0.0645873919,1801,90811,3,8999.97000000067,0.0845265016,-0.0002207682292537074,4.187537366205646e-07,0.07427955861654957,0.9937822243392264,1741,-0.00012333208172260495,9.278897862732082e-07,-1.8056956469382423e-06,0.07312548786749919,0.9991732994709279,1741,-9.743614753110244e-05,60.0
4,92,lithiation,4,0.9142247375058581,0.9242711506911906,4.41546e-05,1799.980000000447,9000.0,-0.015032082799999999,0.020992390900000005,0.02207705469667215,7503773.539,0.0779317021,0.0628996193,1801,90811,3,8999.97000000067,0.0838920102,-0.00023904014692206492,5.106094378601736e-07,0.07344464490221386,0.992127672973953,1741,-0.00011770196360811534,9.596670644709186e-07,-2.2486503722571543e-06,0.0720074693605529,0.9992469836589071,1741,-0.00012133818331394957,60.0
4,93,lithiation,4,0.9242711506911906,0.934317563876523,4.41546e-05,1799.980000000447,9000.0,-0.015809629099999993,0.022165749199999994,0.02207705469667215,7514573.539,0.0766768083,0.0608671792,1801,90811,3,8999.97000000067,0.0830329284,-0.00026346895833885244,6.756783138458648e-07,0.07259585232520581,0.9886921067292167,1741,-0.00010106821195601707,1.123331822374332e-06,-3.009625567444943e-06,0.07067231618617567,0.9991536390187693,1741,-0.00016240074638283536,60.0
