Repository: zhangjunhuan846-hash/fangzhen

# 🔋 Fangzhen · 电池数据—模型研究工作站
  <strong>让实验记录、物理仿真、诊断分析与下一轮实验建议接在同一条可追溯的研究链上。</strong><br>
  Battery data → model → simulation → evidence → experiment
  <a href="#项目能做什么">项目能力</a> ·
  <a href="#研究流程">研究流程</a> ·
  <a href="#快速开始">快速开始</a> ·
  <a href="#项目路线图">路线图</a> ·
  <a href="STATUS.md">验收状态</a>
> **当前软件：本地工作站 v0.3.10。** `v0.1.0-platform` 是保留的仿真平台冻结标签，两者用途不同。工作站增加了数据录入、参数探索、机器学习辅助研究，以及环境和经济筛选；这些工程能力不自动构成真实回收石墨的材料验证。详细判据与失败记录以 [STATUS.md](STATUS.md) 为准。

## 项目能做什么

| 研究环节 | 已有能力 | 关键约束 |
| --- | --- | --- |
| **实验数据** | 数据集适配、协议与单位核对；本地工作站的方案、样品、工艺、表征、极片与半电池记录；Excel/CSV 导入和版本归档 | 原始数据、来源和测试条件必须由研究者提供，软件不补造缺失实测值 |

File: outputs/analysis/graphite_phaseB16/gitt_segments.csv (part 9 of 12)
cycle,pulse_id,branch,step,SOC_start,SOC_end,I_A,pulse_time_s,relax_time_s,delta_V_pulse_V,delta_V_relax_V,capacity_increment_mAh,t_pulse_start_s,V_pulse_start_V,V_pulse_end_V,n_pulse_samples,n_relax_samples,relax_step,relax_coverage_s,V_relax_end_V,sqrt_t_slope_V_per_sqrt_s,sqrt_t_slope_stderr,sqrt_t_intercept_V,sqrt_t_r2,n_fit_samples,quad_sqrt_t_slope_V_per_sqrt_s,quad_sqrt_t_slope_stderr,quad_t_slope_V_per_s,quad_intercept_V,quad_r2,quad_n_fit_samples,sqrt_t_slope_excess_over_quad,ir_skip_s
4,94,lithiation,4,0.934317563876523,0.9443639543090432,4.41545e-05,1799.980000000447,9000.0,-0.017234999699999996,0.023609656799999997,0.022077004697227703,7525373.539,0.0754960254,0.0582610257,1801,90811,3,8999.97000000067,0.0818706825,-0.00030033923060528774,8.935225183080398e-07,0.07173244253143377,0.984841617869901,1741,-8.237812773981276e-05,1.1779400955006859e-06,-4.039275203487914e-06,0.06915082842187356,0.9992866116281945,1741,-0.00021796110286547498,60.0
4,95,lithiation,4,0.9443639543090432,0.9544103447415635,4.41545e-05,1799.980000000447,9000.0,-0.0202562399,0.026352923400000006,0.022077004697227703,7536173.539,0.0739216655,0.0536654256,1801,90811,3,8999.97000000067,0.080018349,-0.00038226854678196596,1.4406530439692507e-06,0.0710146243717845,0.9758962343904084,1741,-2.7644267387976444e-05,1.5070733673418574e-06,-6.571929759388717e-06,0.06681431967869858,0.9992857131535886,1741,-0.0003546242793939895,60.0
4,96,lithiation,4,0.9544103447415635,0.9644567579268959,4.41546e-05,1799.980000000447,9000.0,-0.027162976600000006,0.0327526629,0.02207705469667215,7546973.539,0.0711865351,0.0440235585,1801,90811,3,8999.97000000067,0.0767762214,-0.0005665314922850123,2.4402702443098504e-06,0.06998238345933301,0.9687437946471246,1741,3.8559485748566995e-05,1.8371164622121574e-06,-1.1213601653195217e-05,0.06281545603090018,0.9995202979771789,1741,-0.0006050909780335793,60.0
4,97,lithiation,4,0.9644567579268959,0.9745031483594161,4.41545e-05,1799.980000000447,9000.0,-0.032462723500000006,0.0383222103,0.022077004697227703,7557773.539,0.0664834529,0.0340207294,1801,90811,3,8999.97000000067,0.0723429397,-0.0006957735046779807,2.483380086844887e-06,0.06529681549744426,0.9783262575984584,1741,-7.64444396797686e-05,9.504177965520518e-07,-1.1477463190255557e-05,0.05796124675770411,0.9999140364370331,1741,-0.0006193290649982122,60.0
4,98,lithiation,4,0.9745031483594161,0.9845495387919364,4.41545e-05,1799.980000000447,9000.0,-0.0369167272,0.0406125766,0.022077004697227703,7568573.539,0.0619375072,0.02502078,1801,90811,3,8999.97000000067,0.0656333566,-0.0008246631037724122,2.8772027736957117e-06,0.061946115702473964,0.9792704420870586,1741,-0.00010668736539675099,9.199219892783175e-07,-1.3305592413504714e-05,0.053442138285662265,0.9999426162574877,1741,-0.0007179757383756612,60.0
4,99,lithiation,4,0.9845495387919364,0.9945959519772688,4.41546e-05,1799.980000000447,9000.0,-0.041897728100000003,0.0392746246,0.02207705469667215,7579373.539,0.0552946366,0.0133969085,1801,90811,3,8999.97000000067,0.0526715331,-0.0009783596515041436,2.9652988297756087e-06,0.05670460548134068,0.9842762384940126,1741,-0.0002404287234166572,1.634506257942934e-06,-1.3675403824460257e-05,0.04796427121625775,0.9998706309288057,1741,-0.0007379309280874865,60.0
4,100,lithiation,4,0.9945959519772688,1.0000000000000007,4.41546e-05,968.2240000003949,28800.0,-0.0324811907,0.0337702715,0.01187542873067151,7590173.539,0.0424803309,0.0099991402,970,92792,9,28799.950000001118,0.0437694117,-0.0009881373569901293,3.0402516217360213e-06,0.04170376683931806,0.9914777700008756,910,-0.000372800582233485,1.5920223160434734e-06,-1.501081726001395e-05,0.03602548491799065,0.9999496736747203,910,-0.0006153367747566443,60.0
4,101,delithiation,10,1.0,0.9899536095674797,-4.41545e-05,1799.980000000447,9000.0,0.030092708799999993,-0.01701946559999999,0.022077004697227703,7619941.783,0.0539424941,0.0840352029,1801,90811,9,8999.97000000067,0.0670157373,0.0005323524504366689,1.902380384674993e-06,0.0621980854792117,0.9782751489760748,1741,0.0009882557446484804,3.2749886634055823e-06,-8.448841776296414e-06,0.0567981936569629,0.998256510004727,1741,-0.0004559032942118115,60.0
4,102,delithiation,10,0.9899536095674797,0.9799072191349594,-4.41545e-05,1799.980000000447,9000.0,0.0185074955,-0.013448871700000004,0.022077004697227703,7630741.783,0.0741317794,0.0926392749,1801,90811,9,8999.97000000067,0.0791904032,0.0003443973780316427,1.4393946817666495e-07,0.07802317676911309,0.9996963258723351,1741,0.00031570615185444445,5.275187320342001e-07,5.317084421548098e-07,0.07836300655224691,0.9998895510615304,1741,2.869122617719824e-05,60.0
4,103,delithiation,10,0.9799072191349594,0.9698608287024391,-4.41545e-05,1799.980000000447,9000.0,0.0130417496,-0.012279897900000003,0.022077004697227703,7641541.783,0.0846437439,0.0976854935,1801,90811,9,8999.97000000067,0.0854055956,0.00019746252177407913,8.685385531796258e-08,0.08937546857147373,0.9996636725333532,1741,0.00021449420473515252,3.271425746563142e-07,-3.1563271498365293e-07,0.0891737388478463,0.9998707900263096,1741,-1.703168296107339e-05,60.0
4,104,delithiation,10,0.9698608287024391,0.9598144610227309,-4.41544e-05,1799.980000000447,9000.0,0.009984225,-0.012033790400000008,0.02207695469778326,7652341.783,0.0900716931,0.1000559181,1801,90811,9,8999.97000000067,0.0880221277,0.00010904702980644745,2.953685858467607e-07,0.09561925361887631,0.9874022031827019,1741,0.00018127196465686173,3.697978073539372e-07,-1.3384791349450396e-06,0.09476379405099808,0.9994652726165558,1741,-7.222493485041429e-05,60.0
4,105,delithiation,10,0.9598144610227309,0.9497680705902106,-4.41545e-05,1799.980000000447,9000.0,0.008784197199999996,-0.011851429900000002,0.022077004697227703,7663141.783,0.0922108442,0.1009950414,1801,90811,9,8999.97000000067,0.0891436115,7.347261341801155e-05,3.91216454242666e-07,0.09809893238605072,0.9530125938788265,1741,0.00016978554004735405,4.0744686941068544e-07,-1.7848800138873524e-06,0.09695816549209402,0.9986198477883904,1741,-9.63129266293425e-05,60.0
4,106,delithiation,10,0.9497680705902106,0.9397215663936297,-4.4155e-05,1799.980000000447,9000.0,0.0084239542,-0.011876627799999998,0.02207725469444993,7673941.783,0.0931477547,0.1015717089,1801,90811,9,8999.97000000067,0.0896950811,6.578949177692505e-05,4.0810188334417263e-07,0.09902779001580396,0.9372817573124421,1741,0.00016602560795018895,4.5651397880184504e-07,-1.8575849233198355e-06,0.09784055537439901,0.9978747862675305,1741,-0.0001002361161732639,60.0
4,107,delithiation,10,0.9397215663936297,0.929675107702673,-4.41548e-05,1799.980000000447,9000.0,0.008450649699999993,-0.012018196299999992,0.02207715469556104,7684741.783,0.0936221257,0.1020727754,1801,90811,9,8999.97000000067,0.0900545791,6.072239730732248e-05,4.2803841154894767e-07,0.0997411555033116,0.9204622614797452,1741,0.00016507797870328215,5.705778041640406e-07,-1.9339272316777958e-06,0.09850512835074815,0.9961728519130205,1741,-0.00010435558139595967,60.0
4,108,delithiation,10,0.929675107702673,0.9196286262589042,-4.41549e-05,1799.980000000447,9000.0,0.008363179900000003,-0.011927023600000003,0.022077204695005483,7695541.783,0.0938719213,0.1022351012,1801,90811,9,8999.97000000067,0.0903080776,5.8436268414543976e-05,4.3445555844932426e-07,0.10000299210573153,0.9123067371334025,1741,0.0001638741548067063,6.290200513721387e-07,-1.9539846074052278e-06,0.09875414572160691,0.9950221447666917,1741,-0.00010543788639216232,60.0
4,109,delithiation,10,0.9196286262589042,0.9095821903207596,-4.41547e-05,1799.980000000447,9000.0,0.008372813399999998,-0.011831402800000002,0.022077104696116595,7706341.783,0.0939052776,0.102278091,1801,90811,9,8999.97000000067,0.0904466882,5.7902901817632136e-05,4.469574096383648e-07,0.10007079179095256,0.9061114121704862,1741,0.00016614861967191068,6.691497530823126e-07,-2.0060195982831107e-06,0.098788688384246,0.9943014424646817,1741,-0.00010824571785427855,60.0
4,110,delithiation,10,0.9095821903207596,0.8995357771354272,-4.41546e-05,1799.980000000447,9000.0,0.008071884500000001,-0.011431887700000004,0.02207705469667215,7717141.783,0.0939297378,0.1020016223,1801,90811,9,8999.97000000067,0.0905697346,5.545255220562525e-05,4.4372649751180114e-07,0.09990213845962337,0.8998071624013332,1741,0.00016286165158737746,6.69471280129195e-07,-1.9905153078139622e-06,0.09862994427995574,0.9938239952702427,1741,-0.00010740909938175222,60.0
4,111,delithiation,10,0.8995357771354272,0.8894893639500948,-4.41546e-05,1799.980000000447,9000.0,0.008053354999999998,-0.011180609500000008,0.02207705469667215,7727941.783,0.0938229933,0.1018763483,1801,90811,9,8999.97000000067,0.0906957388,5.647968200732792e-05,4.381534858337835e-07,0.0997108136008444,0.9052585012819246,1741,0.00016248255429498196,6.664682392059883e-07,-1.964454977981685e-06,0.09845527530912855,0.9940641298359253,1741,-0.00010600287228765405,60.0
4,112,delithiation,10,0.8894893639500948,0.879442905259138,-4.41548e-05,1799.980000000447,9000.0,0.008082993299999994,-0.0110827535,0.02207715469556104,7738741.783,0.0938141048,0.1018970981,1801,90811,9,8999.97000000067,0.0908143446,5.783126416983487e-05,4.462777922911528e-07,0.0996966995494026,0.9061596768306961,1741,0.00016571380761137933,6.868506151435636e-07,-1.9992892166732323e-06,0.09841889771842091,0.9939807650564643,1741,-0.00010788254344154446,60.0
4,113,delithiation,10,0.879442905259138,0.8693964920738056,-4.41546e-05,1799.980000000447,9000.0,0.008071884500000001,-0.011066459099999995,0.02207705469667215,7749541.783,0.0939297378,0.1020016223,1801,90811,9,8999.97000000067,0.0909351632,5.958340532475875e-05,4.628815335662683e-07,0.09973363265406456,0.9050170977759386,1741,0.00017138178464206336,7.21440136139701e-07,-2.0718578472478458e-06,0.09840945017527447,0.99375195578569,1741,-0.00011179837931730462,60.0
4,114,delithiation,10,0.8693964920738056,0.8593500788884731,-4.41546e-05,1799.980000000447,9000.0,0.008299432699999998,-0.011193945999999996,0.02207705469667215,7760341.783,0.0939556807,0.1022551134,1801,90811,9,8999.97000000067,0.0910611674,6.313573717973023e-05,4.803705504725223e-07,0.09983614778371484,0.9085371920151846,1741,0.00017917509277174366,7.471470851769511e-07,-2.150452009599723e-06,0.09846173357070956,0.9940084144711943,1741,-0.00011603935559201343,60.0
4,115,delithiation,10,0.8593500788884731,0.8493036201975165,-4.41548e-05,1799.980000000447,9000.0,0.008511424100000012,-0.0115445406,0.02207715469556104,7771141.783,0.0941869393,0.1026983634,1801,90811,9,8999.97000000067,0.0911538228,6.600319435749963e-05,5.279904311443218e-07,0.10017451803054868,0.8998622540247421,1741,0.00019364584233501992,8.119602325776783e-07,-2.3654852912043032e-06,0.09866267001423305,0.9935871217363688,1741,-0.0001276426479775203,60.0
4,116,delithiation,10,0.8493036201975165,0.8392571842593719,-4.41547e-05,1799.980000000447,9000.0,0.00867079200000001,-0.011675000200000007,0.022077104696116595,7781941.783,0.0942151025,0.1028858945,1801,90811,9,8999.97000000067,0.0912108943,6.782764671550686e-05,5.655977159972215e-07,0.10031458924807768,0.8921236087715784,1741,0.00020485589318378967,8.419899618503293e-07,-2.5394200655991378e-06,0.09869157463748911,0.9935261488056457,1741,-0.00013702824646828283,60.0
4,117,delithiation,10,0.8392571842593719,0.8292107255684152,-4.41548e-05,1799.980000000447,9000.0,0.008747875700000005,-0.0118002668,0.02207715469556104,7792741.783,0.0943136886,0.1030615643,1801,90811,9,8999.97000000067,0.0912612975,7.089882616089932e-05,5.900322178797655e-07,0.10036354550817232,0.8925060297076458,1741,0.00021385457772970704,8.776215893981883e-07,-2.649269135259296e-06,0.09867032327520708,0.9935600126091539,1741,-0.00014295575156880773,60.0
4,118,delithiation,10,0.8292107255684152,0.8191643351358949,-4.41545e-05,1799.980000000447,9000.0,0.0086707845,-0.011574193800000007,0.022077004697227703,7803541.783,0.0941773057,0.1028480902,1801,90811,9,8999.97000000067,0.0912738964,7.194624177164297e-05,6.016277103373811e-07,0.10013211621868841,0.8915822405455762,1741,0.0002184748386392299,8.178150181598789e-07,-2.7154814329188013e-06,0.09839657584862507,0.9945750879963733,1741,-0.00014652859686758692,60.0
4,119,delithiation,10,0.8191643351358949,0.8091179902089989,-4.41543e-05,1799.980000000447,9000.0,0.00875603409999999,-0.01149488239999999,0.022076904698338815,7814341.783,0.0940942839,0.102850318,1801,90811,9,8999.97000000067,0.0913554356,7.583779650962125e-05,6.139335999322101e-07,0.09996534783234999,0.8976943821686452,1741,0.00022573005058764334,7.947083608495525e-07,-2.777817037684022e-06,0.09818996702837282,0.9953579478952664,1741,-0.00014989225407802207,60.0
4,120,delithiation,10,0.8091179902089989,0.7990715997764786,-4.41545e-05,1799.980000000447,9000.0,0.008840523599999997,-0.011583082300000005,0.022077004697227703,7825141.783,0.0941654444,0.103005968,1801,90811,9,8999.97000000067,0.0914228857,8.09667526330916e-05,6.394705332295169e-07,0.0999325973953363,0.9021408249815923,1741,0.00023757803286415124,7.717811118367682e-07,-2.902334648278041e-06,0.09807763389292444,0.9961400068250043,1741,-0.00015661128023105963,60.0
4,121,delithiation,10,0.7990715997764786,0.7890252320967704,-4.41544e-05,1799.980000000447,9000.0,0.009115517099999998,-0.011779494599999996,0.02207695469778326,7835941.783,0.094161734,0.1032772511,1801,90811,9,8999.97000000067,0.0914977565,8.713370929926463e-05,6.723754722221561e-07,0.09996309955815591,0.9061663064399248,1741,0.0002523340657975363,7.450165756011172e-07,-3.061508199572187e-06,0.09800640377329699,0.9968803582274431,1741,-0.00016520035649827166,60.0
4,122,delithiation,10,0.7890252320967704,0.7789788416642501,-4.41545e-05,1799.980000000447,9000.0,0.009406819900000002,-0.012098222899999997,0.022077004697227703,7846741.783,0.094277367,0.1036841869,1801,90811,9,8999.97000000067,0.091585964,9.593647787827006e-05,7.005880760202975e-07,0.10000536957727232,0.9151324830908215,1741,0.00026858677647964146,7.049418849768515e-07,-3.19957121177569e-06,0.09796043384777718,0.997673192724857,1741,-0.00017265029860137138,60.0
4,123,delithiation,10,0.7789788416642502,0.7689323829732935,-4.41548e-05,1799.980000000447,9000.0,0.009884908800000008,-0.012617081400000008,0.02207715469556104,7857541.783,0.0943855867,0.1042704955,1801,90811,9,8999.97000000067,0.0916534141,0.00010538674878284445,7.630287137421101e-07,0.10026587210911463,0.9164549976913576,1741,0.0002940626035076814,6.688430320680696e-07,-3.4965582916723876e-06,0.09803112360450558,0.9982616993364002,1741,-0.00018867585472483693,60.0
4,124,delithiation,10,0.7689323829732935,0.7588859925407732,-4.41545e-05,1799.980000000447,9000.0,0.010195478800000005,-0.012954331900000005,0.022077004697227703,7868341.783,0.0944700837,0.1046655625,1801,90811,9,8999.97000000067,0.0917112306,0.00011388305575903946,8.05308820757975e-07,0.10033266738007482,0.9199993033285807,1741,0.00031352317283559974,6.149221958358692e-07,-3.6997490099253053e-06,0.09796805398666211,0.998736873156245,1741,-0.00019964011707656029,60.0
4,125,delithiation,10,0.7588859925407732,0.7488395793554408,-4.41546e-05,1799.980000000447,9000.0,0.010617241299999997,-0.013429462899999994,0.02207705469667215,7879141.783,0.0945293754,0.1051466167,1801,90811,9,8999.97000000067,0.0917171538,0.00012582270924580685,8.275018350039438e-07,0.10032545847696632,0.9300443034123625,1741,0.0003314339851725922,5.340712525292486e-07,-3.810407074886035e-06,0.09789012040958082,0.9992109194705265,1741,-0.00020561127592678537,60.0
4,126,delithiation,10,0.7488395793554408,0.7387932116757325,-4.41544e-05,1799.980000000447,9000.0,0.010683946399999991,-0.013424269899999994,0.02207695469778326,7889941.783,0.0945012122,0.1051851586,1801,90811,9,8999.97000000067,0.0917608887,0.00013180478733339443,8.582637355746383e-07,0.10013494231713563,0.9313277493895511,1741,0.00034562364865176417,4.05409155093755e-07,-3.962510802190011e-06,0.09760239049016889,0.9995850797521079,1741,-0.00021381886131836974,60.0
4,127,delithiation,10,0.7387932116757325,0.7287468667488366,-4.41543e-05,1799.980000000447,9000.0,0.011027872600000002,-0.013633295899999995,0.022076904698338815,7900741.783,0.094384104,0.1054119766,1801,90811,9,8999.97000000067,0.0917786807,0.00014321127205904388,8.652438527206592e-07,0.09990401006264901,0.9403110729046382,1741,0.00035906714154421897,3.016554398313749e-07,-4.000260824871028e-06,0.0973473311370603,0.9998035387876076,1741,-0.0002158558694851751,60.0
4,128,delithiation,10,0.7287468667488366,0.7187004763163163,-4.41545e-05,1799.980000000447,9000.0,0.011385135300000002,-0.014000192300000006,0.022077004697227703,7911541.783,0.0944508091,0.1058359444,1801,90811,9,8999.97000000067,0.0918357521,0.00015695068801054808,8.782678208914402e-07,0.09975823435646425,0.9483584133292362,1741,0.0003762293203634936,2.2077858236324715e-07,-4.063691781121633e-06,0.09716101492710366,0.999911631540173,1741,-0.00021927863235294553,60.0
4,129,delithiation,10,0.7187004763163163,0.708654108636608,-4.41544e-05,1799.980000000447,9000.0,0.011896587900000005,-0.014453828299999999,0.02207695469778326,7922341.783,0.094463408,0.1063599959,1801,90811,9,8999.97000000067,0.0919061676,0.00017294023554361896,8.885592612900756e-07,0.0996375800854791,0.9561078196070797,1741,0.000394758076099141,2.404899766763327e-07,-4.1107486210521336e-06,0.09701028530947434,0.9999129345017831,1741,-0.00022181784055552202,60.0
4,130,delithiation,10,0.708654108636608,0.6986076954512757,-4.41546e-05,1799.980000000447,9000.0,0.012533299600000006,-0.015105366700000011,0.02207705469667215,7933141.783,0.0945575461,0.1070908457,1801,90811,9,8999.97000000067,0.091985479,0.0001943824849765849,8.781851989157362e-07,0.09948619413162887,0.9657224421373795,1741,0.000413284752521561,3.7538639403485363e-07,-4.056716953883031e-06,0.09689343251004168,0.9998303974137434,1741,-0.0002189022675449761,60.0
4,131,delithiation,10,0.6986076954512757,0.6885612595131311,-4.41547e-05,1799.980000000447,9000.0,0.013465754699999999,-0.016064509799999988,0.022077104696116595,7943941.783,0.0946427882,0.1081085429,1801,90811,9,8999.97000000067,0.0920440331,0.00021880159512841424,8.773957966116581e-07,0.09948485185962654,0.9727972964735968,1741,0.00043676355232916966,5.767809576996808e-07,-4.039291036108635e-06,0.09690322763099744,0.9996816678032737,1741,-0.00021796195720075542,60.0
4,132,delithiation,10,0.6885612595131311,0.6785148463277987,-4.41546e-05,1799.980000000447,9000.0,0.014129869700000006,-0.016781255600000003,0.02207705469667215,7954741.783,0.0947473049,0.1088771746,1801,90811,9,8999.97000000067,0.092095919,0.00024142906117040133,8.583895546781385e-07,0.09931065941040516,0.9784897421440071,1741,0.0004535652349111474,7.721506773595894e-07,-3.931327081248066e-06,0.0967980379743925,0.9995286769810641,1741,-0.00021213617374074608,60.0
4,133,delithiation,10,0.6785148463277987,0.6684684103896541,-4.41547e-05,1799.980000000447,9000.0,0.014885932200000007,-0.017518781100000005,0.022077104696116595,7965541.783,0.0947220996,0.1096080318,1801,90811,9,8999.97000000067,0.0920892507,0.00026643808469318587,7.994264321430148e-07,0.09897822020117994,0.9845859201614987,1741,0.00046204240944207575,9.863513431624203e-07,-3.6249573353493168e-06,0.09666140826536362,0.9993645788785112,1741,-0.00019560432474888988,60.0
4,134,delithiation,10,0.6684684103896541,0.6584220427099459,-4.41544e-05,1799.980000000447,9000.0,0.015270620600000007,-0.017782650900000002,0.02207695469778326,7976341.783,0.0946183279,0.1098889485,1801,90811,9,8999.97000000067,0.0921062976,0.0002837854367309866,7.393405849691983e-07,0.09849835168553578,0.9883342593724512,1741,0.0004622389434842144,1.1630122046150807e-06,-3.307116798950316e-06,0.09638468055395508,0.999218319035109,1741,-0.00017845350675322778,60.0
4,135,delithiation,10,0.6584220427099459,0.6483756295246135,-4.41546e-05,1799.980000000447,9000.0,0.015882134399999998,-0.018299288999999996,0.02207705469667215,7987141.783,0.0946035013,0.1104856357,1801,90811,9,8999.97000000067,0.0921863467,0.00030980317494630743,6.365241309233497e-07,0.0979107146389351,0.9927124579977463,1741,0.0004584200879975149,1.3783625668679394e-06,-2.7541823004882886e-06,0.09615043945860169,0.9990746286801512,1741,-0.00014861691305120746,60.0
4,136,delithiation,10,0.6483756295246135,0.6383292163392811,-4.41546e-05,1799.980000000447,9000.0,0.016887210299999997,-0.019243582999999995,0.02207705469667215,7997941.783,0.0946435332,0.1115307435,1801,90811,9,8999.97000000067,0.0922871605,0.00034367050760842775,5.250903083535822e-07,0.09746563518028932,0.9959568154388453,1741,0.0004578012938562553,1.5743193031420283e-06,-2.1150822269891617e-06,0.09611382678769499,0.9990158099471084,1741,-0.00011413078624782753,60.0
4,137,delithiation,10,0.6383292163392811,0.6282828031539487,-4.41546e-05,1799.980000000447,9000.0,0.018166571899999998,-0.020399890899999995,0.02207705469667215,8008741.783,0.0946642831,0.112830855,1801,90811,9,8999.97000000067,0.0924309641,0.0003825330656883712,4.078322902239265e-07,0.09702082388728636,0.9980272718344747,1741,0.00045374710917798865,1.7728458377762578e-06,-1.319745203281197e-06,0.09617733770074252,0.9989905524872242,1741,-7.121404348961745e-05,60.0
4,138,delithiation,10,0.6282828031539487,0.6182363217101798,-4.41549e-05,1799.980000000447,9000.0,0.01957563309999999,-0.02179412539999999,0.022077204695005483,8019541.783,0.0949155539,0.114491187,1801,90811,9,8999.97000000067,0.0926970616,0.00043060453335373223,3.2395751901865473e-07,0.09653049382933238,0.9990166881832588,1741,0.0004431148146558992,1.94500302510438e-06,-2.318416836255501e-07,0.0963823173047124,0.9990401718980901,1741,-1.2510281302166972e-05,60.0
4,139,delithiation,10,0.6182363217101798,0.608189840266411,-4.41549e-05,1799.980000000447,9000.0,0.021509476,-0.023641981199999995,0.022077204695005483,8030341.783,0.0952231586,0.1167326346,1801,90811,9,8999.97000000067,0.0930906534,0.0004860969729154587,3.9330257884586694e-07,0.09628885982851323,0.9988628619203365,1741,0.0004374624776733354,2.0769019158100915e-06,9.01298938583296e-07,0.09686490526725,0.9991413239335352,1741,4.863449524212328e-05,60.0
4,140,delithiation,10,0.608189840266411,0.5981433815754543,-4.41548e-05,1799.980000000447,9000.0,0.023287668799999994,-0.02524450419999999,0.02207715469556104,8041141.783,0.0956916139,0.1189792827,1801,90811,9,8999.97000000067,0.0937347785,0.0005408963798895894,5.57395382788067e-07,0.09610287507202744,0.9981566963169761,1741,0.0004339953272071902,2.171386434112004e-06,1.981100139659219e-06,0.09736905175356486,0.9992425008205693,1741,0.0001069010526823992,60.0
4,141,delithiation,10,0.5981433815754543,0.5880969001316855,-4.41549e-05,1799.980000000447,9000.0,0.025019891599999997,-0.026360020100000006,0.022077204695005483,8051941.783,0.0963179469,0.1213378385,1801,90811,9,8999.97000000067,0.0949778184,0.0005947303711888325,7.888739288206748e-07,0.09606513685418959,0.9969496632614052,1741,0.00042450631193629174,2.4176372684503518e-06,3.1546079210271517e-06,0.09808133528306005,0.9992241948980225,1741,0.00017022405925254077,60.0
4,142,delithiation,10,0.5880969001316855,0.5780504414407288,-4.41548e-05,1799.980000000447,9000.0,0.026274047800000006,-0.025820382000000003,0.02207715469556104,8062741.783,0.09754318,0.1238172278,1801,90811,9,8999.97000000067,0.0979968458,0.0006386021580267373,9.169324542484892e-07,0.09666395178505069,0.9964276067589397,1741,0.00044146133526540564,2.839692012473075e-06,3.6534318578204284e-06,0.09899896258706385,0.9990721776736607,1741,0.0001971408227613316,60.0
4,143,delithiation,10,0.5780504414407288,0.5680040510082085,-4.41545e-05,1799.980000000447,9000.0,0.02701007570000001,-0.02116096760000001,0.022077004697227703,8073541.783,0.1004821137,0.1274921894,1801,90811,9,8999.97000000067,0.1063312218,0.0006638122058683278,8.092924941672745e-07,0.09962298786459974,0.9974219042613629,1741,0.0005441296260781493,3.964262501700018e-06,2.2179685754946946e-06,0.10104055380913385,0.9983248619862823,1741,0.00011968257979017851,60.0
4,144,delithiation,10,0.5680040510082085,0.5579576833285003,-4.41544e-05,1799.980000000447,9000.0,0.023867331399999983,-0.013201586899999992,0.02207695469778326,8084341.783,0.1088401154,0.1327074468,1801,90811,9,8999.97000000067,0.1195058599,0.0005478516826368554,1.1207142630556559e-06,0.11040329267800875,0.9927753904045549,1741,0.0007716410126411954,4.0943966696216136e-06,-4.147284444827438e-06,0.10775264683196985,0.9973887876858685,1741,-0.00022378933000434,60.0
4,145,delithiation,10,0.5579576833285003,0.5479112473903557,-4.41547e-05,1799.980000000447,9000.0,0.01516687130000001,-0.010703593499999997,0.022077104696116595,8095141.783,0.1219864264,0.1371532977,1801,90811,9,8999.97000000067,0.1264497042,0.0002474124388289885,1.1673318934973591e-06,0.12724370877970057,0.9627307983708854,1741,0.0005300560711831547,1.7538365391263904e-06,-5.237977788618263e-06,0.12389597021685857,0.9977218758720396,1741,-0.0002826436323541662,60.0
4,146,delithiation,10,0.5479112473903557,0.5378647659465869,-4.41549e-05,1799.980000000447,9000.0,0.010163635000000004,-0.01035666469999999,0.022077204695005483,8105941.783,0.1290087402,0.1391723752,1801,90811,9,8999.97000000067,0.1288157105,0.00010768588908296015,8.228904958504355e-07,0.1349502019136314,0.9078143885680928,1741,0.0002977467753113916,1.9086573167836742e-06,-3.5222258228759928e-06,0.13269904856969442,0.9865701012014535,1741,-0.00019006088622843144,60.0
4,147,delithiation,10,0.5378647659465869,0.5278183072556302,-4.41548e-05,1799.980000000447,9000.0,0.008721202600000005,-0.010178029499999991,0.02207715469556104,8116741.783,0.1312917173,0.1400129199,1801,90811,9,8999.97000000067,0.1298348904,7.067301634065832e-05,7.551211041335235e-07,0.1373401424902046,0.8343556094602432,1741,0.00024734066149075304,1.6120050556670749e-06,-3.2740210474801687e-06,0.13524762378192837,0.9795584376726019,1741,-0.00017666764515009473,60.0
4,148,delithiation,10,0.5278183072556302,0.5177718713174857,-4.41547e-05,1799.980000000447,9000.0,0.00802370899999999,-0.0099993944,0.022077104696116595,8127541.783,0.1323642731,0.1403879821,1801,90811,9,8999.97000000067,0.1303885877,5.739214157277543e-05,6.973564536115046e-07,0.13825427032624332,0.7957054795163131,1741,0.0002227381342653975,1.3379736040238403e-06,-3.0642071429260858e-06,0.13629584957096572,0.9796352102838044,1741,-0.00016534599269262207,60.0
4,149,delithiation,10,0.5177718713174857,0.5077254808849654,-4.41545e-05,1799.980000000447,9000.0,0.007797658499999999,-0.009891182199999987,0.022077004697227703,8138341.783,0.1328356862,0.1406333447,1801,90811,9,8999.97000000067,0.1307421625,5.298968070820268e-05,6.546835942517327e-07,0.13866798685387177,0.790233806342568,1741,0.000209403822717871,1.1658437962128814e-06,-2.898681264632443e-06,0.1368153583314487,0.9819867912092248,1741,-0.00015641414200966833,60.0
4,150,delithiation,10,0.5077254808849654,0.4976790449468207,-4.41547e-05,1799.980000000447,9000.0,0.007547140100000016,-0.009774804100000006,0.022077104696116595,8149141.783,0.133204788,0.1407519281,1801,90811,9,8999.97000000067,0.130977124,5.0197557943131564e-05,6.305823125700487e-07,0.13891464786796637,0.7846698129805123,1741,0.0002018086152881445,1.0441401181525817e-06,-2.8096700579006612e-06,0.13711890890509035,0.9840126426552491,1741,-0.00015161105734501294,60.0
4,151,delithiation,10,0.4976790449468207,0.48763256350305195,-4.41549e-05,1799.980000000447,9000.0,0.007535994099999999,-0.009723633600000003,0.022077204695005483,8159941.783,0.133374542,0.1409105361,1801,90811,9,8999.97000000067,0.1311869025,5.090823796574477e-05,6.062606686642838e-07,0.13904248683352552,0.8021639691851864,1741,0.0001972158278250576,9.559036102680887e-07,-2.711385710712299e-06,0.13730956415442788,0.986681584034462,1741,-0.00014630758985931282,60.0
4,152,delithiation,10,0.48763256350305195,0.47758612756490726,-4.41547e-05,1799.980000000447,9000.0,0.007486343400000012,-0.009751051700000013,0.022077104696116595,8170741.783,0.1336391568,0.1411255002,1801,90811,9,8999.97000000067,0.1313744485,5.217448457103701e-05,5.944292782638998e-07,0.1392019777791418,0.8158423109614755,1741,0.00019607134511098273,8.960443704599024e-07,-2.666709853259881e-06,0.13749760869398236,0.9886685294974558,1741,-0.00014389686053994572,60.0
4,153,delithiation,10,0.47758612756490726,0.46753962336832633,-4.4155e-05,1799.980000000447,9000.0,0.007550090600000003,-0.009778499600000018,0.02207725469444993,8181541.783,0.1337814927,0.1413315833,1801,90811,9,8999.97000000067,0.1315530837,5.381766468815158e-05,5.978349115679413e-07,0.13936114044116005,0.8233221083198041,1741,0.00019919012218162075,8.369023568622683e-07,-2.694055751707693e-06,0.13763929382507464,0.9906242285188877,1741,-0.00014537245749346916,60.0
4,154,delithiation,10,0.46753962336832633,0.45749316467736967,-4.41548e-05,1799.980000000447,9000.0,0.007567137500000015,-0.009882271300000023,0.02207715469556104,8192341.783,0.1339934766,0.1415606141,1801,90811,9,8999.97000000067,0.1316783428,5.659111254069319e-05,5.943857105879499e-07,0.13947538647957003,0.8390385879654081,1741,0.0002017905476968129,7.604475300511116e-07,-2.6908492858393958e-06,0.13775558920578448,0.9928655363523353,1741,-0.0001451994351561197,60.0
4,155,delithiation,10,0.45749316467736967,0.4474467287392251,-4.41547e-05,1799.980000000447,9000.0,0.007728725699999994,-0.009987533100000001,0.022077104696116595,8203141.783,0.1340557337,0.1417844594,1801,90811,9,8999.97000000067,0.1317969263,5.97771854035136e-05,5.948591910381842e-07,0.13955741540242653,0.8530898552214763,1741,0.0002055187335530645,7.111943119804728e-07,-2.7008957736926354e-06,0.13783119713639286,0.9943135954613047,1741,-0.0001457415481495509,60.0
4,156,delithiation,10,0.4474467287392251,0.4374002700482684,-4.41548e-05,1799.980000000447,9000.0,0.007764279899999976,-0.010114252599999984,0.02207715469556104,8213941.783,0.1342284381,0.141992718,1801,90811,9,8999.97000000067,0.1318784654,6.463671188110242e-05,5.867536325933614e-07,0.1395680553961003,0.8746594394581245,1741,0.00020902465626051683,6.199704064447975e-07,-2.6758106641344656e-06,0.13785786972737177,0.9962106933958578,1741,-0.0001443879443794144,60.0
4,157,delithiation,10,0.4374002700482684,0.42735383411012384,-4.41547e-05,1799.980000000447,9000.0,0.0079503655,-0.0102039575,0.022077104696116595,8224741.783,0.1342417598,0.1421921253,1801,90811,9,8999.97000000067,0.1319881678,7.066414613243462e-05,5.757551223234702e-07,0.13953430955305404,0.8965027954054751,1741,0.0002128327077042922,5.369508996385657e-07,-2.6346808578359252e-06,0.13785041109748236,0.9975624141680867,1741,-0.0001421685615718576,60.0
4,158,delithiation,10,0.42735383411012384,0.4173073754191672,-4.41548e-05,1799.980000000447,9000.0,0.008131951099999979,-0.01039001349999999,0.02207715469556104,8235541.783,0.1343729794,0.1425049305,1801,90811,9,8999.97000000067,0.132114917,7.853711107360985e-05,5.609363511965053e-07,0.13950371240292206,0.9185175003437056,1741,0.00021751678193595724,4.4327920094498034e-07,-2.5755840419377633e-06,0.13785758438042367,0.9986220620826088,1741,-0.0001389796708623474,60.0
4,159,delithiation,10,0.4173073754191672,0.4072609394810226,-4.41547e-05,1799.980000000447,9000.0,0.00840917229999999,-0.010616809099999985,0.022077104696116595,8246341.783,0.1344626546,0.1428718269,1801,90811,9,8999.97000000067,0.1322550178,8.764136567127643e-05,5.291452860764448e-07,0.1394868462453561,0.940387411624748,1741,0.00021897369476654745,3.731779810589113e-07,-2.4338628010065736e-06,0.13793129624410982,0.9991971065647096,1741,-0.000131332329095271,60.0
4,160,delithiation,10,0.4072609394810226,0.397214503542878,-4.41547e-05,1799.980000000447,9000.0,0.00878721469999999,-0.01096889370000001,0.022077104696116595,8257141.783,0.1345523298,0.1433395445,1801,90811,9,8999.97000000067,0.1323706508,9.909715067530789e-05,4.952109669456765e-07,0.1394594215110887,0.9583806042204108,1741,0.00022220550231596435,3.051283454235868e-07,-2.2814552944835075e-06,0.13800127942324364,0.9995721237900304,1741,-0.00012310835164065645,60.0
4,161,delithiation,10,0.397214503542878,0.3871680903575455,-4.41546e-05,1799.980000000447,9000.0,0.009127408199999992,-0.01130688190000001,0.02207705469667215,8267941.783,0.1347369254,0.1438643336,1801,90811,9,8999.97000000067,0.1325574517,0.00011145704148660959,4.4297430482414193e-07,0.13942818185749872,0.9732654464769447,1741,0.0002215149489612361,2.8792294435737573e-07,-2.0396032629991284e-06,0.13812461418845562,0.9996941516203202,1741,-0.00011005790747462652,60.0
4,162,delithiation,10,0.3871680903575455,0.377121677172213,-4.41546e-05,1799.980000000447,9000.0,0.009712249099999987,-0.011727154299999987,0.02207705469667215,8278741.783,0.1348725557,0.1445848048,1801,90811,9,8999.97000000067,0.1328576505,0.00012783348090508048,3.691936689703796e-07,0.13942817427201754,0.9857023508880074,1741,0.00021911934782294784,3.245371846294601e-07,-1.6917180809931813e-06,0.13834694978315346,0.999700826692772,1741,-9.128586691786736e-05,60.0
4,163,delithiation,10,0.377121677172213,0.36707519572844427,-4.41549e-05,1799.980000000447,9000.0,0.010171800799999992,-0.01230087869999999,0.022077204695005483,8289541.783,0.1353224814,0.1454942822,1801,90811,9,8999.97000000067,0.1331934035,0.00014186407200589363,3.033552710727485e-07,0.13970606230642363,0.9921110695809193,1741,0.00021617206584979598,3.6444436897025556e-07,-1.3770825757841949e-06,0.1388259301964296,0.9996916703483423,1741,-7.430799384390235e-05,60.0
4,164,delithiation,10,0.36707519572844427,0.35702878254311177,-4.41546e-05,1799.980000000447,9000.0,0.010724008100000015,-0.012803375700000008,0.02207705469667215,8300341.783,0.1355796754,0.1463036835,1801,90811,9,8999.97000000067,0.1335003078,0.00015603642491235725,2.2302103614137776e-07,0.1398532511727241,0.9964600335794969,1741,0.00020920051644165354,4.064814046006265e-07,-9.85241833552297e-07,0.1392235554746813,0.9996815607308511,1741,-5.316409152929629e-05,60.0
4,165,delithiation,10,0.35702878254311177,0.346982301099343,-4.41549e-05,1799.980000000447,9000.0,0.011084973800000009,-0.013214767000000016,0.022077204695005483,8311141.783,0.1359577179,0.1470426917,1801,90811,9,8999.97000000067,0.1338279247,0.00016842479661000745,1.452493430147175e-07,0.14002445299427962,0.9987083211733268,1741,0.0001997068414058001,4.476307274774632e-07,-5.797217310662131e-07,0.13965393657111763,0.9996677968560297,1741,-3.128204479579266e-05,60.0
4,166,delithiation,10,0.346982301099343,0.3369358879140105,-4.41546e-05,1799.980000000447,9000.0,0.011297732599999999,-0.013100653900000009,0.02207705469667215,8321941.783,0.1361385584,0.147436291,1801,90811,9,8999.97000000067,0.1343356371,0.00017771023738133042,7.531334606890455e-08,0.13995814323606134,0.9996877640171743,1741,0.00018373317938541776,4.336000134587042e-07,-1.1161771513332235e-07,0.1398868052227432,0.999719743684726,1741,-6.022942004087342e-06,60.0
4,167,delithiation,10,0.3369358879140105,0.32688947472867813,-4.41546e-05,1799.980000000447,9000.0,0.011534154400000024,-0.012959778300000002,0.02207705469667215,8332741.783,0.1366685331,0.1482026875,1801,90811,9,8999.97000000067,0.1352429092,0.0001901620333095143,1.0651659396542451e-07,0.14012912554535306,0.999454682285905,1741,0.00017246884132086912,4.835771119210777e-07,3.278918611167945e-07,0.14033869043321934,0.9996956422900991,1741,1.769319198864519e-05,60.0
4,168,delithiation,10,0.32688947472867813,0.3168430615433456,-4.41546e-05,1799.980000000447,9000.0,0.011830657699999997,-0.012486845299999993,0.02207705469667215,8343541.783,0.137500912,0.1493315697,1801,90811,9,8999.97000000067,0.1368447244,0.00019955275625360537,1.6472915403758804e-07,0.14087587855571024,0.9988163843070013,1741,0.00016817976869937752,6.480663189277307e-07,5.814070906286337e-07,0.14124747213944694,0.9995039260181496,1741,3.1372987554227844e-05,60.0
4,169,delithiation,10,0.3168430615433456,0.30679660285238897,-4.41548e-05,1799.980000000447,9000.0,0.011698722799999978,-0.011466920399999997,0.02207715469556104,8354341.783,0.139197588,0.1508963108,1801,90811,9,8999.97000000067,0.1394293904,0.00020046233241418422,1.9079901860130212e-07,0.14257652010129282,0.9984270944140977,1741,0.00019704518026710243,1.1564821450001677e-06,6.332697784929118e-08,0.14261699414955886,0.9984351741382008,1741,3.4171521470817965e-06,60.0
4,170,delithiation,10,0.30679660285238897,0.2967501214086201,-4.41549e-05,1799.980000000447,9000.0,0.011235475599999989,-0.010298699199999983,0.022077204695005483,8365141.783,0.1417636871,0.1529991627,1801,90811,9,8999.97000000067,0.1427004635,0.00017682840073976737,4.5146801278876417e-07,0.14582485585600502,0.9887913279324255,1741,0.00027852013486404857,1.1879108590949966e-06,-1.8845605690534322e-06,0.1446203803225711,0.9978986148126516,1741,-0.0001016917341242812,60.0
4,171,delithiation,10,0.2967501214086201,0.28670366271766357,-4.41548e-05,1799.980000000447,9000.0,0.010417163399999985,-0.010275721500000001,0.02207715469556104,8375941.783,0.1451362669,0.1555534303,1801,90811,9,8999.97000000067,0.1452777088,0.00013186608707337137,5.148952598627174e-07,0.15009347277806945,0.9741710732657645,1741,0.00024867667423539866,1.3118446382536034e-06,-2.164744543982971e-06,0.14870992380534276,0.9954598400706778,1741,-0.00011681058716202729,60.0
4,172,delithiation,10,0.28670366271766357,0.27665715852108264,-4.4155e-05,1799.980000000447,9000.0,0.010683238499999997,-0.010435760099999997,0.02207725469444993,8386741.783,0.14764902,0.1583322585,1801,90811,9,8999.97000000067,0.1478964984,0.00013421668790511703,3.997264894149547e-07,0.15266363480579656,0.9848097560596382,1741,0.00021090737310739947,1.5563439796742556e-06,-1.4212388311641855e-06,0.1517552811941323,0.9937642622991368,1741,-7.669068520228245e-05,60.0
4,173,delithiation,10,0.27665715852108264,0.266610699830126,-4.41548e-05,1799.980000000447,9000.0,0.011377036600000001,-0.010528385700000004,0.02207715469556104,8397541.783,0.1503188908,0.1616959274,1801,90811,9,8999.97000000067,0.1511675417,0.00015666608396026218,3.290439277502274e-07,0.15500228478354847,0.9923873026136018,1741,0.00021023422329202463,1.5169730804358493e-06,-9.927296845861976e-07,0.15436780338982675,0.9956184848017606,1741,-5.356813933176245e-05,60.0
4,174,delithiation,10,0.266610699830126,0.2565642183863571,-4.41549e-05,1799.980000000447,9000.0,0.01191517709999998,-0.01007914539999999,0.022077204695005483,8408341.783,0.1534935534,0.1654087305,1801,90811,9,8999.97000000067,0.1553295851,0.00017625286172146071,2.637266091967445e-07,0.15786298033724766,0.9961216454654241,1741,0.00021172442230200158,1.350677128253237e-06,-6.573622228910141e-07,0.1574428416974681,0.9972452609472211,1741,-3.547156058054086e-05,60.0
4,175,delithiation,10,0.2565642183863571,0.24651775969540046,-4.41548e-05,1799.980000000447,9000.0,0.011849939900000023,-0.009701073200000021,0.02207715469556104,8419141.783,0.1576762795,0.1695262194,1801,90811,9,8999.97000000067,0.1598251462,0.00017790247370592563,2.6369614608672903e-07,0.16196052635411629,0.9961938401350182,1741,0.00021711391784090306,1.287848810479443e-06,-7.266700888615195e-07,0.16149609111267194,0.997541631447803,1741,-3.921144413497743e-05,60.0
4,176,delithiation,10,0.24651775969540046,0.23647132375725588,-4.41547e-05,1799.980000000447,9000.0,0.01136669509999999,-0.009816676400000002,0.022077104696116595,8429941.783,0.1621332467,0.1734999418,1801,90811,9,8999.97000000067,0.1636832654,0.00015750207874110344,3.220988421751708e-07,0.16673856057298203,0.9927796508983958,1741,0.00019419496311796992,1.7421284598377946e-06,-6.799959078017765e-07,0.16630395611015245,0.99428023759291,1741,-3.669288437686648e-05,60.0
4,177,delithiation,10,0.23647132375725588,0.2264248878191113,-4.41547e-05,1799.980000000447,9000.0,0.011700242700000002,-0.010205775499999986,0.022077104696116595,8440741.783,0.1659764946,0.1776767373,1801,90811,9,8999.97000000067,0.1674709618,0.00016443830760025797,3.292828185073997e-07,0.17050941210516657,0.9930750950505196,1741,0.00017265970983955554,1.9910009212210306e-06,-1.5235978239238566e-07,0.17041203469359406,0.9931442279843133,1741,-8.221402239297576e-06,60.0
4,178,delithiation,10,0.2264248878191113,0.21637836086971818,-4.41551e-05,1799.980000000447,9000.0,0.013104111000000002,-0.010414719599999983,0.022077304693894375,8451541.783,0.1697915792,0.1828956902,1801,90811,9,8999.97000000067,0.1724809706,0.00020689100093922638,3.4863975532493215e-07,0.17381599540319612,0.9950860488565734,1741,0.00017627277361090938,1.983489837402046e-06,5.674198047046672e-07,0.17417864932007351,0.9956930012415354,1741,3.0618227328317e-05,60.0
