Repository: zhangjunhuan846-hash/fangzhen

# 🔋 Fangzhen · 电池数据—模型研究工作站
  <strong>让实验记录、物理仿真、诊断分析与下一轮实验建议接在同一条可追溯的研究链上。</strong><br>
  Battery data → model → simulation → evidence → experiment
  <a href="#项目能做什么">项目能力</a> ·
  <a href="#研究流程">研究流程</a> ·
  <a href="#快速开始">快速开始</a> ·
  <a href="#项目路线图">路线图</a> ·
  <a href="STATUS.md">验收状态</a>
> **当前软件：本地工作站 v0.3.10。** `v0.1.0-platform` 是保留的仿真平台冻结标签，两者用途不同。工作站增加了数据录入、参数探索、机器学习辅助研究，以及环境和经济筛选；这些工程能力不自动构成真实回收石墨的材料验证。详细判据与失败记录以 [STATUS.md](STATUS.md) 为准。

## 项目能做什么

| 研究环节 | 已有能力 | 关键约束 |
| --- | --- | --- |
| **实验数据** | 数据集适配、协议与单位核对；本地工作站的方案、样品、工艺、表征、极片与半电池记录；Excel/CSV 导入和版本归档 | 原始数据、来源和测试条件必须由研究者提供，软件不补造缺失实测值 |

File: outputs/analysis/graphite_phaseB16/gitt_segments.csv (part 10 of 12)
cycle,pulse_id,branch,step,SOC_start,SOC_end,I_A,pulse_time_s,relax_time_s,delta_V_pulse_V,delta_V_relax_V,capacity_increment_mAh,t_pulse_start_s,V_pulse_start_V,V_pulse_end_V,n_pulse_samples,n_relax_samples,relax_step,relax_coverage_s,V_relax_end_V,sqrt_t_slope_V_per_sqrt_s,sqrt_t_slope_stderr,sqrt_t_intercept_V,sqrt_t_r2,n_fit_samples,quad_sqrt_t_slope_V_per_sqrt_s,quad_sqrt_t_slope_stderr,quad_t_slope_V_per_s,quad_intercept_V,quad_r2,quad_n_fit_samples,sqrt_t_slope_excess_over_quad,ir_skip_s
4,179,delithiation,10,0.21637836086971818,0.20633181116751298,-4.41552e-05,1799.980000000447,9000.0,0.0148763955,-0.01044949890000002,0.022077354693338814,8462341.783,0.1748971343,0.1897735298,1801,90811,9,8999.97000000067,0.1793240309,0.0002575703341277081,4.1085729849940666e-07,0.17844356409748796,0.9955947303105134,1741,0.00018706550429239865,1.8149044815053892e-06,1.306601990608351e-06,0.17927865008806354,0.9976722528486387,1741,7.050482983530942e-05,60.0
4,180,delithiation,10,0.20633181116751298,0.19628528421811986,-4.41551e-05,1799.980000000447,9000.0,0.015361159999999985,-0.010327845799999985,0.022077304693894375,8473141.783,0.1816763878,0.1970375478,1801,90811,9,8999.97000000067,0.186709702,0.00026841584134982367,2.8445487885151216e-07,0.18542040794870948,0.998050771718496,1741,0.00022313637763812203,1.332500032709372e-06,8.391231857149614e-07,0.18595671511937287,0.9988417344060156,1741,4.5279463711701644e-05,60.0
4,181,delithiation,10,0.19628528421811986,0.18623878002153893,-4.4155e-05,1799.980000000447,9000.0,0.014301955700000007,-0.010810315600000009,0.02207725469444993,8483941.783,0.1891256869,0.2034276426,1801,90811,9,8999.97000000067,0.192617327,0.0002258893373015023,3.633026905927574e-07,0.19356073922081168,0.9955218755836678,1741,0.0001967210890910248,2.090694370139791e-06,5.405486583453386e-07,0.19390621903413313,0.9959841471046841,1741,2.9168248210477497e-05,60.0
4,182,delithiation,10,0.18623878002153893,0.17619232133058227,-4.41548e-05,1799.980000000447,9000.0,0.015049844999999978,-0.010936975500000001,0.02207715469556104,8494741.783,0.1950473487,0.2100971937,1801,90811,9,8999.97000000067,0.1991602182,0.00024907860718371207,5.507416783824753e-07,0.19904239905933954,0.9915696455271935,1741,0.00015833885004233828,2.5162749107461854e-06,1.6815975243870956e-06,0.20011715521653495,0.9952345502727692,1741,9.07397571413738e-05,60.0
4,183,delithiation,10,0.17619232133058227,0.16614583988681353,-4.41549e-05,1799.980000000447,9000.0,0.01776054499999999,-0.010409861800000003,0.022077204695005483,8505541.783,0.2014908195,0.2192513645,1801,90811,9,8999.97000000067,0.2088415027,0.0003334685631748742,7.976719973454067e-07,0.20444153491363096,0.9901476812814148,1741,0.0001560706314637965,2.210342292875751e-06,3.2875547851882534e-06,0.20654270341337871,0.9979514498669741,1741,0.0001773979317110777,60.0
4,184,delithiation,10,0.16614583988681353,0.15609935844304468,-4.41549e-05,1799.980000000447,9000.0,0.0140840411,-0.009721189699999994,0.022077204695005483,8516341.783,0.2112387121,0.2253227532,1801,90811,9,8999.97000000067,0.2156015635,0.000221898418783505,7.695889627643246e-07,0.2164493598080392,0.9795111209285196,1741,0.00041391677461310127,2.5711312652529486e-07,-3.558501829552136e-06,0.21417502145047487,0.9999380720353892,1741,-0.00019201835582959627,60.0
4,185,delithiation,10,0.15609935844304468,0.14605287699927594,-4.41549e-05,1799.980000000447,9000.0,0.008965879700000012,-0.00996503230000001,0.022077204695005483,8527141.783,0.2179497778,0.2269156575,1801,90811,9,8999.97000000067,0.2169506252,5.7102792063734665e-05,3.968190077184596e-07,0.2245782822560924,0.9225272402380242,1741,0.00012567341890591457,1.7419110029695068e-06,-1.2707571628565934e-06,0.22376610570058547,0.9595746501214815,1741,-6.85706268421799e-05,60.0
4,186,delithiation,10,0.14605287699927594,0.136006372802695,-4.4155e-05,1799.980000000447,9000.0,0.008794695200000008,-0.010506153099999999,0.02207725469444993,8537941.783,0.2193662524,0.2281609476,1801,90811,9,8999.97000000067,0.2176547945,5.000436046403816e-05,3.875267686812624e-07,0.22606143502056197,0.9054322214470224,1741,0.00010696889601078528,1.9044046333024017e-06,-1.055672011595122e-06,0.22538672541972632,0.93815622359992,1741,-5.6964535546747125e-05,60.0
4,187,delithiation,10,0.136006372802695,0.12595986860611408,-4.4155e-05,1799.980000000447,9000.0,0.009891658999999997,-0.011648327099999994,0.02207725469444993,8548741.783,0.2200393081,0.2299309671,1801,90811,9,8999.97000000067,0.21828264,6.954835052249547e-05,4.797964797071489e-07,0.22696053000635763,0.9235625253406701,1741,0.00013417594385520558,2.4558129356701694e-06,-1.1976845032295986e-06,0.22619505623776573,0.9457723791986432,1741,-6.46275933327101e-05,60.0
4,188,delithiation,10,0.12595986860611408,0.11591334165672096,-4.41551e-05,1799.980000000447,9000.0,0.011801093799999995,-0.013474732599999983,0.022077304693894375,8559541.783,0.2207531035,0.2325541973,1801,90811,9,8999.97000000067,0.2190794647,0.00011429473568676783,6.265330872893696e-07,0.22763031571743872,0.9503391911940935,1741,0.0001953142245176041,3.257919649101623e-06,-1.5014606181212193e-06,0.2266706901110133,0.9636382921176284,1741,-8.101948883083626e-05,60.0
4,189,delithiation,10,0.11591334165672085,0.10586686021295211,-4.41549e-05,1799.980000000447,9000.0,0.01575407379999999,-0.016442596899999995,0.022077204695005483,8570341.783,0.2215751112,0.237329185,1801,90811,9,8999.97000000067,0.2208865881,0.00022401687142234626,7.34170744104418e-07,0.22750080869261557,0.9816643920856587,1741,0.00028505496540995166,4.207302373436466e-06,-1.1311635712570188e-06,0.22677785031798042,0.9836940395470961,1741,-6.10380939876054e-05,60.0
4,190,delithiation,10,0.10586686021295211,0.09582031051074691,-4.41552e-05,1799.980000000447,9000.0,0.02550196640000002,-0.015407681400000012,0.022077354693338814,8581141.783,0.223261416,0.2487633824,1801,90811,9,8999.97000000067,0.233355701,0.0005123268737663098,1.535267311186571e-06,0.225274842809691,0.9846239874164961,1741,0.0002236284575808673,6.144198157300755e-06,5.350185599414933e-06,0.22869429653255693,0.9933312579910676,1741,0.00028869841618544244,60.0
4,191,delithiation,10,0.09582031051074691,0.08577380631416587,-4.4155e-05,1799.980000000447,9000.0,0.04967874289999996,-0.009896934099999977,0.02207725469444993,8591941.783,0.2357325852,0.2854113281,1801,90811,9,8999.97000000067,0.275514394,0.001296306628433242,5.888493247921239e-06,0.22589100096665032,0.9653597014180375,1741,-0.00016602446484597006,3.977572311563366e-06,2.7100054306551414e-05,0.24321140600049743,0.9995719966179676,1741,0.001462331093279212,60.0
4,192,delithiation,10,0.08577380631416587,0.07572730211758483,-4.4155e-05,1799.980000000447,9000.0,0.0640507341,-0.0107887089,0.02207725469444993,8602741.783,0.2778589129,0.341909647,1801,90811,9,8999.97000000067,0.3311209381,0.00171591538041755,7.495468612219466e-06,0.263406596207028,0.9678834782788873,1741,-0.00015094512602326578,3.6878894408138302e-06,3.45968305945453e-05,0.28551840129814016,0.9997894649152362,1741,0.0018668605064408159,60.0
4,193,delithiation,10,0.07572730211758483,0.06568079792100379,-4.4155e-05,1799.980000000447,9000.0,0.0830023587,-0.012248903599999972,0.02207725469444993,8613541.783,0.3335336745,0.4165360332,1801,90811,9,8999.97000000067,0.4042871296,0.0022591351509713515,1.0310603600365165e-05,0.3127638311810862,0.9650433225891976,1741,-0.00030736903956792537,5.506248996495332e-06,4.75626668156908e-05,0.3431624925004189,0.999730032733466,1741,0.002566504190539277,60.0
4,194,delithiation,10,0.06568079792100379,0.05563427097161078,-4.41551e-05,1799.980000000447,9000.0,0.11616110810000002,-0.015057742600000035,0.022077304693894375,8624341.783,0.4067227244,0.5228838325,1801,90811,9,8999.97000000067,0.5078260899,0.0032045814434959376,1.5808602511267723e-05,0.3743885127122032,0.9593984218808354,1741,-0.0007224506783725401,1.0420839436386487e-05,7.277612043901356e-05,0.4209017731115161,0.99952225171944,1741,0.0039270321218684776,60.0
4,195,delithiation,10,0.05563427097161078,0.04558776677502974,-4.4155e-05,1799.980000000447,9000.0,0.1994726658,-0.02470993999999993,0.02207725469444993,8635141.783,0.5104968548,0.7099695206,1801,90811,9,8999.97000000067,0.6852595806,0.00553665671730068,3.3063996057779414e-05,0.44611503183044376,0.9416039666721033,1741,-0.0025973539930608655,3.52586763006673e-05,0.00015074023454331997,0.542457344936313,0.9982017815737709,1741,0.008134010710361544,60.0
4,196,delithiation,10,0.04558776677502974,0.03970468964490159,-4.41551e-05,1054.0380000006407,19800.0,0.3116826414999999,-0.13472819329999997,0.012928098137174524,8645941.783,0.6883277297,1.0000103712,1056,1981,13,5999.980000000447,0.8652821779,0.01237420120818322,9.935217904589044e-05,0.5572171920577071,0.9397810062569656,996,-0.008190474452683864,7.633078001701429e-05,0.0004835017476401415,0.7533655972818205,0.9992052368435255,996,0.020564675660867084,60.0
5,1,lithiation,4,0.0,0.010121259863760024,4.41546e-05,1799.980000000447,9000.0,-0.3108566999000001,0.018834769700000087,0.02207705469667215,8675795.841,0.8527937531,0.5419370532,1801,90811,3,8999.97000000067,0.5607718229,-0.008095099776850839,5.678216853267341e-06,0.8816390429035198,0.9991451150175064,1741,-0.00933455550980079,1.679643980546892e-05,2.296970763181317e-05,0.8963196274953953,0.9997974389291505,1741,0.0012394557329499511,60.0
5,2,lithiation,4,0.010121259863760026,0.020242565572165295,4.41548e-05,1799.980000000447,9000.0,-0.13510033480000005,0.01586654780000002,0.02207715469556104,8686595.841,0.5579334497,0.4228331149,1801,90811,3,8999.97000000067,0.4386996627,-0.0036682762228006493,8.367857895171658e-06,0.5832737070747159,0.9910320779419178,1741,-0.0015965223738222455,6.884688218284512e-06,-3.839393286182537e-05,0.5587350673920441,0.9998356122101042,1741,-0.002071753848978404,60.0
5,3,lithiation,4,0.0202425655721653,0.030363848358247944,4.41547e-05,1799.980000000447,9000.0,-0.09244102239999996,0.014031141999999996,0.022077104696116595,8697395.841,0.4361251891,0.3436841667,1801,90811,3,8999.97000000067,0.3577153087,-0.0024706869880280194,6.633998500717136e-06,0.45262366853198355,0.9876176322278256,1741,-0.0008178179648722181,3.088408877765919e-06,-3.063112074619491e-05,0.4330464598679763,0.9999273291375287,1741,-0.0016528690231558012,60.0
5,4,lithiation,4,0.030363848358247944,0.04048517698897583,4.41549e-05,1799.980000000447,9000.0,-0.07028692959999999,0.012718349600000012,0.022077204695005483,8708195.841,0.3551564217,0.2848694921,1801,90811,3,8999.97000000067,0.2975878417,-0.001849776283553488,5.2095699741234065e-06,0.36670652843737245,0.9863944673977172,1741,-0.0005496943537051559,1.624304940546201e-06,-2.409323788831809e-05,0.35130786413647414,0.9999641833720558,1741,-0.0013000819298483323,60.0
5,5,lithiation,4,0.04048517698897583,0.05060652854202633,4.4155e-05,1799.980000000447,9000.0,-0.05620822309999998,0.011781364599999983,0.02207725469444993,8718995.841,0.2951935232,0.2389853001,1801,90811,3,8999.97000000067,0.2507666647,-0.0014544785459882088,4.1051589917484604e-06,0.30336011492435366,0.9863362501905105,1741,-0.0004297340810932243,1.1419275646883922e-06,-1.8990654654387394e-05,0.2912226504326649,0.9999713697498095,1741,-0.0010247444648949844,60.0
5,6,lithiation,4,0.05060652854202633,0.06072785717275422,4.41549e-05,1799.980000000447,9000.001000000164,-0.043309777899999985,0.010796189299999981,0.022077204695005483,8729795.841,0.248344928,0.2050351501,1801,90811,3,8999.97000000067,0.2158313394,-0.0011140352191917487,2.4962978108506235e-06,0.25311597273693276,0.9913439670691198,1741,-0.0005113886614433004,3.915963994127074e-06,-1.1168301431668312e-05,0.2459779979510316,0.9994231787419225,1741,-0.0006026465577484483,60.0
5,7,lithiation,4,0.06072785717275422,0.07084918580348211,4.41549e-05,1799.980000000447,9000.0,-0.014933705399999997,0.010747283699999999,0.022077204695005483,8740595.842,0.2136164606,0.1986827552,1801,90811,3,8999.97000000067,0.2094300389,-0.00019671944939223977,1.3181267209507749e-06,0.20631710433414166,0.9275781182662202,1741,-0.0005194896856482389,1.5967451282148447e-06,5.9816075657055715e-06,0.21014011773077884,0.9971221741799742,1741,0.0003227702362559991,60.0
5,8,lithiation,4,0.07084918580348211,0.08097051443421,4.41549e-05,1799.980000000447,9000.0,-0.010160118400000001,0.0112246275,0.022077204695005483,8751395.842,0.2071461976,0.1969860792,1801,90811,3,8999.97000000067,0.2082107067,-7.120585572816263e-05,5.280704763322114e-07,0.1999631788428083,0.9127062847205469,1741,-0.00015235274958076415,2.5305314297739303e-06,1.5038216996914626e-06,0.20092431348272538,0.9457174246780473,1741,8.114689385260153e-05,60.0
5,9,lithiation,4,0.08097051443421,0.09109184306493787,4.41549e-05,1799.980000000447,9000.0,-0.010925799600000008,0.01190283889999999,0.022077204695005483,8762195.842,0.20596838,0.1950425804,1801,90811,3,8999.97000000067,0.2069454193,-8.858182189636982e-05,6.233889939783249e-07,0.19875762919854983,0.9207044411360483,1741,-0.00018688323859001094,2.9387357043662107e-06,1.8217308946334698e-06,0.199921948524292,0.952281209034152,1741,9.830141669364112e-05,60.0
5,10,lithiation,4,0.09109184306493787,0.10121319461798838,4.4155e-05,1799.980000000447,9000.0,-0.012141436299999975,0.01281678679999998,0.02207725469444993,8772995.842,0.2046319246,0.1924904883,1801,90811,3,8999.97000000067,0.2053072751,-0.00012489759409535302,7.380629125693815e-07,0.1977305588919533,0.9427500929297306,1741,-0.0002541547174245837,3.199315302736755e-06,2.395404896904115e-06,0.19926152936769653,0.9708700407917485,1741,0.00012925712332923067,60.0
5,11,lithiation,4,0.10121319461798838,0.11133450032639364,4.41548e-05,1799.980000000447,9000.0,-0.0139478445,0.013595104199999986,0.02207715469556104,8783795.842,0.2030375302,0.1890896857,1801,90811,3,8999.97000000067,0.2026847899,-0.0001791744690372232,7.801526233139764e-07,0.1966161577950724,0.9680832129966097,1741,-0.00033240380284523755,2.9309650596216116e-06,2.8396601061332476e-06,0.19843106423918436,0.9878011449585407,1741,0.00015322933380801436,60.0
5,12,lithiation,4,0.11133450032639365,0.12145580603479891,4.41548e-05,1799.980000000447,9000.0,-0.01576974989999999,0.0134379268,0.02207715469556104,8794595.842,0.2003475726,0.1845778227,1801,90811,3,8999.97000000067,0.1980157495,-0.0002429085819444863,6.438749209055141e-07,0.19482807343489758,0.9879290173579388,1741,-0.00037310568609345385,2.298848937990151e-06,2.4128234393662994e-06,0.19637017794838998,0.9958332452990605,1741,0.00013019710414896755,60.0
5,13,lithiation,4,0.12145580603479891,0.1315771346655268,4.41549e-05,1799.980000000447,9000.0,-0.017195165099999993,0.012321621099999985,0.022077204695005483,8805395.842,0.1957400739,0.1785449088,1801,90811,3,8999.97000000067,0.1908665299,-0.0002907279148031943,4.1962880820066155e-07,0.1909891073513999,0.9963901750456431,1741,-0.00035447835296533657,2.0246427372911434e-06,1.181428718571057e-06,0.1917441918450787,0.997724431293051,1741,6.375043816214226e-05,60.0
5,14,lithiation,4,0.1315771346655268,0.14169848621857734,4.4155e-05,1799.980000000447,9000.0,-0.017318218899999988,0.011466264700000006,0.02207725469444993,8816195.842,0.1885745525,0.1712563336,1801,90811,3,8999.97000000067,0.1827225983,-0.0003014833429568404,3.5130605461105785e-07,0.18431546332346654,0.9976443002671589,1741,-0.0002911051552686758,2.1198759495256586e-06,-1.9232952868007268e-07,0.18419254012562425,0.9976772240116105,1741,-1.0378187688164613e-05,60.0
5,15,lithiation,4,0.14169848621857734,0.1518197919269826,4.41548e-05,1799.980000000447,9000.0,-0.016658514700000016,0.011031895800000024,0.02207715469556104,8826995.842,0.1804639697,0.163805455,1801,90811,3,8999.97000000067,0.1748373508,-0.00028830810139971163,3.435011063051373e-07,0.17628521167156688,0.9975375273660808,1741,-0.0002573704465082776,1.9471160388174866e-06,-5.733394656900407e-07,0.17591877433327663,0.9978574223510094,1741,-3.093765489143403e-05,60.0
5,16,lithiation,4,0.1518197919269826,0.16194112055771048,4.41549e-05,1799.980000000447,9000.0,-0.016157388699999997,0.010842829999999998,0.022077204695005483,8837795.842,0.1726861894,0.1565288007,1801,90811,3,8999.97000000067,0.1673716307,-0.00027414937138973874,4.0239608977607885e-07,0.168479583313021,0.99626742530461,1741,-0.00022383257758620652,2.1171390729382168e-06,-9.324754502398547e-07,0.16788361209098726,0.9972020654722024,1741,-5.031679380353222e-05,60.0
5,17,lithiation,4,0.16194112055771048,0.17206242626611576,4.41548e-05,1799.980000000447,9000.0,-0.01566001779999998,0.010598242300000005,0.02207715469556104,8848595.842,0.165147841,0.1494878232,1801,90811,3,8999.97000000067,0.1600860655,-0.0002669296934738937,3.2618219016836334e-07,0.1610680303371276,0.9974099985155996,1741,-0.00023089015974046798,1.77788244135541e-06,-6.678877662097366e-07,0.16064116428364483,0.9979163543995229,1741,-3.603953373342573e-05,60.0
5,18,lithiation,4,0.17206242626611576,0.18218373197452103,4.41548e-05,1799.980000000447,9000.0,-0.014471083899999987,0.010287672299999995,0.02207715469556104,8859395.842,0.1579460204,0.1434749365,1801,90811,3,8999.97000000067,0.1537626088,-0.00023494063416693522,2.4537222053472956e-07,0.15348595927853334,0.9981067364155277,1741,-0.0002519352727983332,1.432679425397082e-06,3.1494620605746303e-07,0.15368725023503962,0.9982521823820047,1741,1.6994638631397975e-05,60.0
5,19,lithiation,4,0.18218373197452103,0.1923050376829263,4.41548e-05,1799.980000000447,9000.0,-0.012963414199999995,0.010538935700000002,0.02207715469556104,8870195.842,0.1515499353,0.1385865211,1801,90811,3,8999.97000000067,0.1491254568,-0.00018736986243249443,3.7366681868751984e-07,0.14671168820726094,0.9931312796367876,1741,-0.00020206125058282827,2.2424479648271385e-06,2.722621563223143e-07,0.1468856985900254,0.9933013191883011,1741,1.469138815033384e-05,60.0
5,20,lithiation,4,0.1923050376829263,0.2024263433913316,4.41548e-05,1799.980000000447,9000.0,-0.013748377599999972,0.010552257299999979,0.02207715469556104,8880995.842,0.1470002532,0.1332518756,1801,90811,3,8999.97000000067,0.1438041329,-0.00021504948794656662,3.384962200936254e-07,0.1426345514668557,0.9957099411839379,1741,-0.00019102863553884466,1.972314438621179e-06,-4.4515664594108437e-07,0.1423500393649961,0.9960559203495629,1741,-2.4020852407721967e-05,60.0
5,21,lithiation,4,0.2024263433913316,0.21254774078902736,4.41552e-05,1799.980000000447,9000.0,-0.014468103700000012,0.01044848570000001,0.022077354693338814,8891795.842,0.1416129768,0.1271448731,1801,90811,3,8999.97000000067,0.1375933588,-0.00024193720420245015,2.4344690822294233e-07,0.1375969715187095,0.9982423242019811,1741,-0.00022532768054196517,1.4231898488870955e-06,-3.0780922000087925e-07,0.13740024201022463,0.9983733516006824,1741,-1.6609523660484986e-05,60.0
5,22,lithiation,4,0.21254774078902736,0.22266909234207788,4.4155e-05,1799.980000000447,9000.0,-0.013097561900000013,0.010179407900000007,0.02207725469444993,8902595.842,0.1353392005,0.1222416386,1801,90811,3,8999.97000000067,0.1324210465,-0.00020305442615327736,3.492149144394731e-07,0.1307050108355344,0.9948828028231959,1741,-0.0002832684192883095,8.356154809884826e-07,1.486533097802479e-06,0.13165509584491972,0.9992065906602977,1741,8.021399313503215e-05,60.0
5,23,lithiation,4,0.22266909234207785,0.23279044389512835,4.4155e-05,1799.980000000447,9000.0,-0.010155625700000004,0.010255016399999983,0.02207725469444993,8913395.842,0.1302380562,0.1200824305,1801,90811,3,8999.97000000067,0.1303374469,-0.00010128310407028761,7.036481542278021e-07,0.12413398671199284,0.9225655998197222,1741,-0.00025683380540661395,1.9936435379127637e-06,2.8826799026623934e-06,0.12597638831503546,0.9831672287737098,1741,0.00015555070133632632,60.0
5,24,lithiation,4,0.23279044389512835,0.24291174960353362,4.41548e-05,1799.980000000447,9000.0,-0.009435869700000002,0.010416604600000004,0.02207715469556104,8924195.842,0.1281470358,0.1187111661,1801,90811,3,8999.97000000067,0.1291277707,-8.328167523586228e-05,6.15251866546416e-07,0.12212816940471306,0.913318063699901,1741,-0.00020564247154252388,2.2636776838673876e-06,2.2676015302833185e-06,0.1235774571631659,0.9682246990690208,1741,0.0001223607963066616,60.0
5,25,lithiation,4,0.24291174960353362,0.2530330094672936,4.41546e-05,1799.980000000447,9000.0,-0.009850211399999989,0.010405488300000001,0.02207705469667215,8934995.842,0.127001822,0.1171516106,1801,90811,3,8999.97000000067,0.1275570989,-0.00010473606615309649,5.741645803497436e-07,0.12144389021863673,0.9503343320439962,1741,-0.00022852926115187966,1.7638086849223472e-06,2.2941468745822472e-06,0.12291014385139178,0.9873081711259459,1741,0.00012379319499878315,60.0
5,26,lithiation,4,0.2530330094672936,0.2631542693310537,4.41546e-05,1799.980000000447,9000.0,-0.01005923010000001,0.010308377499999993,0.02207705469667215,8945795.842,0.1254192889,0.1153600588,1801,90811,3,8999.97000000067,0.1256684363,-0.00011887777331309641,5.983321616078589e-07,0.1201447632661813,0.9578050872411666,1741,-0.0002616930044038263,1.0762005829816643e-06,2.6466649968309055e-06,0.12183632112121455,0.9963034242254081,1741,0.00014281523109072985,60.0
5,27,lithiation,4,0.2631542693310537,0.27327557503945893,4.41548e-05,1799.980000000447,9000.0,-0.009492203599999999,0.010570049299999995,0.02207715469556104,8956595.842,0.123586975,0.1140947714,1801,90811,3,8999.97000000067,0.1246648207,-0.00010170074437182406,7.573712428633541e-07,0.11799493867585482,0.9120404421992302,1741,-0.00028861341428579687,7.220445258007028e-07,3.4638827886046327e-06,0.12020880334968684,0.9978351333811246,1741,0.0001869126699139728,60.0
5,28,lithiation,4,0.27327557503945893,0.28339690367018683,4.41549e-05,1799.980000000447,9000.0,-0.008848056199999996,0.010962888599999998,0.022077204695005483,8967395.842,0.1224832758,0.1136352196,1801,90811,3,8999.97000000067,0.1245981082,-8.279892755326295e-05,8.702042282032054e-07,0.11666338547296058,0.8388666407820887,1741,-0.0002985253247796895,6.647860872724818e-07,3.997861433064283e-06,0.11921853087992793,0.9974534940463328,1741,0.00021572639722642652,60.0
5,29,lithiation,4,0.28339690367018683,0.2935182323009147,4.41549e-05,1799.980000000447,9000.0,-0.008962959000000006,0.0112149119,0.022077204695005483,8978195.842,0.1224099025,0.1134469435,1801,90811,3,8999.97000000067,0.1246618554,-8.446515316307135e-05,8.98245769033612e-07,0.1164852052693586,0.8356533192518856,1741,-0.0003081268294063738,4.5961834286011643e-07,4.144916771807128e-06,0.11913433984799855,0.9988347941125688,1741,0.00022366167624330246,60.0
5,30,lithiation,4,0.2935182323009147,0.3036396067762879,4.41551e-05,1799.980000000447,9000.0,-0.009151235199999996,0.011296451099999993,0.022077304693894375,8988995.842,0.1225025579,0.1133513227,1801,90811,3,8999.97000000067,0.1246477738,-8.723904117882074e-05,8.754355252455558e-07,0.11650730836775579,0.8509797250937242,1741,-0.0003049127838288048,5.291906380831808e-07,4.033949817541893e-06,0.11908551887375177,0.998525451364001,1741,0.00021767374264998409,60.0
5,31,lithiation,4,0.3036396067762879,0.3137609354070158,4.41549e-05,1799.980000000447,9000.0,-0.009286120499999995,0.011328309699999997,0.022077204695005483,8999795.842,0.1224981025,0.113211982,1801,90811,3,8999.97000000067,0.1245402917,-8.828184157779986e-05,8.913662243221801e-07,0.11642923733000927,0.8494128281422216,1741,-0.00030940107769441704,6.521795339366323e-07,4.097802019336973e-06,0.11904825756962466,0.9978170301834276,1741,0.00022111923611661718,60.0
5,32,lithiation,4,0.3137609354070158,0.3238822411154211,4.41548e-05,1799.980000000447,9000.0,-0.009216442799999988,0.011212676799999988,0.02207715469556104,9010595.842,0.1223706082,0.1131541654,1801,90811,3,8999.97000000067,0.1243668422,-8.835963778433541e-05,9.18252155222221e-07,0.11638996743861961,0.8418864282492946,1741,-0.0003161211343043052,6.772970487157065e-07,4.220897000000646e-06,0.11908766113395915,0.9976706144753421,1741,0.00022776149651996977,60.0
5,33,lithiation,4,0.3238822411154211,0.3340035468238263,4.41548e-05,1799.980000000447,9000.0,-0.009212002100000005,0.011120036200000002,0.02207715469556104,9021395.842,0.1222957447,0.1130837426,1801,90811,3,8999.97000000067,0.1242037788,-8.942263431035787e-05,9.357096593680409e-07,0.11635262622817519,0.8400475929609824,1741,-0.00032132086286947676,7.276038198302518e-07,4.297559298594914e-06,0.11909931694940672,0.9973809953803251,1741,0.0002318982285591189,60.0
5,34,lithiation,4,0.3340035468238263,0.344124829609909,4.41547e-05,1799.980000000447,9000.0,-0.009232774299999996,0.011209711400000003,0.022077104696116595,9032195.842,0.1221074834,0.1128747091,1801,90811,3,8999.97000000067,0.1240844205,-9.091096812585366e-05,9.7397354529103e-07,0.11618136933511267,0.8336109477503522,1741,-0.00033202611798045345,8.059238322869754e-07,4.468368131694074e-06,0.11903722877383452,0.9969149927231529,1741,0.00024111514985459978,60.0
5,35,lithiation,4,0.344124829609909,0.3542461353183143,4.41548e-05,1799.980000000447,9000.0,-0.009425491100000002,0.011365383900000012,0.02207715469556104,9042995.842,0.1220111176,0.1125856265,1801,90811,3,8999.97000000067,0.1239510104,-9.306705115127946e-05,1.0218302789962654e-06,0.11596142614650996,0.8266951884861085,1741,-0.00034555759649488503,9.251926543456801e-07,4.679178007055066e-06,0.11895202009111482,0.9961527074958793,1741,0.0002524905453436056,60.0
5,36,lithiation,4,0.3542461353183143,0.3643674181043969,4.41547e-05,1799.980000000447,9000.0,-0.009589284700000006,0.011641115000000007,0.022077104696116595,9053795.842,0.1218243167,0.112235032,1801,90811,3,8999.97000000067,0.123876147,-9.595188255721068e-05,1.0719244473073988e-06,0.11572567975702969,0.8216720394616304,1741,-0.0003606027903107964,1.0050610557020878e-06,4.904534961580678e-06,0.11886030565395184,0.9957546475581464,1741,0.00026465090775358574,60.0
5,37,lithiation,4,0.3643674181043969,0.37448879257977,4.41551e-05,1799.980000000447,9000.0,-0.0099880844,0.011999875300000004,0.022077304693894375,9064595.842,0.1217450127,0.1117569283,1801,90811,3,8999.97000000067,0.1237568036,-0.00010034922685307925,1.1426028265704462e-06,0.11541778151965444,0.8160226627784763,1741,-0.00038175056225037444,1.1751126335132098e-06,5.214955427160526e-06,0.11875080584536657,0.9947304867530304,1741,0.0002814013353972952,60.0
5,38,lithiation,4,0.37448879257977,0.3846101212104979,4.41549e-05,1799.980000000447,9000.0,-0.010312736000000003,0.012317851200000007,0.022077204695005483,9075395.842,0.1216041818,0.1112914458,1801,90811,3,8999.97000000067,0.123609297,-0.0001054369380303533,1.2170539235471267e-06,0.11514690413119393,0.8118833316992662,1741,-0.0004046684288383546,1.3213073821125813e-06,5.5453855070136605e-06,0.11869111559157583,0.9939958279443528,1741,0.0002992314908080013,60.0
5,39,lithiation,4,0.3846101212104979,0.3947314727635484,4.4155e-05,1799.980000000447,9000.0,-0.01053065060000001,0.0125164985,0.02207725469444993,9086195.842,0.1213766262,0.1108459756,1801,90811,3,8999.97000000067,0.1233624741,-0.00011179591662348252,1.2819926741368152e-06,0.1149217109829474,0.8138848414890402,1741,-0.0004270566796342726,1.3833340158069249e-06,5.8424414536369795e-06,0.11865577923310121,0.9941318319647143,1741,0.0003152607630107901,60.0
5,40,lithiation,4,0.3947314727635484,0.40485284723892156,4.41551e-05,1799.980000000447,9000.0,-0.0106507391,0.0125120581,0.022077304693894375,9096995.842,0.1212217137,0.1105709746,1801,90811,3,8999.97000000067,0.1230830327,-0.00011661246390857017,1.3410542725840401e-06,0.11481683099368556,0.813017052432223,1741,-0.0004470967548131815,1.3494021326789486e-06,6.124565272619896e-06,0.11873121249189866,0.9948733951150307,1741,0.0003304842909046113,60.0
5,41,lithiation,4,0.40485284723892156,0.41497410710268157,4.41546e-05,1799.980000000447,9000.0,-0.010794535300000005,0.012588411600000002,0.02207705469667215,9107795.842,0.1210519597,0.1102574244,1801,90811,3,8999.97000000067,0.122845836,-0.00012337359067016913,1.3787735293229066e-06,0.11477483297942696,0.821564010742313,1741,-0.0004630104301810059,1.4078886447461073e-06,6.294179396809832e-06,0.11879762164394866,0.994961851470871,1741,0.00033963683951083676,60.0
5,42,lithiation,4,0.41497410710268157,0.4250953898887642,4.41547e-05,1799.980000000447,9000.0,-0.011008009299999996,0.012893035999999997,0.022077104696116595,9118595.842,0.1207569614,0.1097489521,1801,90811,3,8999.97000000067,0.1226419881,-0.00013203245841497137,1.4302403535730845e-06,0.11459098043316174,0.8305239355874523,1741,-0.00048450307879101034,1.4380345621905257e-06,6.532017952399725e-06,0.11876577637062363,0.9953605474945346,1741,0.00035247062037603897,60.0
5,43,lithiation,4,0.4250953898887642,0.43521667267484687,4.41547e-05,1799.980000000447,9000.0,-0.011487588300000004,0.013331875199999996,0.022077104696116595,9129395.842,0.1205582991,0.1090707108,1801,90811,3,8999.97000000067,0.122402586,-0.00014351576654078152,1.4964804763565324e-06,0.11437733581033026,0.8409872728685677,1741,-0.0005120571831955267,1.5409343241233648e-06,6.829843427021844e-06,0.11874248036448795,0.9954344216199777,1741,0.00036854141665474516,60.0
5,44,lithiation,4,0.43521667267484687,0.44533800130557477,4.41549e-05,1799.980000000447,9000.0,-0.012010142200000004,0.0139633864,0.022077204695005483,9140195.842,0.120290719,0.1082805768,1801,90811,3,8999.97000000067,0.1222439632,-0.00015791961903067553,1.5588199998756637e-06,0.11417221419610751,0.8551091675305917,1741,-0.0005419322149483455,1.5882460536184463e-06,7.116556743954362e-06,0.11872060527522854,0.9959269259267012,1741,0.00038401259591767,60.0
5,45,lithiation,4,0.4453380013055747,0.4554593299363026,4.41549e-05,1799.980000000447,9000.0,-0.012859597800000011,0.014764666600000004,0.022077204695005483,9150995.842,0.1200653836,0.1072057858,1801,90811,3,8999.97000000067,0.1219704524,-0.00017905163754563483,1.6165092333738473e-06,0.11392567008555748,0.8758544122813983,1741,-0.0005775334042194545,1.6097668474670016e-06,7.3847007470878145e-06,0.11864543952020165,0.996666206949937,1741,0.0003984817666738197,60.0
5,46,lithiation,4,0.4554593299363026,0.4655806814893531,4.4155e-05,1799.980000000447,9000.0,-0.013654202300000001,0.015523672099999997,0.02207725469444993,9161795.842,0.119739987,0.1060857847,1801,90811,3,8999.97000000067,0.1216094568,-0.00020258236367675422,1.6551755339462653e-06,0.11374358373525363,0.8959873184563595,1741,-0.0006109217376052646,1.599805120021196e-06,7.567382831307099e-06,0.11858011041530042,0.9973687015451638,1741,0.00040833937392851036,60.0
5,47,lithiation,4,0.4655806814893531,0.47570201012008095,4.41549e-05,1799.980000000447,9000.0,-0.014513298800000005,0.016212284499999993,0.022077204695005483,9172595.842,0.1194368377,0.1049235389,1801,90811,3,8999.97000000067,0.1211358234,-0.000229833402288951,1.6506656821259773e-06,0.11368361147080172,0.9176839242330125,1741,-0.0006370336244009809,1.5994488273419604e-06,7.546271965075261e-06,0.11850664560395732,0.9979071173260285,1741,0.00040720022211202986,60.0
5,48,lithiation,4,0.47570201012008095,0.48582329290616366,4.41547e-05,1799.980000000447,9000.0,-0.015170007999999999,0.016793414999999992,0.022077104696116595,9183395.842,0.1189446375,0.1037746295,1801,90811,3,8999.97000000067,0.1205680445,-0.00025683847293109805,1.6128841520767373e-06,0.11367748587086425,0.9358229894872137,1741,-0.0006535013204026735,1.7361954545125195e-06,7.3509923691501545e-06,0.11837571133544086,0.9979862380403448,1741,0.00039666284747157544,60.0
5,49,lithiation,4,0.48582329290616366,0.4959445527699237,4.41546e-05,1799.980000000447,9000.0,-0.01599945130000001,0.01746495070000001,0.02207705469667215,9194195.842,0.118479155,0.1024797037,1801,90811,3,8999.97000000067,0.1199446544,-0.0002906569046112482,1.5172456660204803e-06,0.11378350783114904,0.9547578393173003,1741,-0.0006609932686463918,1.9751328076617454e-06,6.863107556948779e-06,0.11816991242401162,0.9979238348272353,1741,0.00037033636403514364,60.0
5,50,lithiation,4,0.4959445527699237,0.5060658126336838,4.41546e-05,1799.980000000447,9000.0,-0.017364039999999997,0.018621996000000002,0.02207705469667215,9204995.842,0.1179321185,0.1005680785,1801,90811,3,8999.97000000067,0.1191900745,-0.00033302992512914076,1.421289663085915e-06,0.11371396474338621,0.9692987601402893,1741,-0.0006744516186767252,2.378974300237085e-06,6.3272582242815474e-06,0.1177578929938084,0.997670793519008,1741,0.0003414216935475844,60.0
5,51,lithiation,4,0.5060658126336838,0.5161870724974439,4.41546e-05,1799.980000000447,9000.0,-0.01898067440000001,0.019914709000000003,0.02207705469667215,9215795.842,0.1170997247,0.0981190503,1801,90811,3,8999.97000000067,0.1180337593,-0.00038665074577181046,1.2633480521390187e-06,0.11359446767773776,0.981772843484628,1741,-0.00068094903931923,2.7781106731692607e-06,5.453963041691429e-06,0.11708024847555719,0.9976132345204924,1741,0.0002942982935474195,60.0
5,52,lithiation,4,0.5161870724974439,0.5263083094388813,4.41545e-05,1799.980000000447,9000.0,-0.021047227099999996,0.0211962983,0.022077004697227703,9226595.842,0.1159448996,0.0948976725,1801,90811,3,8999.97000000067,0.1160939708,-0.00045134382157855285,1.0619882120346292e-06,0.1132261009339532,0.9904640777854158,1741,-0.0006814377290005013,3.215309894726485e-06,4.264121453342187e-06,0.11595142059013977,0.9976329537115836,1741,0.0002300939074219484,60.0
5,53,lithiation,4,0.5263083094388813,0.5364296151472865,4.41548e-05,1799.980000000447,9000.0,-0.023713409899999996,0.02075822649999999,0.02207715469556104,9237395.842,0.1139835939,0.090270184,1801,90811,3,8999.97000000067,0.1110284105,-0.0005291884823585113,8.431229946229515e-07,0.11209663567690774,0.9956051121069569,1741,-0.0006829232444137911,3.503366097704672e-06,2.8490267489005745e-06,0.11391752860519827,0.9979451754376185,1741,0.00015373476205527976,60.0
5,54,lithiation,4,0.5364296151472865,0.5465508979333692,4.41547e-05,1799.980000000447,9000.0,-0.02526923260000001,0.014153107999999998,0.022077104696116595,9248195.842,0.108842425,0.0835731924,1801,90811,3,8999.97000000067,0.0977263004,-0.0005694695018741978,7.721868161499512e-07,0.1072726472588943,0.996812743701689,1741,-0.0007160801631859481,3.0508302966639674e-06,2.7170022587442386e-06,0.10900915963141561,0.9986527565109653,1741,0.0001466106613117503,60.0
5,55,lithiation,4,0.5465508979333692,0.5566721348748066,4.41545e-05,1799.980000000447,9000.0,-0.018346138299999995,0.009806543599999995,0.022077004697227703,9258995.842,0.0956403837,0.0772942454,1801,90811,3,8999.97000000067,0.087100789,-0.0003528494249641956,1.0881834204900018e-06,0.09140168514379728,0.9837295088667112,1741,-0.0006230316102783494,7.467140697732396e-07,5.00704110602903e-06,0.09460182559357608,0.9997925359310826,1741,0.0002701821853141538,60.0
5,56,lithiation,4,0.5566721348748066,0.5667933488939214,4.41544e-05,1799.980000000447,9000.0,-0.008084565399999993,0.010363936399999996,0.02207695469778326,9269795.842,0.0850682408,0.0769836754,1801,90811,3,8999.97000000067,0.0873476118,-5.602232325955639e-05,9.976163323175668e-07,0.07877625859925558,0.6445592070677022,1741,-0.0003034393497913348,7.417395352688814e-07,4.5851550898369115e-06,0.08170675985953443,0.9946791527311353,1741,0.0002474170265317784,60.0
5,57,lithiation,4,0.5667933488939214,0.5769145629130362,4.41544e-05,1799.980000000447,9000.0,-0.0075375438000000045,0.009994804900000001,0.02207695469778326,9280595.842,0.0852802396,0.0777426958,1801,90811,3,8999.97000000067,0.0877375007,-5.269480292343103e-05,6.1913155698467e-07,0.07963223158501283,0.8064089652646853,1741,-0.00020283136712590313,9.082413957744062e-07,2.7823446153792016e-06,0.08141050609092072,0.9887186853095679,1741,0.0001501365642024721,60.0
5,58,lithiation,4,0.5769145629130362,0.5870358227767963,4.41546e-05,1799.980000000447,9000.0,-0.007677636999999987,0.0099406987,0.02207705469667215,9291395.842,0.0856693834,0.0779917464,1801,90811,3,8999.97000000067,0.0879324451,-5.7976519456820354e-05,5.597451588559976e-07,0.08015518023969032,0.8605130837120154,1741,-0.0001925991576937668,9.231471919641912e-07,2.4948391126163277e-06,0.081749701912454,0.9897261680851767,1741,0.00013462263823694643,60.0
5,59,lithiation,4,0.5870358227767963,0.5971570826405563,4.41546e-05,1799.980000000447,9000.0,-0.007809579400000002,0.009997032599999997,0.02207705469667215,9302195.842,0.0858635828,0.0780540034,1801,90811,3,8999.97000000067,0.088051036,-6.14789833233421e-05,5.459802308549586e-07,0.08035836492404526,0.8793904227504975,1741,-0.0001927419278107374,9.046722985991699e-07,2.4325769590723038e-06,0.08191309310763227,0.9910329763882227,1741,0.0001312629444873953,60.0
5,60,lithiation,4,0.5971570826405563,0.607278365426639,4.41547e-05,1799.980000000447,9000.0,-0.007988214400000013,0.010129712500000013,0.022077104696116595,9312995.842,0.0859599411,0.0779717267,1801,90811,3,8999.97000000067,0.0881014392,-6.466111395304318e-05,5.408507875225381e-07,0.08043271570344918,0.891531230890604,1741,-0.0001945254946908718,9.102426539117712e-07,2.4066586470435695e-06,0.08197087876664769,0.9916804102037253,1741,0.00012986438073782862,60.0
5,61,lithiation,4,0.607278365426639,0.6173996482127218,4.41547e-05,1799.980000000447,9000.0,-0.008152768000000005,0.010280922100000006,0.022077104696116595,9323795.842,0.0859999731,0.0778472051,1801,90811,3,8999.97000000067,0.0881281272,-6.82238009588762e-05,5.429973434079687e-07,0.0804336742441088,0.9007712162091762,1741,-0.00019907016651975358,8.735280904488392e-07,2.4248568800948704e-06,0.08198346830862416,0.9930460145333543,1741,0.0001308463655608774,60.0
5,62,lithiation,4,0.6173996482127218,0.6275208622318366,4.41544e-05,1799.980000000447,9000.0,-0.008206874199999992,0.0104010031,0.02207695469778326,9334595.842,0.0859458596,0.0777389854,1801,90811,3,8999.97000000067,0.0881399885,-7.068562282261124e-05,5.38742132479519e-07,0.08045981066912547,0.9082502648649508,1741,-0.00020070748765514644,8.486869572885386e-07,2.409577156769366e-06,0.08199983903377335,0.9938343940890596,1741,0.0001300218648325352,60.0
5,63,lithiation,4,0.6275208622318366,0.6376420762509513,4.41544e-05,1799.980000000447,9000.0,-0.008288405900000004,0.010436579599999996,0.02207695469778326,9345395.842,0.0859680921,0.0776796862,1801,90811,3,8999.97000000067,0.0881162658,-7.303689826174378e-05,5.307854120067404e-07,0.08050106524398405,0.9158813823716258,1741,-0.00020155456424937338,7.974971605780341e-07,2.381701205440265e-06,0.08202327730603891,0.9948577850030255,1741,0.0001285176659876296,60.0
5,64,lithiation,4,0.6376420762509513,0.6477633361147114,4.41546e-05,1799.980000000447,9000.0,-0.008298039500000007,0.010421007900000001,0.02207705469667215,9356195.842,0.0859947801,0.0776967406,1801,90811,3,8999.97000000067,0.0881177485,-7.449301267319276e-05,5.177181918373254e-07,0.08058206756508024,0.9225131638884193,1741,-0.00020010519808202494,7.528032443236653e-07,2.327856572145696e-06,0.08206986601131677,0.9955634864687188,1741,0.00012561218540883218,60.0
5,65,lithiation,4,0.6477633361147114,0.6578845730561488,4.41545e-05,1799.980000000447,9000.0,-0.008321017,0.010448440900000008,0.022077004697227703,9366995.842,0.0859777257,0.0776567087,1801,90811,3,8999.97000000067,0.0881051496,-7.802420077342448e-05,4.963576168187466e-07,0.08067508621968321,0.934250331638987,1741,-0.00019872609955525546,6.943155592821336e-07,2.2368586887922238e-06,0.08210472536560655,0.996516179664676,1741,0.00012070189878183098,60.0
5,66,lithiation,4,0.6578845730561488,0.668005764152941,4.41543e-05,1799.980000000447,9000.0,-0.008451476599999994,0.010627076,0.022076904698338815,9377795.842,0.0858976766,0.0774462,1801,90811,3,8999.97000000067,0.088073276,-8.167624801950638e-05,4.909412271143577e-07,0.08061679343152546,0.940884246677264,1741,-0.00020121525567049024,6.706835051918606e-07,2.215307883406748e-06,0.0820326588530916,0.9970124358406192,1741,0.00011953900765098386,60.0
5,67,lithiation,4,0.668005764152941,0.6781269781720558,4.41544e-05,1799.980000000447,9000.0,-0.0086227059,0.010876133999999996,0.02207695469778326,9388595.842,0.0858161449,0.077193439,1801,90811,3,8999.97000000067,0.088069573,-8.560112628711198e-05,4.842239276598556e-07,0.08053517623322261,0.9472873495077508,1741,-0.0002037336257482969,6.368778171224393e-07,2.1892423442805737e-06,0.08193438243743494,0.9975307084183545,1741,0.00011813249946118492,60.0
5,68,lithiation,4,0.6781269781720558,0.6882482380358158,4.41546e-05,1799.980000000447,9000.0,-0.008832462099999994,0.011054016599999994,0.02207705469667215,9399395.842,0.0857835263,0.0769510642,1801,90811,3,8999.97000000067,0.0880050808,-8.898593127617742e-05,4.770739274598335e-07,0.08043372964222659,0.9523957532469521,1741,-0.00020531045545679608,6.344148711571137e-07,2.155736780107632e-06,0.08181152150033182,0.9977203991464022,1741,0.00011632452418061866,60.0
