Repository: zhangjunhuan846-hash/fangzhen

# 🔋 Fangzhen · 电池数据—模型研究工作站
  <strong>让实验记录、物理仿真、诊断分析与下一轮实验建议接在同一条可追溯的研究链上。</strong><br>
  Battery data → model → simulation → evidence → experiment
  <a href="#项目能做什么">项目能力</a> ·
  <a href="#研究流程">研究流程</a> ·
  <a href="#快速开始">快速开始</a> ·
  <a href="#项目路线图">路线图</a> ·
  <a href="STATUS.md">验收状态</a>
> **当前软件：本地工作站 v0.3.10。** `v0.1.0-platform` 是保留的仿真平台冻结标签，两者用途不同。工作站增加了数据录入、参数探索、机器学习辅助研究，以及环境和经济筛选；这些工程能力不自动构成真实回收石墨的材料验证。详细判据与失败记录以 [STATUS.md](STATUS.md) 为准。

## 项目能做什么

| 研究环节 | 已有能力 | 关键约束 |
| --- | --- | --- |
| **实验数据** | 数据集适配、协议与单位核对；本地工作站的方案、样品、工艺、表征、极片与半电池记录；Excel/CSV 导入和版本归档 | 原始数据、来源和测试条件必须由研究者提供，软件不补造缺失实测值 |

File: outputs/analysis/graphite_phaseB16/gitt_segments.csv (part 11 of 12)
cycle,pulse_id,branch,step,SOC_start,SOC_end,I_A,pulse_time_s,relax_time_s,delta_V_pulse_V,delta_V_relax_V,capacity_increment_mAh,t_pulse_start_s,V_pulse_start_V,V_pulse_end_V,n_pulse_samples,n_relax_samples,relax_step,relax_coverage_s,V_relax_end_V,sqrt_t_slope_V_per_sqrt_s,sqrt_t_slope_stderr,sqrt_t_intercept_V,sqrt_t_r2,n_fit_samples,quad_sqrt_t_slope_V_per_sqrt_s,quad_sqrt_t_slope_stderr,quad_t_slope_V_per_s,quad_intercept_V,quad_r2,quad_n_fit_samples,sqrt_t_slope_excess_over_quad,ir_skip_s
5,69,lithiation,4,0.6882482380358158,0.6983694978995759,4.41546e-05,1799.980000000447,9000.0,-0.008956991100000006,0.011245995800000005,0.02207705469667215,9410195.842,0.0857049599,0.0767479688,1801,90811,3,8999.97000000067,0.0879939646,-9.238288300164679e-05,4.580639771958256e-07,0.08038369770653635,0.9589996750463615,1741,-0.00020415707803233862,5.998603014382252e-07,2.0714096618215864e-06,0.08170759373744235,0.998095973310761,1741,0.00011177419503069184,60.0
5,70,lithiation,4,0.6983694978995759,0.7084907577633359,4.41546e-05,1799.980000000447,9000.0,-0.008935496200000004,0.011215612299999997,0.02207705469667215,9420995.842,0.0856352821,0.0766997859,1801,90811,3,8999.97000000067,0.0879153982,-9.380355247634592e-05,4.416723208760154e-07,0.08039445557147411,0.9628778951305312,1741,-0.00020164993905858868,5.704034084240033e-07,1.998619154428297e-06,0.0816718291468737,0.9983233816318517,1741,0.00010784638658224276,60.0
5,71,lithiation,4,0.7084907577633359,0.7186119947047733,4.41545e-05,1799.980000000447,9000.0,-0.008915483900000007,0.011182256000000002,0.022077004697227703,9431795.842,0.0855982229,0.076682739,1801,90811,3,8999.97000000067,0.087864995,-9.59527410629809e-05,4.1380971312321014e-07,0.0804894743946015,0.96866988635215,1741,-0.0001971748634587816,5.139789367117173e-07,1.8758576813134444e-06,0.08168838766830525,0.9986911525780062,1741,0.0001012221223958007,60.0
5,72,lithiation,4,0.7186119947047733,0.7287332087238881,4.41544e-05,1799.980000000447,9000.0,-0.008988872199999998,0.0112586021,0.02207695469778326,9442595.842,0.0855685771,0.0765797049,1801,90811,3,8999.97000000067,0.087838307,-9.839594258365263e-05,3.877566720918516e-07,0.08051374056136087,0.9737039396844103,1741,-0.00019304985850640793,5.038372609514236e-07,1.7541350748969912e-06,0.08163485750222285,0.9987977619685777,1741,9.46539159227553e-05,60.0
5,73,lithiation,4,0.7287332087238881,0.738854422743003,4.41544e-05,1799.980000000447,9000.0,-0.00914526730000001,0.0114038885,0.02207695469778326,9453395.842,0.0855270624,0.0763817951,1801,90811,3,8999.97000000067,0.0877856836,-0.00010253566281357301,3.6126370923308833e-07,0.08049218611350623,0.9788688621634172,1741,-0.0001905237974572229,4.909673010311516e-07,1.6306042032016015e-06,0.0815343510084492,0.9989431408397959,1741,8.798813464364989e-05,60.0
5,74,lithiation,4,0.738854422743003,0.7489757055290857,4.41547e-05,1799.980000000447,9000.0,-0.009350590399999997,0.011656641999999995,0.022077104696116595,9464195.842,0.0854388624,0.076088272,1801,90811,3,8999.97000000067,0.087744914,-0.00010632662445614014,3.4081649128152694e-07,0.08037570393832039,0.9824464238716462,1741,-0.0001891025855534105,4.871271101106589e-07,1.534011723695072e-06,0.08135613386958487,0.999028938413912,1741,8.277596109727035e-05,60.0
5,75,lithiation,4,0.7489757055290857,0.7590969424705231,4.41545e-05,1799.980000000447,9000.0,-0.0095336736,0.0119079203,0.022077004697227703,9474995.842,0.0852980316,0.075764358,1801,90811,3,8999.97000000067,0.0876722783,-0.0001107233598975514,3.1788383683518627e-07,0.08026021910827848,0.9858688628028833,1741,-0.00018755318313324858,4.906307775494535e-07,1.4238173499950263e-06,0.08117022072367028,0.9990884351589806,1741,7.682982323569719e-05,60.0
5,76,lithiation,4,0.7590969424705231,0.769218271101251,4.41549e-05,1799.980000000447,9000.0,-0.009733065999999999,0.012190327,0.022077204695005483,9485795.842,0.0851912946,0.0754582286,1801,90811,3,8999.97000000067,0.0876485556,-0.0001145705254276751,2.841051147848686e-07,0.08012116433001662,0.9894198338161969,1741,-0.00018234921246241818,5.136747504108935e-07,1.2560808615154044e-06,0.08092396084955703,0.9990634119964357,1741,6.777868703474308e-05,60.0
5,77,lithiation,4,0.769218271101251,0.779339530965011,4.41546e-05,1799.980000000447,9000.0,-0.010150365600000003,0.012633584500000003,0.02207705469667215,9496595.842,0.0850593448,0.0749089792,1801,90811,3,8999.97000000067,0.0875425637,-0.00012157825474330602,2.6843475773798113e-07,0.07988780416215485,0.9915938123923305,1741,-0.00018507814060671456,5.256548499262445e-07,1.1767857247005168e-06,0.08063992093503036,0.9991271076220676,1741,6.349988586340854e-05,60.0
5,78,lithiation,4,0.779339530965011,0.7894608137510937,4.41547e-05,1799.980000000447,9000.0,-0.010231167100000008,0.012864105400000006,0.022077104696116595,9507395.842,0.0848377198,0.0746065527,1801,90811,3,8999.97000000067,0.0874706581,-0.0001240374291898882,2.454834294184184e-07,0.07970792260537603,0.9932346496094947,1741,-0.00018115385355404443,5.441355061903406e-07,1.0584868291327052e-06,0.0803844312350671,0.9990998853475306,1741,5.7116424364156215e-05,60.0
5,79,lithiation,4,0.7894608137510937,0.7995821653041442,4.4155e-05,1799.980000000447,9000.0,-0.010440185600000013,0.013062000200000007,0.02207725469444993,9518195.842,0.0847413614,0.0743011758,1801,90811,3,8999.97000000067,0.087363176,-0.00012828675913797964,2.1410621831625674e-07,0.07963108179965417,0.9951794579153919,1741,-0.00017683448935242477,5.468125692540792e-07,8.996910011124647e-07,0.08020609956044106,0.999148563891469,1741,4.854773021444514e-05,60.0
5,80,lithiation,4,0.7995821653041442,0.8097034480902269,4.41547e-05,1799.980000000447,9000.0,-0.010423883800000006,0.013124264799999993,0.022077104696116595,9528995.842,0.0845753327,0.0741514489,1801,90811,3,8999.97000000067,0.0872757137,-0.00012923209397987234,1.916236767717657e-07,0.07950339021558582,0.9961910978698374,1741,-0.00017193284663002736,5.269486952013022e-07,7.913342751625823e-07,0.08000915415273305,0.9992200335681493,1741,4.270075265015502e-05,60.0
5,81,lithiation,4,0.8097034480902269,0.8198246850316643,4.41545e-05,1799.980000000447,9000.0,-0.010416470499999997,0.013176150600000006,0.022077004697227703,9539795.842,0.0843803883,0.0739639178,1801,90811,3,8999.97000000067,0.0871400684,-0.0001324234019154941,1.5383912548408712e-07,0.07949278979483744,0.9976585459852747,1741,-0.00016416735475418358,5.272851970667233e-07,5.88281853395844e-07,0.07986877723233789,0.9992551291898916,1741,3.174395283868947e-05,60.0
5,82,lithiation,4,0.8198246850316643,0.8299459219731017,4.41545e-05,1799.980000000447,9000.0,-0.010556563800000002,0.013389632200000001,0.022077004697227703,9550595.842,0.0842010081,0.0736444443,1801,90811,3,8999.97000000067,0.0870340765,-0.0001358818683376657,1.2476324503124136e-07,0.0793650911402143,0.9985360924389022,1741,-0.00015797053803075946,5.350482396020452e-07,4.0934892015960927e-07,0.07962671790005878,0.9992709391573027,1741,2.2088669693093755e-05,60.0
5,83,lithiation,4,0.8299459219731017,0.8400671359922165,4.41544e-05,1799.980000000447,9000.0,-0.010757438799999991,0.01367055619999999,0.02207695469778326,9561395.842,0.0839979127,0.0732404739,1801,90811,3,8999.97000000067,0.0869110301,-0.00014073429880042803,1.0207318601756045e-07,0.07919125985511133,0.9990860426959042,1741,-0.00015390194745055566,5.312395579010494e-07,2.4402407576997613e-07,0.07934722248833877,0.9993296198456917,1741,1.3167648650127633e-05,60.0
5,84,lithiation,4,0.8400671359922165,0.8501883729336539,4.41545e-05,1799.980000000447,9000.0,-0.010995373200000005,0.0140167177,0.022077004697227703,9572195.842,0.0837614611,0.0727660879,1801,90811,3,8999.97000000067,0.0867828056,-0.00014589138741156872,9.491482612054846e-08,0.07896232989402961,0.9992644895618626,1741,-0.0001462812256932704,5.767086956546397e-07,7.224518888030435e-09,0.07896694728674236,0.99926468826614,1741,3.8983828170167565e-07,60.0
5,85,lithiation,4,0.8501883729336539,0.8603097244867044,4.4155e-05,1799.980000000447,9000.0,-0.011586122199999993,0.014757931200000005,0.02207725469444993,9582995.842,0.0833982527,0.0718121305,1801,90811,3,8999.97000000067,0.0865700617,-0.00015577934781875387,1.0602258200763796e-07,0.07846797879383913,0.999195127887161,1741,-0.00014916256329101102,6.238697694983944e-07,-1.2262285939267705e-07,0.07838960708405876,0.9992453322696302,1741,-6.6167845277428515e-06,60.0
5,86,lithiation,4,0.8603097244867044,0.8704310301951097,4.41548e-05,1799.980000000447,9000.0,-0.0119018927,0.015392430100000007,0.02207715469556104,9593795.842,0.0828023106,0.0709004179,1801,90811,3,8999.97000000067,0.086292848,-0.00016422648912746017,1.29912137893623e-07,0.07794639888774854,0.9989129731337659,1741,-0.00014734124169868962,6.742660934177923e-07,-3.129189582347418e-07,0.07774640360220311,0.9992070583509386,1741,-1.6885247428770545e-05,60.0
5,87,lithiation,4,0.8704310301951097,0.8805523129811924,4.41547e-05,1799.980000000447,9000.0,-0.012095346999999992,0.015765264599999995,0.022077104696116595,9604595.842,0.0823383033,0.0702429563,1801,90811,3,8999.97000000067,0.0860082209,-0.00016969446577355828,1.579696058967154e-07,0.07752189285540632,0.9984952744085207,1741,-0.00014251478897496937,6.961633604073344e-07,-5.036962700611508e-07,0.07719996643737076,0.9992086468566278,1741,-2.717967679858891e-05,60.0
5,88,lithiation,4,0.8805523129811924,0.8906735728449524,4.41546e-05,1799.980000000447,9000.0,-0.012361451999999995,0.0161625594,0.02207705469667215,9615395.842,0.0819372982,0.0695758462,1801,90811,3,8999.97000000067,0.0857384056,-0.00017685138303093534,2.1061191910977145e-07,0.07724713726429056,0.9975397527012236,1741,-0.00013346409050625141,7.244123234774104e-07,-8.040570917101112e-07,0.07673324160653769,0.9992118259710856,1741,-4.338729252468393e-05,60.0
5,89,lithiation,4,0.8906735728449525,0.9007948785533577,4.41548e-05,1799.980000000447,9000.0,-0.012657940399999998,0.016885995899999992,0.02207715469556104,9626195.842,0.0811604932,0.0685025528,1801,90811,3,8999.97000000067,0.0853885487,-0.00018838020300631871,2.645633275441365e-07,0.07670838252170702,0.9965817699487072,1741,-0.00012982341466733312,7.462741371169129e-07,-1.0851797867792673e-06,0.07601481367387515,0.9992634935567579,1741,-5.855678833898559e-05,60.0
5,90,lithiation,4,0.9007948785533577,0.9109162530287309,4.41551e-05,1799.980000000447,9000.0,-0.013560011999999996,0.01810308549999999,0.022077304693894375,9636995.842,0.0803584829,0.0667984709,1801,90811,3,8999.97000000067,0.0849015564,-0.00020700409615945477,3.357361361318565e-07,0.07586235173719781,0.9954463908013933,1741,-0.00013040291721222637,8.320881147074483e-07,-1.4195800930144968e-06,0.07495505827162227,0.9992425813642233,1741,-7.660117894722841e-05,60.0
5,91,lithiation,4,0.9109162530287309,0.921037627504104,4.41551e-05,1799.980000000447,9000.0,-0.014258980699999993,0.019346125399999997,0.022077304693894375,9647795.842,0.0791851133,0.0649261326,1801,90811,3,8999.97000000067,0.084272258,-0.00022582132264673544,4.230384285609901e-07,0.07483804094831942,0.9939342155962319,1741,-0.00012754386794628896,9.469938321475969e-07,-1.8212868287708444e-06,0.07367400543752997,0.9991768871158283,1741,-9.827745470044648e-05,60.0
5,92,lithiation,4,0.921037627504104,0.9311589561348319,4.41549e-05,1799.980000000447,9000.0,-0.0152841061,0.020726293300000004,0.022077204695005483,9658595.842,0.0780562311,0.062772125,1801,90811,3,8999.97000000067,0.0834984183,-0.0002486850758158029,5.239447288028026e-07,0.07373630055418068,0.9923399507323898,1741,-0.00012359768289157012,9.402323911123738e-07,-2.318131069560843e-06,0.07225471794950634,0.9993320117881184,1741,-0.0001250873929242328,60.0
5,93,lithiation,4,0.9311589561348319,0.941280330610205,4.41551e-05,1799.980000000447,9000.0,-0.016235824599999997,0.02217463029999999,0.022077304693894375,9669395.842,0.0765374526,0.060301628,1801,90811,3,8999.97000000067,0.0824762583,-0.00027700964797861807,7.109609751243026e-07,0.07263407055396472,0.9886745705050212,1741,-0.0001067000170203131,1.229793987536489e-06,-3.156193743750991e-06,0.07061685858129768,0.9990823741164002,1741,-0.00017030963095830497,60.0
5,94,lithiation,4,0.941280330610205,0.9514016592409329,4.41549e-05,1799.980000000447,9000.0,-0.0177864768,0.0238275789,0.022077204695005483,9680195.842,0.0750512928,0.057264816,1801,90811,3,8999.97000000067,0.0810923949,-0.00031460863950294996,9.60180219637002e-07,0.07135120081693243,0.9840601060228239,1741,-8.10021790461004e-05,1.3313068043425382e-06,-4.329216409223794e-06,0.06858427714811635,0.9991701989288292,1741,-0.00023360646045684957,60.0
5,95,lithiation,4,0.9514016592409329,0.9615229878716607,4.41549e-05,1799.980000000447,9000.0,-0.020262908200000006,0.026214312800000007,0.022077204695005483,9690995.842,0.0729358345,0.0526729263,1801,90811,3,8999.97000000067,0.0788872391,-0.0003926303428786195,1.3798993260140343e-06,0.07039196687585507,0.9789720487910196,1741,-5.188137412417231e-05,1.2842676818103368e-06,-6.314791226547905e-06,0.06635600663345718,0.9995067682414625,1741,-0.0003407489687544472,60.0
5,96,lithiation,4,0.9615229878716607,0.9716443165023886,4.41549e-05,1799.980000000447,9000.0,-0.0272178203,0.032198965600000004,0.022077204695005483,9701795.842,0.0699257031,0.0427078828,1801,90811,3,8999.97000000067,0.0749068484,-0.0005771299392099485,2.630824014177988e-06,0.06931766678286695,0.9651245878921293,1741,7.293422926903047e-05,2.3824831410966505e-06,-1.2047048954571232e-05,0.06161805980069714,0.999225479004708,1741,-0.000650064168478979,60.0
5,97,lithiation,4,0.9716443165023886,0.9817656222107939,4.41548e-05,1799.980000000447,9000.0,-0.0345937367,0.03945405590000001,0.02207715469556104,9712595.842,0.064095214,0.0295014773,1801,90811,3,8999.97000000067,0.0689555332,-0.0007613490944560946,2.7642340368900617e-06,0.06383157025512522,0.9775901803190862,1741,-7.162672688914749e-05,9.125105165114005e-07,-1.2781998347305904e-05,0.055662236496119434,0.9999338694297991,1741,-0.0006897223675669471,60.0
5,98,lithiation,4,0.9817656222107939,0.9918869508415218,4.41549e-05,1799.980000000447,9000.0,-0.0401128736,0.0418281686,0.022077204695005483,9723395.842,0.0580779426,0.017965069,1801,90811,3,8999.97000000067,0.0597932376,-0.0009187253541688158,3.1564265821634054e-06,0.05903757157715468,0.9798861511361535,1741,-0.00013106888288740872,1.007643862506628e-06,-1.4596922164028334e-05,0.0497082690868838,0.9999444919852097,1741,-0.0007876564712814071,60.0
5,99,lithiation,4,0.9918869508415218,1.0000000000000009,4.41549e-05,1442.8269999995828,28800.0,-0.0388038447,0.0392746171,0.017696633861744884,9734195.842,0.0487992801,0.0099954354,1444,92792,9,28799.950000001118,0.0492700525,-0.0010151319967159308,3.213327171350907e-06,0.05006668777999254,0.9863415868135677,1384,-0.0002762575840564928,1.927373500291143e-06,-1.512847070266398e-05,0.04207959180628261,0.9998760292862039,1384,-0.0007388744126594379,60.0
5,100,delithiation,10,1.0,0.9898787630585626,-4.41545e-05,1799.980000000447,9000.0,0.027210116400000005,-0.0174315498,0.022077004697227703,9764438.689,0.0601865128,0.0873966292,1801,90811,9,8999.97000000067,0.0699650794,0.00046570355864520376,1.827607080319124e-06,0.06858495478813535,0.9739163836136167,1741,0.0009148397556839879,2.0119792037467866e-06,-8.32343330914199e-06,0.06326521503574316,0.9991439741397842,1741,-0.00044913619703878415,60.0
5,101,delithiation,10,0.9898787630585626,0.9797575719617704,-4.41543e-05,1799.980000000447,9000.0,0.0168671757,-0.012982629200000012,0.022076904698338815,9775238.689,0.0768342614,0.0937014371,1801,90811,9,8999.97000000067,0.0807188079,0.0003011473333499808,1.1480161566169009e-07,0.08093523770751465,0.9997473450577087,1741,0.00028110420530201796,4.991152717376959e-07,3.7144101842741037e-07,0.08117263615095463,0.999870678342073,1741,2.004312804796283e-05,60.0
5,102,delithiation,10,0.9797575719617704,0.9696363579426557,-4.41544e-05,1799.980000000447,9000.0,0.012191578800000005,-0.011934474200000003,0.02207695469778326,9786038.689,0.0859023258,0.0980939046,1801,90811,9,8999.97000000067,0.0861594304,0.00017707183226157015,9.20394947138404e-08,0.09066508845853825,0.9995303816367299,1741,0.000197383519044182,2.6237723710898983e-07,-3.764180474590116e-07,0.0904245091235215,0.9998966556596841,1741,-2.0311686782611835e-05,60.0
5,103,delithiation,10,0.9696363579426557,0.9595151210012183,-4.41545e-05,1799.980000000447,9000.0,0.0095461607,-0.012127906100000002,0.022077004697227703,9796838.689,0.0909389183,0.100485079,1801,90811,9,8999.97000000067,0.0883571729,0.00010033831988535845,3.1399918415928824e-07,0.09641328012328433,0.9832548489762273,1741,0.00017770006735773247,3.1869672976418535e-07,-1.4336742273632233e-06,0.09549697780636407,0.999532883831059,1741,-7.736174747237402e-05,60.0
5,104,delithiation,10,0.9595151210012183,0.9493938382151356,-4.41547e-05,1799.980000000447,9000.0,0.008716002099999995,-0.012134574299999992,0.022077104696116595,9807638.689,0.0927007943,0.1014167964,1801,90811,9,8999.97000000067,0.0892822221,7.279646939713547e-05,3.946315497132489e-07,0.09857160478988763,0.9513798277300899,1741,0.00016990399694677614,4.174046367941449e-07,-1.79960563121916e-06,0.09742142634074348,0.9985270595296533,1741,-9.710752754964067e-05,60.0
5,105,delithiation,10,0.9493938382151356,0.9392726012736982,-4.41545e-05,1799.980000000447,9000.0,0.008387640099999996,-0.01199743889999999,0.022077004697227703,9818438.689,0.0934138447,0.1018014848,1801,90811,9,8999.97000000067,0.0898040459,6.436299385847802e-05,4.160726667992675e-07,0.09931646325352761,0.9322516618155297,1741,0.00016657369610629044,4.6323842502446624e-07,-1.894178134051492e-06,0.09810584086447546,0.9977259123701923,1741,-0.00010221070224781242,60.0
5,106,delithiation,10,0.9392726012736982,0.9291513184876156,-4.41547e-05,1799.980000000447,9000.0,0.008294999599999991,-0.01188551639999999,0.022077104696116595,9829238.689,0.0936866105,0.1019816101,1801,90811,9,8999.97000000067,0.0900960937,6.055845219754578e-05,4.2307275233108746e-07,0.09966857557740397,0.9217651183464614,1741,0.00016416877107457788,5.110226614441284e-07,-1.920115579884256e-06,0.09844137547068042,0.9969090740707011,1741,-0.0001036103188770321,60.0
5,107,delithiation,10,0.9291513184876156,0.9190300357015329,-4.41547e-05,1799.980000000447,9000.0,0.008286096199999995,-0.011757284399999998,0.022077104696116595,9840038.689,0.0938052088,0.102091305,1801,90811,9,8999.97000000067,0.0903340206,5.9163531004764576e-05,4.187958031225137e-07,0.09983499245612219,0.9198483807692261,1741,0.00016097778492192626,5.885413021036774e-07,-1.886831117121517e-06,0.09862906575171551,0.9957135346291188,1741,-0.00010181425391716168,60.0
5,108,delithiation,10,0.9190300357015329,0.9089087070708051,-4.41549e-05,1799.980000000447,9000.0,0.008124507900000008,-0.011558636999999997,0.022077204695005483,9850838.689,0.0939445645,0.1020690724,1801,90811,9,8999.97000000067,0.0905104354,5.762596129097906e-05,4.271363214766073e-07,0.09986853944808667,0.9127898517011599,1741,0.00016135136498383765,6.120616938911461e-07,-1.922248720530993e-06,0.09863997635966264,0.9951508883069835,1741,-0.00010372540369285859,60.0
5,109,delithiation,10,0.9089087070708051,0.8987874013623998,-4.41548e-05,1799.980000000447,9000.0,0.0081504508,-0.011378519200000006,0.02207715469556104,9861638.689,0.0938874856,0.1020379364,1801,90811,9,8999.97000000067,0.0906594172,5.864713734352801e-05,4.211379812917259e-07,0.09980781959410284,0.9177077100380506,1741,0.00016051290512376795,6.425140520037005e-07,-1.8877857767729229e-06,0.09860128273993023,0.9948130345473372,1741,-0.00010186576778023994,60.0
5,110,delithiation,10,0.8987874013623998,0.8886660956539945,-4.41548e-05,1799.980000000447,9000.0,0.00809856510000001,-0.011328846200000006,0.02207715469556104,9872438.689,0.0940231308,0.1021216959,1801,90811,9,8999.97000000067,0.0907928497,5.890698116859227e-05,4.3580898222700795e-07,0.09985788950602903,0.9130895908879296,1741,0.0001643011753433745,6.667906846026671e-07,-1.9531748992166434e-06,0.0986095606291361,0.9944907020874706,1741,-0.00010539419417478224,60.0
5,111,delithiation,10,0.8886660956539945,0.8785447899455892,-4.41548e-05,1799.980000000447,9000.0,0.008200116499999993,-0.011282891099999998,0.02207715469556104,9883238.689,0.0940023735,0.10220249,1801,90811,9,8999.97000000067,0.0909195989,6.063828205618972e-05,4.491908701220373e-07,0.09989239701665234,0.9128866891040259,1741,0.00016926266517694995,6.878284871223254e-07,-2.0130370578313723e-06,0.0986058085546744,0.994468782127416,1741,-0.00010862438312076022,60.0
5,112,delithiation,10,0.8785447899455892,0.868423484237184,-4.41548e-05,1799.980000000447,9000.0,0.00829202679999999,-0.011372581100000001,0.02207715469556104,9894038.689,0.0941276401,0.1024196669,1801,90811,9,8999.97000000067,0.0910470858,6.286969535179285e-05,4.7272861214117437e-07,0.09999599780686312,0.9104816918703882,1741,0.00017738737755674868,7.047980979973109e-07,-2.1222522184485917e-06,0.09863960687156693,0.9946116561283617,1741,-0.00011451768220495583,60.0
5,113,delithiation,10,0.868423484237184,0.8583021556064561,-4.41549e-05,1799.980000000447,9000.0,0.0083706006,-0.01148747650000001,0.022077204695005483,9904838.689,0.094268471,0.1026390716,1801,90811,9,8999.97000000067,0.0911515951,6.509020017506953e-05,5.009361202134507e-07,0.10015092152239108,0.9066191249094997,1741,0.00018627114981128833,7.629982074272219e-07,-2.2457365032839347e-06,0.09871560831615044,0.9941335138679968,1741,-0.0001211809496362188,60.0
5,114,delithiation,10,0.8583021556064561,0.8481807352864377,-4.41553e-05,1799.980000000447,9000.0,0.008605562099999992,-0.01164090629999999,0.02207740469278326,9915638.689,0.0942721814,0.1028777435,1801,90811,9,8999.97000000067,0.0912368372,6.76464598275741e-05,5.326043510630624e-07,0.10029598945525595,0.9026899971461649,1741,0.00019647440117158781,8.125321548621688e-07,-2.3874512568809645e-06,0.09877010237399647,0.9938670849704231,1741,-0.00012882794134401373,60.0
5,115,delithiation,10,0.8481807352864377,0.8380593608110646,-4.41551e-05,1799.980000000447,9000.0,0.008684873499999995,-0.0117394849,0.022077304693894375,9926438.689,0.0943692774,0.1030541509,1801,90811,9,8999.97000000067,0.091314666,7.028599999935955e-05,5.590437969698672e-07,0.10037104458954854,0.9008883795705561,1741,0.00020600107435084661,8.053373381884092e-07,-2.5150842391603607e-06,0.09876358368840225,0.9944303699408213,1741,-0.00013571507435148705,60.0
5,116,delithiation,10,0.8380593608110646,0.8279379634133688,-4.41552e-05,1799.980000000447,9000.0,0.008812360500000005,-0.011864006499999996,0.022077354693338814,9937238.689,0.0944107845,0.103223145,1801,90811,9,8999.97000000067,0.0913591385,7.391469117418105e-05,5.873706637418448e-07,0.1004051540641573,0.9010508941015044,1741,0.0002167862992323285,8.177525873198477e-07,-2.6477097799773147e-06,0.09871292845890375,0.9948063940755624,1741,-0.00014287160805814746,60.0
5,117,delithiation,10,0.8279379634133688,0.8178166118603183,-4.4155e-05,1799.980000000447,9000.0,0.008832372800000002,-0.0118336156,0.02207725469444993,9948038.689,0.0944055989,0.1032379717,1801,90811,9,8999.97000000067,0.0914043561,7.616619650029098e-05,6.138650365212606e-07,0.10034854078151065,0.8985056947855276,1741,0.0002258864063930134,8.11749466196208e-07,-2.7746286990219743e-06,0.09857519773422802,0.9951940674530793,1741,-0.00014972020989272245,60.0
5,118,delithiation,10,0.8178166118603183,0.8076952832295904,-4.41549e-05,1799.980000000447,9000.0,0.008967272900000003,-0.01178914310000001,0.022077204695005483,9958838.689,0.0943018273,0.1032691002,1801,90811,9,8999.97000000067,0.0914799571,8.045588683143377e-05,6.327903162641579e-07,0.10022711157991877,0.902874964778552,1741,0.0002354469817283206,7.618139452219033e-07,-2.8723092246623192e-06,0.09839133816813914,0.9961880504324829,1741,-0.00015499109489688684,60.0
5,119,delithiation,10,0.8076952832295904,0.7975740233658304,-4.41546e-05,1799.980000000447,9000.0,0.009125903300000002,-0.011941827899999993,0.02207705469667215,9969638.689,0.0943759456,0.1035018489,1801,90811,9,8999.97000000067,0.091560021,8.636384683373928e-05,6.559515817865314e-07,0.1002223027283013,0.9088281127181393,1741,0.0002473265312923318,7.528738633432322e-07,-2.982975271605554e-06,0.09831579954104415,0.996747632686018,1741,-0.00016096268445859254,60.0
5,120,delithiation,10,0.7975740233658304,0.7874526718127799,-4.4155e-05,1799.980000000447,9000.0,0.0094587057,-0.012301318300000003,0.02207725469444993,9980438.689,0.0944693387,0.1039280444,1801,90811,9,8999.97000000067,0.0916267261,9.363026559509439e-05,7.02011544341784e-07,0.10034988007350186,0.9109469748127569,1741,0.000266244912980531,7.602319149508831e-07,-3.198910520166392e-06,0.09830536661055832,0.997171930138029,1741,-0.00017261464738543657,60.0
5,121,delithiation,10,0.7874526718127799,0.7773312973374067,-4.41551e-05,1799.980000000447,9000.0,0.009743332899999999,-0.012600027,0.022077304693894375,9991238.689,0.0945634767,0.1043068096,1801,90811,9,8999.97000000067,0.0917067826,0.0001015068413450257,7.433566360536509e-07,0.10044348018737548,0.9146940625209887,1741,0.00028490056534178905,7.178485423608027e-07,-3.3986693592432527e-06,0.09827129524588545,0.9978457890483978,1741,-0.00018339372399676335,60.0
5,122,delithiation,10,0.7773312973374067,0.7672099457843562,-4.4155e-05,1799.980000000447,9000.0,0.010120615399999991,-0.012910604499999992,0.02207725469444993,10002038.689,0.0945605114,0.1046811268,1801,90811,9,8999.97000000067,0.0917705223,0.00011044635118144205,7.764543580438681e-07,0.10047817805263398,0.9208555927887558,1741,0.00030272581856089214,6.314451909143606e-07,-3.563340575937195e-06,0.09820074685783013,0.9985825831271334,1741,-0.0001922794673794501,60.0
5,123,delithiation,10,0.7672099457843562,0.7570885942313057,-4.4155e-05,1799.980000000447,9000.0,0.01048233359999999,-0.013270094999999996,0.02207725469444993,10012838.689,0.0946086869,0.1050910205,1801,90811,9,8999.97000000067,0.0918209255,0.00011999788327695561,8.17438096598037e-07,0.10048695182606435,0.9253279872809909,1741,0.000322912159095804,5.705314713761965e-07,-3.7604260208494508e-06,0.09808355805259647,0.9990149799058252,1741,-0.00020291427581884837,60.0
5,124,delithiation,10,0.7570885942313057,0.74696719683361,-4.41552e-05,1799.980000000447,9000.0,0.010724701000000003,-0.013540633100000005,0.022077354693338814,10023638.689,0.0946376026,0.1053623036,1801,90811,9,8999.97000000067,0.0918216705,0.0001293316449325382,8.471353468416668e-07,0.10039094068066413,0.9305703766918091,1741,0.00034016451305503206,4.619492859629949e-07,-3.907173723508425e-06,0.09789375584181158,0.9994409305162376,1741,-0.00021083286812249386,60.0
5,125,delithiation,10,0.74696719683361,0.736845868202882,-4.41549e-05,1799.980000000447,9000.001000000164,0.010883331199999999,-0.013659238800000001,0.022077204695005483,10034438.689,0.0946168453,0.1055001765,1801,90811,9,8999.97000000067,0.0918409377,0.00013869966636794682,8.656026922736049e-07,0.10018007073098929,0.9365656941177957,1741,0.00035452243220619777,3.49789081180956e-07,-3.999646263007029e-06,0.09762378320674411,0.9997194968555705,1741,-0.00021582276583825095,60.0
5,126,delithiation,10,0.736845868202882,0.7267245395721541,-4.41549e-05,1799.980000000447,9000.0,0.0111094043,-0.013721495899999991,0.022077204695005483,10045238.69,0.0945071429,0.1056165472,1801,90811,9,8999.97000000067,0.0918950513,0.00014846880155573326,8.657463156146487e-07,0.09988245619214228,0.9441708436347129,1741,0.0003645512946104381,2.553908946808841e-07,-4.004460633707926e-06,0.09732309305089898,0.9998684386414236,1741,-0.00021608249305470485,60.0
5,127,delithiation,10,0.7267245395721541,0.7166032109414262,-4.41549e-05,1799.980000000447,9000.0,0.01162677999999999,-0.0142262727,0.022077204695005483,10056038.69,0.0945619941,0.1061887741,1801,90811,9,8999.97000000067,0.0919625014,0.00016650026872449161,8.652925743147677e-07,0.09972450682559564,0.955139662401729,1741,0.00038253170290564984,2.2196253711691802e-07,-4.003514405965529e-06,0.09716574844504766,0.9999200656010063,1741,-0.00021603143418115822,60.0
5,128,delithiation,10,0.7166032109414262,0.7064817676990853,-4.41554e-05,1799.980000000447,9000.0,0.012484371699999997,-0.0150801614,0.022077454692227706,10066838.69,0.0946161076,0.1071004793,1801,90811,9,8999.97000000067,0.0920203179,0.00018736838741525893,8.879668303446178e-07,0.09977132431284017,0.9624109803133,1741,0.00040889497740976703,3.087606161852177e-07,-4.105351138868958e-06,0.09714747921913325,0.9998769308842025,1741,-0.0002215265899945081,60.0
5,129,delithiation,10,0.7064817676990853,0.6963603473790669,-4.41553e-05,1799.980000000447,9000.0,0.013192243899999997,-0.0158310235,0.02207740469278326,10077638.69,0.0947384089,0.1079306528,1801,90811,9,8999.97000000067,0.0920996293,0.00020935222727359371,8.901568979550932e-07,0.09970031701730885,0.9695186837581908,1741,0.00043086413171567156,4.929386108855421e-07,-4.105078984859107e-06,0.09707664586486495,0.9997468814135003,1741,-0.00022151190444207785,60.0
5,130,delithiation,10,0.6963603473790669,0.686238949981371,-4.41552e-05,1799.980000000447,9000.0,0.013993494200000012,-0.016647093,0.022077354693338814,10088438.69,0.0948236436,0.1088171378,1801,90811,9,8999.97000000067,0.0921700448,0.00023381900039648747,8.689800695987135e-07,0.09955685136807871,0.9765441330321357,1741,0.0004491397514081386,6.831733020030872e-07,-3.99034396010667e-06,0.097006510588988,0.9996074170813295,1741,-0.00021532075101165113,60.0
5,131,delithiation,10,0.686238949981371,0.676117575505998,-4.41551e-05,1799.980000000447,9000.0,0.01472211629999999,-0.0174416825,0.022077304693894375,10099238.69,0.0948925763,0.1096146926,1801,90811,9,8999.97000000067,0.0921730101,0.000258483629236633,8.365635003507018e-07,0.09933261786717061,0.982110764065211,1741,0.0004640408598180832,9.247848786598316e-07,-3.8094055015738668e-06,0.09689791993338827,0.9994080116276655,1741,-0.00020555723058145018,60.0
5,132,delithiation,10,0.676117575505998,0.6659963156422379,-4.41546e-05,1799.980000000447,9000.0,0.015186853699999989,-0.017887897799999997,0.02207705469667215,10110038.69,0.0948421806,0.1100290343,1801,90811,9,8999.97000000067,0.0921411365,0.0002773671873010837,7.872442650491663e-07,0.09891578320424586,0.9861845002093953,1741,0.00046882083284373213,1.0996390864774555e-06,-3.5480365665775393e-06,0.09664813348985946,0.9992700624668978,1741,-0.00019145364554264843,60.0
5,133,delithiation,10,0.6659963156422379,0.6558751016231232,-4.41544e-05,1799.980000000447,9000.0,0.015283212099999999,-0.017820447700000006,0.02207695469778326,10120838.69,0.0946620628,0.1099452749,1801,90811,9,8999.97000000067,0.0921248272,0.00029131318585107554,7.107039417170712e-07,0.09821389984683383,0.9897556423756985,1741,0.0004608366554470282,1.2872058907153457e-06,-3.141624529085206e-06,0.09620599946802119,0.9990900006352603,1741,-0.00016952346959595266,60.0
5,134,delithiation,10,0.6558751016231232,0.6457539334486536,-4.41542e-05,1799.980000000447,9000.0,0.0157687143,-0.018039844900000004,0.02207685469889437,10131638.69,0.0945012122,0.1102699265,1801,90811,9,8999.97000000067,0.0922300816,0.00031345931967587093,6.126658676111849e-07,0.09755278832674014,0.9934005313758137,1741,0.0004539237729945763,1.4808932748512188e-06,-2.6031001669717887e-06,0.09588907397674014,0.9989558884797205,1741,-0.00014046445331870536,60.0
5,135,delithiation,10,0.6457539334486536,0.6356326965072162,-4.41545e-05,1799.980000000447,9000.0,0.017016932400000004,-0.0191175789,0.022077004697227703,10142438.69,0.0945345685,0.1115515009,1801,90811,9,8999.97000000067,0.092433922,0.00035336499992253973,4.854191941238959e-07,0.09705174596538745,0.9967291279234383,1741,0.00045189012874324153,1.7206748937469871e-06,-1.8258767483448245e-06,0.09588477690822361,0.9988870770900361,1741,-9.85251288207018e-05,60.0
5,136,delithiation,10,0.6356326965072162,0.6255113678764883,-4.41549e-05,1799.980000000447,9000.0,0.018771410000000002,-0.021035865,0.022077204695005483,10153238.69,0.094894059,0.113665469,1801,90811,9,8999.97000000067,0.092629604,0.0004056640351151626,3.8174370470474864e-07,0.09687201128136722,0.9984624046596466,1741,0.00045600098368015743,1.9705443724213066e-06,-9.328487049187796e-07,0.09627580121723546,0.9988905482867639,1741,-5.0336948564994835e-05,60.0
5,137,delithiation,10,0.6255113678764883,0.6153900392457604,-4.41549e-05,1799.980000000447,9000.0,0.020482897700000002,-0.0227421597,0.022077204695005483,10164038.69,0.0951757208,0.1156586185,1801,90811,9,8999.97000000067,0.0929164588,0.0004558314959609113,3.4112208018339275e-07,0.09661661897518091,0.9990270560196765,1741,0.000453384280344086,2.0721056560938566e-06,4.5352024875256346e-08,0.09664560472668109,0.9990278579380467,1741,2.4472156168253234e-06,60.0
5,138,delithiation,10,0.6153900392457604,0.6052687106150325,-4.41549e-05,1799.980000000447,9000.0,0.022157304000000003,-0.024280182999999997,0.022077204695005483,10174838.69,0.0954232961,0.1175806001,1801,90811,9,8999.97000000067,0.0933004171,0.0005054555265580654,4.409453631857842e-07,0.09629486995520746,0.9986783122584018,1741,0.00044037669845060895,2.162268175354915e-06,1.2060465056620789e-06,0.09706568846362483,0.9991393708585856,1741,6.507882810745646e-05,60.0
5,139,delithiation,10,0.6052687106150325,0.5951474049066272,-4.41548e-05,1799.980000000447,9000.0,0.0237657577,-0.025700345700000002,0.02207715469556104,10185638.69,0.0958665386,0.1196322963,1801,90811,9,8999.97000000067,0.0939319506,0.0005560674512677878,6.209981914869221e-07,0.09606732511782906,0.9978358646829246,1741,0.00043252626588268563,2.2836186230391168e-06,2.289476609240953e-06,0.09753059385297776,0.9992075193570433,1741,0.0001235411853851022,60.0
5,140,delithiation,10,0.5951474049066272,0.5850260991982219,-4.41548e-05,1799.980000000447,9000.0,0.025094024899999998,-0.026277005699999995,0.02207715469556104,10196438.69,0.0964580327,0.1215520576,1801,90811,9,8999.97000000067,0.0952750519,0.0006017356492930723,8.10352845597131e-07,0.09598642137392405,0.9968560987820126,1741,0.00042799571879410006,2.529477411300364e-06,3.219764370310077e-06,0.09804426311757951,0.9991704932028899,1741,0.0001737399304989722,60.0
5,141,delithiation,10,0.5850260991982219,0.5749048164121393,-4.41547e-05,1799.980000000447,9000.0,0.026354096800000004,-0.025340065300000006,0.022077104696116595,10207238.69,0.0977514684,0.1241055652,1801,90811,9,8999.97000000067,0.0987654999,0.0006458688150984502,9.31343724590779e-07,0.09667578415378826,0.996397007564074,1741,0.0004487076256814901,3.007113320737507e-06,3.653809294559897e-06,0.09901103618621107,0.998982860024393,1741,0.0001971611894169601,60.0
5,142,delithiation,10,0.5749048164121393,0.5647835565483792,-4.41546e-05,1799.980000000447,9000.0,0.026654303100000012,-0.019528038800000008,0.02207705469667215,10218038.69,0.1011343896,0.1277886927,1801,90811,9,8999.97000000067,0.1082606539,0.0006570732531823804,7.764843286416442e-07,0.10028753712096493,0.9975773872982963,1741,0.0005687561295224299,4.201475890731552e-06,1.6367010579073214e-06,0.10133359868680517,0.9980792974160486,1741,8.831712365995053e-05,60.0
5,143,delithiation,10,0.5647835565483792,0.5546622737622966,-4.41547e-05,1799.980000000447,9000.0,0.02245972310000001,-0.01163979620000001,0.022077104696116595,10228838.69,0.1106412932,0.1331010163,1801,90811,9,8999.97000000067,0.1214612201,0.0005051579879048102,1.2280293930335657e-06,0.11261734812181148,0.9898276281387615,1741,0.0007750951739264984,3.549292730173068e-06,-5.002500756613285e-06,0.10942010953672773,0.9976989496985655,1741,-0.0002699371860216882,60.0
5,144,delithiation,10,0.5546622737622966,0.5445409680538914,-4.41548e-05,1799.980000000447,9000.0,0.013591043600000005,-0.010273665200000004,0.02207715469556104,10239638.69,0.1238594726,0.1374505162,1801,90811,9,8999.97000000067,0.127176851,0.00020580883543693285,9.893570777004283e-07,0.12918500451115578,0.9613662766843482,1741,0.00044033055901419497,1.9025072180638844e-06,-4.346178149544419e-06,0.12640724011822047,0.9961314266941861,1741,-0.0002345217235772621,60.0
5,145,delithiation,10,0.5445409680538914,0.5344196623454862,-4.41548e-05,1799.980000000447,9000.0,0.009727805899999997,-0.010183960200000008,0.02207715469556104,10250438.69,0.129638046,0.1393658519,1801,90811,9,8999.97000000067,0.1291818917,9.868792241817252e-05,7.903958324024731e-07,0.1354898758236626,0.8996464535242173,1741,0.00028072620604757724,1.8634654159399752e-06,-3.373550213698967e-06,0.13333374523284147,0.9848948902488507,1741,-0.00018203828362940472,60.0
5,146,delithiation,10,0.5344196623454862,0.5242983337147583,-4.41549e-05,1799.980000000447,9000.0,0.008535176499999991,-0.010083168799999986,0.022077204695005483,10261238.69,0.1317134798,0.1402486563,1801,90811,9,8999.97000000067,0.1301654875,6.927789950701719e-05,7.487090091057084e-07,0.13761260220000215,0.8311775878528349,1741,0.00024476655314094363,1.5773431423217102e-06,-3.252171868273066e-06,0.1355340479151663,0.9797094361136301,1741,-0.00017548865363392645,60.0
5,147,delithiation,10,0.5242983337147583,0.5141770280063531,-4.41548e-05,1799.980000000447,9000.0,0.00803261999999999,-0.010107606699999994,0.02207715469556104,10272038.69,0.1326422095,0.1406748295,1801,90811,9,8999.97000000067,0.1305672228,5.809338396104077e-05,6.99412659582841e-07,0.13851892561251708,0.798680334209082,1741,0.00022467895919814126,1.2856513047083324e-06,-3.087179200635624e-06,0.13654582277064256,0.9815794165446169,1741,-0.00016658557523710048,60.0
5,148,delithiation,10,0.5141770280063531,0.5040557452202704,-4.41547e-05,1799.980000000447,9000.0,0.0074959993,-0.009782224899999997,0.022077104696116595,10282838.69,0.1329928041,0.1404888034,1801,90811,9,8999.97000000067,0.1307065785,5.0560238254063726e-05,6.512599779544874e-07,0.1386546717017432,0.776078501502503,1741,0.0002071445491222715,1.078303104798022e-06,-2.9018289723441736e-06,0.13680002172621558,0.9833772714238096,1741,-0.00015658431086820778,60.0
5,149,delithiation,10,0.5040557452202704,0.4939345312011556,-4.41544e-05,1799.980000000447,9000.0,0.007170587799999989,-0.009335249699999992,0.02207695469778326,10293638.69,0.1329987347,0.1401693225,1801,90811,9,8999.97000000067,0.1308340728,4.791297951962946e-05,6.066219723222664e-07,0.13842602764270032,0.7820079458253502,1741,0.00019466219827524666,9.237934816481311e-07,-2.719570018033504e-06,0.13668787414317066,0.9863103625510907,1741,-0.0001467492187556172,60.0
5,150,delithiation,10,0.4939345312011556,0.4838132713373955,-4.41546e-05,1799.980000000447,9000.0,0.006931155900000013,-0.008942395399999997,0.02207705469667215,10304438.69,0.1331039965,0.1400351524,1801,90811,9,8999.97000000067,0.131092757,4.8895930567995984e-05,5.671008151517211e-07,0.13825539798283154,0.8104227152680938,1741,0.0001864852762912629,8.250411784408186e-07,-2.5498184085972425e-06,0.13662573749949938,0.9891343734336854,1741,-0.00013758934572326694,60.0
5,151,delithiation,10,0.4838132713373955,0.4736920343959581,-4.41545e-05,1799.980000000447,9000.0,0.007116466799999999,-0.009055048300000007,0.022077004697227703,10315238.69,0.1333411932,0.14045766,1801,90811,9,8999.97000000067,0.1314026117,5.306626653609144e-05,5.602172036730411e-07,0.13848399053799917,0.8376544788197369,1741,0.00018933588928563946,7.796592326379086e-07,-2.525361181074863e-06,0.13686996135494867,0.9914851921790665,1741,-0.000136269622749548,60.0
5,152,delithiation,10,0.4736920343959581,0.4635707516098754,-4.41547e-05,1799.980000000447,9000.0,0.0072832405999999905,-0.009370803900000002,0.022077104696116595,10326038.69,0.1337800026,0.1410632432,1801,90811,9,8999.97000000067,0.1316924393,5.5519006332100915e-05,5.735196294347913e-07,0.13899958154986777,0.8434746082010318,1741,0.00019535894056257256,7.627622576159004e-07,-2.5915265217897884e-06,0.13734326424121007,0.9925027086831831,1741,-0.00013983993423047166,60.0
5,153,delithiation,10,0.4635707516098754,0.4534494917461154,-4.41546e-05,1799.980000000447,9000.0,0.007506370499999998,-0.00971844790000001,0.02207705469667215,10336838.69,0.1340764761,0.1415828466,1801,90811,9,8999.97000000067,0.1318643987,5.7837526122983086e-05,5.866434082073453e-07,0.13944146609582947,0.8482429683944248,1741,0.00020124886058094766,7.387894649297128e-07,-2.6577120392563805e-06,0.13774284776604245,0.9934825217616896,1741,-0.00014341133445796458,60.0
