Repository: zhangjunhuan846-hash/fangzhen

# 🔋 Fangzhen · 电池数据—模型研究工作站
  <strong>让实验记录、物理仿真、诊断分析与下一轮实验建议接在同一条可追溯的研究链上。</strong><br>
  Battery data → model → simulation → evidence → experiment
  <a href="#项目能做什么">项目能力</a> ·
  <a href="#研究流程">研究流程</a> ·
  <a href="#快速开始">快速开始</a> ·
  <a href="#项目路线图">路线图</a> ·
  <a href="STATUS.md">验收状态</a>
> **当前软件：本地工作站 v0.3.10。** `v0.1.0-platform` 是保留的仿真平台冻结标签，两者用途不同。工作站增加了数据录入、参数探索、机器学习辅助研究，以及环境和经济筛选；这些工程能力不自动构成真实回收石墨的材料验证。详细判据与失败记录以 [STATUS.md](STATUS.md) 为准。

## 项目能做什么

| 研究环节 | 已有能力 | 关键约束 |
| --- | --- | --- |
| **实验数据** | 数据集适配、协议与单位核对；本地工作站的方案、样品、工艺、表征、极片与半电池记录；Excel/CSV 导入和版本归档 | 原始数据、来源和测试条件必须由研究者提供，软件不补造缺失实测值 |

File: outputs/analysis/graphite_phaseB16/gitt_segments.csv (part 12 of 12)
cycle,pulse_id,branch,step,SOC_start,SOC_end,I_A,pulse_time_s,relax_time_s,delta_V_pulse_V,delta_V_relax_V,capacity_increment_mAh,t_pulse_start_s,V_pulse_start_V,V_pulse_end_V,n_pulse_samples,n_relax_samples,relax_step,relax_coverage_s,V_relax_end_V,sqrt_t_slope_V_per_sqrt_s,sqrt_t_slope_stderr,sqrt_t_intercept_V,sqrt_t_r2,n_fit_samples,quad_sqrt_t_slope_V_per_sqrt_s,quad_sqrt_t_slope_stderr,quad_t_slope_V_per_s,quad_intercept_V,quad_r2,quad_n_fit_samples,sqrt_t_slope_excess_over_quad,ir_skip_s
5,154,delithiation,10,0.4534494917461154,0.4433281860377102,-4.41548e-05,1799.980000000447,9000.0,0.007602691600000017,-0.0099170804,0.02207715469556104,10347638.69,0.1343329549,0.1419356465,1801,90811,9,8999.97000000067,0.1320185661,6.195827050340026e-05,5.845833494544385e-07,0.13963020321015512,0.8659446835999192,1741,0.00020570507777019692,6.322477762970485e-07,-2.663929052202178e-06,0.13792761141296372,0.9957537696535079,1741,-0.00014374680726679667,60.0
5,155,delithiation,10,0.4433281860377102,0.43320694909627266,-4.41545e-05,1799.980000000447,9000.0,0.0077895223999999985,-0.01011428239999998,0.022077004697227703,10358438.69,0.1343996525,0.1421891749,1801,90811,9,8999.97000000067,0.1320748925,6.553544424367516e-05,5.894124458868184e-07,0.13974152871199583,0.8766816744427822,1741,0.00021085783303272375,5.828759012543256e-07,-2.6931278738739884e-06,0.13802027512866777,0.9967342797123526,1741,-0.0001453223887890486,60.0
5,156,delithiation,10,0.43320694909627266,0.42308566631018996,-4.41547e-05,1799.980000000447,9000.0,0.007716119300000018,-0.010092765100000012,0.022077104696116595,10369238.69,0.134458214,0.1421743333,1801,90811,9,8999.97000000067,0.1320815682,6.887957088544835e-05,5.768987229829647e-07,0.1395853088467523,0.8912749598182617,1741,0.00021145898656507362,5.175007440661469e-07,-2.6422948439486033e-06,0.13789654407903582,0.9976308631494426,1741,-0.00014257941567962526,60.0
5,157,delithiation,10,0.42308566631018996,0.41296442936875255,-4.41545e-05,1799.980000000447,9000.0,0.00784882910000001,-0.010052025399999998,0.022077004697227703,10380038.69,0.1343462765,0.1421951056,1801,90811,9,8999.97000000067,0.1321430802,7.646295239067113e-05,5.463761726538505e-07,0.13929425369367304,0.9184478420675453,1741,0.00021202017556953427,3.959547387494331e-07,-2.512158926716452e-06,0.13768866244178932,0.9988402061187684,1741,-0.00013555722317886316,60.0
5,158,delithiation,10,0.41296442936875255,0.40284316950499255,-4.41546e-05,1799.980000000447,9000.0,0.00799113509999999,-0.010125368800000006,0.02207705469667215,10390838.69,0.1344152093,0.1424063444,1801,90811,9,8999.97000000067,0.1322809756,8.599279234090037e-05,5.141495328670158e-07,0.1390893103629682,0.9414722417452173,1741,0.00021386188009850737,3.039724916684264e-07,-2.369681694038802e-06,0.13757478030787348,0.9994460260602863,1741,-0.000127869087757607,60.0
5,159,delithiation,10,0.40284316950499255,0.39272184087426465,-4.41549e-05,1799.980000000447,9000.0,0.008491456500000022,-0.010513037500000016,0.022077204695005483,10401638.69,0.1345894039,0.1430808604,1801,90811,9,8999.97000000067,0.1325678229,0.00010007584544394649,4.758462213668727e-07,0.1391502647239256,0.9621708576416544,1741,0.00021844252175429762,2.75385211010185e-07,-2.1935821311891066e-06,0.137748284840147,0.999656906696226,1741,-0.00011836667631035113,60.0
5,160,delithiation,10,0.39272184087426465,0.38260048932121415,-4.4155e-05,1799.980000000447,9000.0,0.009125202799999982,-0.01116532079999999,0.02207725469444993,10412438.69,0.1348599494,0.1439851522,1801,90811,9,8999.97000000067,0.1328198314,0.00011413636649846055,4.292093747343701e-07,0.13942038420146505,0.975998464358267,1741,0.0002206996757091747,2.953689421536331e-07,-1.9748410465793656e-06,0.13815820788191358,0.9996922003970773,1741,-0.00010656330921071417,60.0
5,161,delithiation,10,0.38260048932121415,0.37247913776816366,-4.4155e-05,1799.980000000447,9000.0,0.009572893400000004,-0.011673808100000016,0.02207725469444993,10423238.69,0.1352024078,0.1447753012,1801,90811,9,8999.97000000067,0.1331014931,0.00012846542318160125,3.617608421617072e-07,0.13961007465661682,0.9863973943812503,1741,0.00021776046868218532,3.4249019434133147e-07,-1.6548239953952617e-06,0.13855243021295993,0.9996698486725377,1741,-8.929504550058407e-05,60.0
5,162,delithiation,10,0.37247913776816366,0.36235780913743587,-4.41549e-05,1799.980000000447,9000.0,0.010092496800000017,-0.0122348964,0.022077204695005483,10434038.69,0.1355196238,0.1456121206,1801,90811,9,8999.97000000067,0.1333772242,0.00014350810088349522,2.827085760467482e-07,0.1397493486318889,0.9932964692551778,1741,0.00021242033768743544,3.781471111651149e-07,-1.277087910088929e-06,0.1389331259182239,0.9996752232119349,1741,-6.891223680394022e-05,60.0
5,163,delithiation,10,0.36235780913743587,0.35223648050670797,-4.41549e-05,1799.980000000447,9000.0,0.010512769199999994,-0.01271519069999999,0.022077204695005483,10444838.69,0.135868758,0.1463815272,1801,90811,9,8999.97000000067,0.1336663365,0.00015668643896598683,2.0824525572739414e-07,0.13989234068482762,0.9969376488351094,1741,0.0002060885629156717,3.976164195120965e-07,-9.15524704394244e-07,0.13930720316003595,0.9996976770281218,1741,-4.9402123949684866e-05,60.0
5,164,delithiation,10,0.35223648050670797,0.3421151518759801,-4.41549e-05,1799.980000000447,9000.0,0.01087149979999999,-0.012913078099999975,0.022077204695005483,10455638.69,0.1360473931,0.1469188929,1801,90811,9,8999.97000000067,0.1340058148,0.0001680198344567797,1.3007404241939902e-07,0.13990046878827297,0.9989588642561323,1741,0.00019549856516615384,4.221972278364454e-07,-5.092383646372409e-07,0.13957500026209857,0.999702973904724,1741,-2.7478730709374136e-05,60.0
5,165,delithiation,10,0.3421151518759801,0.33199389201222007,-4.41546e-05,1799.980000000447,9000.0,0.011093139700000004,-0.012887150100000022,0.02207705469667215,10466438.69,0.1363483369,0.1474414766,1801,90811,9,8999.97000000067,0.1345543265,0.00017952435607987912,7.020657207345184e-08,0.13986514936867694,0.9997341155882449,1741,0.00018090497462701984,4.253142009676627e-07,-2.558574988832586e-08,0.13984879679808515,0.9997357622419064,1741,-1.3806185471407163e-06,60.0
5,166,delithiation,10,0.33199389201222007,0.32187263214845996,-4.41546e-05,1799.980000000447,9000.0,0.0113065839,-0.012612134200000014,0.02207705469667215,10477238.69,0.1368746161,0.1481812,1801,90811,9,8999.97000000067,0.1355690658,0.00019103893208130717,1.12814467753581e-07,0.1400880966878981,0.999393930925829,1741,0.00017052146772970322,4.70143467596177e-07,3.8023153628633914e-07,0.1403311133306198,0.9997149696488062,1741,2.0517464351603942e-05,60.0
5,167,delithiation,10,0.32187263214845996,0.31175137228469996,-4.41546e-05,1799.980000000447,9000.0,0.011625349499999993,-0.01218000059999999,0.02207705469667215,10488038.69,0.1378782094,0.1495035589,1801,90811,9,8999.97000000067,0.1373235583,0.00020054548842795395,1.6390624582520512e-07,0.14103824077648963,0.9988397258878189,1741,0.00017187612553596601,7.113409181677406e-07,5.313032697390001e-07,0.14137781160257282,0.9994082163696756,1741,2.8669362891987937e-05,60.0
5,168,delithiation,10,0.31175137228469996,0.30163006657629465,-4.41548e-05,1799.980000000447,9000.0,0.011586040200000008,-0.011260062399999993,0.02207715469556104,10498838.69,0.1396571398,0.15124318,1801,90811,9,8999.97000000067,0.1399831176,0.00019779136451517318,2.233127008339199e-07,0.14306949077233155,0.9977881782151445,1741,0.00021392068732823443,1.299122184920019e-06,-2.98910093734554e-07,0.14287844894512133,0.9979729659189317,1741,-1.6129322813061256e-05,60.0
5,169,delithiation,10,0.30163006657629465,0.29150878379021194,-4.41547e-05,1799.980000000447,9000.0,0.010991603099999997,-0.010214954599999992,0.022077104696116595,10509638.69,0.142375201,0.1533668041,1801,90811,9,8999.97000000067,0.1431518495,0.00016896865980344783,5.096812520925941e-07,0.14652723687243047,0.9844236174245604,1741,0.00028939305663968745,1.0082857103648376e-06,-2.231715997215564e-06,0.14510088456497397,0.9983492767000276,1741,-0.00012042439683623962,60.0
5,170,delithiation,10,0.29150878379021194,0.28138750100412935,-4.41547e-05,1799.980000000447,9000.0,0.010329693500000015,-0.010088920600000023,0.022077104696116595,10520438.69,0.1454816759,0.1558113694,1801,90811,9,8999.97000000067,0.1457224488,0.0001302539655166624,4.903716603571291e-07,0.15040158699451261,0.9759456279691627,1741,0.000238934248060669,1.3765031397910501e-06,-2.0140729910850094e-06,0.14911433643852678,0.9948674229380753,1741,-0.0001086802825440066,60.0
5,171,delithiation,10,0.28138750100412935,0.27126617237340145,-4.41549e-05,1799.980000000447,9000.0,0.010549098199999996,-0.010219305699999987,0.022077204695005483,10531238.69,0.1481278241,0.1586769223,1801,90811,9,8999.97000000067,0.1484576166,0.0001370854282343161,3.766279604989332e-07,0.15287207236146497,0.9870437736658128,1741,0.00020706410899691031,1.5304178974626123e-06,-1.2968513476070052e-06,0.1520432182803841,0.9942068969997723,1741,-6.997868076259422e-05,60.0
5,172,delithiation,10,0.27126617237340145,0.26114486666499626,-4.41548e-05,1799.980000000447,9000.0,0.011282175799999988,-0.01025190949999999,0.02207715469556104,10542038.69,0.1508503556,0.1621325314,1801,90811,9,8999.97000000067,0.1518806219,0.00015922417583490793,3.128904465680261e-07,0.155314387612172,0.9933294830052687,1741,0.00020821818333668893,1.4817968148958754e-06,-9.079614528444971e-07,0.1547340839736432,0.9959487413448248,1741,-4.8994007501781e-05,60.0
5,173,delithiation,10,0.26114486666499626,0.25102360680123614,-4.41546e-05,1799.980000000447,9000.0,0.011814385699999985,-0.009945005199999996,0.02207705469667215,10552838.69,0.1542636752,0.1660780609,1801,90811,9,8999.97000000067,0.1561330557,0.00017909882505340858,2.587346508192807e-07,0.1584048665961178,0.9963838206188689,1741,0.00020923615729814363,1.3910368605458973e-06,-5.585075691737213e-07,0.1580479084257028,0.9971695423550709,1741,-3.0137332244735047e-05,60.0
5,174,delithiation,10,0.25102360680123614,0.24090234693747614,-4.41546e-05,1799.980000000447,9000.0,0.011595696200000005,-0.009569853600000011,0.02207705469667215,10563638.69,0.1585271955,0.1701228917,1801,90811,9,8999.97000000067,0.1605530381,0.00017427962512800858,2.794613586177078e-07,0.16271463173318299,0.9955484395433787,1741,0.00021600893717100227,1.3617076392622373e-06,-7.733314484920247e-07,0.16222037390765334,0.9971379694792184,1741,-4.172931204299369e-05,60.0
5,175,delithiation,10,0.24090234693747614,0.23078104122907084,-4.41548e-05,1799.980000000447,9000.0,0.011265903699999996,-0.0098151863,0.02207715469556104,10574438.69,0.1628574133,0.174123317,1801,90811,9,8999.97000000067,0.1643081307,0.00015656743509078621,3.2268114328422253e-07,0.16738298829631193,0.9926675735130356,1741,0.0001884515522146944,1.8010836703464668e-06,-5.908793908219711e-07,0.1670053406997649,0.9938140544899607,1741,-3.188411712390818e-05,60.0
5,176,delithiation,10,0.23078104122907084,0.22065968967602034,-4.4155e-05,1799.980000000447,9000.0,0.011879622899999998,-0.010326594100000003,0.02207725469444993,10585238.69,0.1666598916,0.1785395145,1801,90811,9,8999.97000000067,0.1682129204,0.00017097515011994812,3.363920332161437e-07,0.17107855706963318,0.9933133090263723,1741,0.00017377489495595173,2.0430819845574737e-06,-5.1885128782319814e-08,0.17104539582812675,0.993320726811881,1741,-2.7997448360036093e-06,60.0
5,177,delithiation,10,0.22065968967602034,0.21053838396761515,-4.41548e-05,1799.980000000447,9000.0,0.01341542599999998,-0.010544419299999996,0.02207715469556104,10596038.69,0.1705809832,0.1839964092,1801,90811,9,8999.97000000067,0.1734519899,0.0002167312246053426,3.539556103304734e-07,0.17448445993836795,0.9953831634062158,1741,0.00018281019184786287,1.9864776499747885e-06,6.286276986687971e-07,0.1748862335375449,0.9960622146563266,1741,3.392103275747974e-05,60.0
5,178,delithiation,10,0.21053838396761515,0.20041705533688725,-4.41549e-05,1799.980000000447,9000.0,0.014973491500000019,-0.01035982370000002,0.022077204695005483,10606838.69,0.1759037375,0.190877229,1801,90811,9,8999.97000000067,0.1805174053,0.000264315774139681,4.0340001162581993e-07,0.1792918213580625,0.9959656868425728,1741,0.00019405555815589832,1.7578413558693674e-06,1.302068784207653e-06,0.18012401004925618,0.997925588466161,1741,7.026021598378269e-05,60.0
5,179,delithiation,10,0.20041705533688725,0.19029568086151416,-4.41551e-05,1799.980000000447,9000.0,0.015112102099999997,-0.010223299300000016,0.022077304693894375,10617638.69,0.1828371286,0.1979492307,1801,90811,9,8999.97000000067,0.1877259314,0.0002629323241358432,2.4926149290173254e-07,0.1865922780308187,0.9984395717995065,1741,0.00023154260982106563,1.3083217107031032e-06,5.817170724907986e-07,0.18696406973265384,0.9988358732399865,1741,3.138971431477754e-05,60.0
5,180,delithiation,10,0.19029568086151416,0.18017439807543145,-4.41547e-05,1799.980000000447,9000.0,0.014020293999999989,-0.010520488099999975,0.022077104696116595,10628438.69,0.1900781691,0.2040984631,1801,90811,9,8999.97000000067,0.193577975,0.0002220478334863467,3.835694012209685e-07,0.19436129430684976,0.994837659719668,1741,0.00018517745408260612,2.1515505055422317e-06,6.832852619538355e-07,0.19479800108820364,0.9956015508194648,1741,3.687037940374059e-05,60.0
5,181,delithiation,10,0.18017439807543145,0.17005311528934874,-4.41547e-05,1799.980000000447,9000.0,0.015123248099999986,-0.010559677999999989,0.022077104696116595,10639238.69,0.1958827078,0.2110059559,1801,90811,9,8999.97000000067,0.2004462779,0.00025830723123198245,5.927060447784552e-07,0.19950799926592605,0.9909270845174889,1741,0.0001515452955981298,2.496436922094701e-06,1.978522009713884e-06,0.20077252819229413,0.9956413989827788,1741,0.00010676193563385265,60.0
5,182,delithiation,10,0.17005311528934874,0.15993183250326604,-4.41547e-05,1799.980000000447,9000.0,0.017530024000000005,-0.009770929800000022,0.022077104696116595,10650038.69,0.2027783394,0.2203083634,1801,90811,9,8999.97000000067,0.2105374336,0.0003416825656020273,7.710230976348109e-07,0.20522389247802164,0.9912227196939093,1741,0.00016427581580886268,1.8275671793817325e-06,3.2877182026971086e-06,0.20732516542249185,0.9986646052622953,1741,0.0001774067497931646,60.0
5,183,delithiation,10,0.15993183250326604,0.14981052679486084,-4.41548e-05,1799.980000000447,9000.0,0.01248005029999999,-0.009387642099999982,0.02207715469556104,10660838.69,0.2129071951,0.2253872454,1801,90811,9,8999.97000000067,0.2159996033,0.0001772048700755731,7.897816792262676e-07,0.21835152485334158,0.966610204350223,1741,0.0003723849435203687,7.105731840961022e-07,-3.6170950711675144e-06,0.21603973791115005,0.9992680944372457,1741,-0.00019518007344479559,60.0
5,184,delithiation,10,0.14981052679486084,0.13968917524181035,-4.4155e-05,1799.980000000447,9000.0,0.008598983199999993,-0.009767144899999997,0.02207725469444993,10671638.69,0.2183478177,0.2269468009,1801,90811,9,8999.97000000067,0.217179656,5.3579419016568604e-05,3.630291092290766e-07,0.22474524715471988,0.9260684879811346,1741,0.00011347030264736988,1.6569618848107016e-06,-1.10990336341918e-06,0.2240358767754007,0.9582929479144164,1741,-5.989088363080127e-05,60.0
5,185,delithiation,10,0.13968917524181035,0.12956784661108245,-4.41549e-05,1799.980000000447,9000.0,0.008693128900000013,-0.010375678599999993,0.022077204695005483,10682438.69,0.2195486128,0.2282417417,1801,90811,9,8999.97000000067,0.2178660631,5.092670107135291e-05,3.8671267700109545e-07,0.2260932208945961,0.9088650967307318,1741,0.00010725571183339128,1.9094664245081396e-06,-1.0438944078376677e-06,0.2254260386907568,0.939831422990688,1741,-5.632901076203837e-05,60.0
5,186,delithiation,10,0.12956784661108245,0.11944647213570936,-4.41551e-05,1799.980000000447,9000.0,0.0096137523,-0.011386722300000013,0.022077304693894375,10693238.69,0.2202935219,0.2299072742,1801,90811,9,8999.97000000067,0.2185205519,7.047993515905772e-05,4.72846226993757e-07,0.2268882636753762,0.9274094691855763,1741,0.00013435704142847912,2.4173424159410836e-06,-1.1837764079603141e-06,0.22613167896070258,0.948624716626437,1741,-6.38771062694214e-05,60.0
5,187,delithiation,10,0.11944647213570936,0.10932516642730417,-4.41548e-05,1799.980000000447,9000.0,0.011667668800000003,-0.013219744000000005,0.02207715469556104,10704038.69,0.2209784389,0.2326461077,1801,90811,9,8999.97000000067,0.2194263637,0.00012047117909355014,6.094732764880864e-07,0.2274230336505732,0.9573881261338281,1741,0.00018949279574780197,3.3015070168180624e-06,-1.2791133795126092e-06,0.22660551409111118,0.9661401839566447,1741,-6.902161665425183e-05,60.0
5,188,delithiation,10,0.10932516642730417,0.09920381487425367,-4.4155e-05,1799.980000000447,9000.0,0.016123950499999984,-0.016451507799999987,0.02207725469444993,10714838.69,0.2219079435,0.238031894,1801,90811,9,8999.97000000067,0.2215803862,0.00024361803296934793,7.447504474219069e-07,0.22725333180947774,0.9840080684386052,1741,0.0002727707409178757,4.469890479247237e-06,-5.402606647852048e-07,0.22690803606090987,0.984400491660044,1741,-2.915270794852777e-05,60.0
5,189,delithiation,10,0.09920381487425367,0.08908248624352577,-4.41549e-05,1799.980000000447,9000.0,0.02808815240000001,-0.013594597600000008,0.022077204695005483,10725638.69,0.2239314616,0.252019614,1801,90811,9,8999.97000000067,0.2384250164,0.0005953145856965684,2.1074571751238886e-06,0.22447302940476432,0.9786714673132086,1741,0.00015119415405911673,6.882186703846552e-06,8.230480683439332e-06,0.22973336052615811,0.9938406606532549,1741,0.0004441204316374517,60.0
5,190,delithiation,10,0.08908248624352577,0.07896122637976577,-4.41546e-05,1799.980000000447,9000.0,0.05173936490000003,-0.009667813800000036,0.02207705469667215,10736438.69,0.2407722175,0.2925115824,1801,90811,9,8999.97000000067,0.2828437686,0.0013678480376276801,6.065580032530722e-06,0.229853520004182,0.9669351982522385,1741,-0.0001414922467316311,3.3733659146662062e-06,2.7971232958929847e-05,0.24773071975679914,0.9997230598505242,1741,0.0015093402843593111,60.0
5,191,delithiation,10,0.07896122637976577,0.06883992067136036,-4.41548e-05,1799.980000000447,9000.0,0.06603950260000002,-0.010747104900000026,0.02207715469556104,10747238.69,0.2851993442,0.3512388468,1801,90811,9,8999.97000000067,0.3404917419,0.0017818934900652313,7.832551769811357e-06,0.2696702973608831,0.9674920159849212,1741,-0.00016907215742955183,3.8087332585036413e-06,3.615547480341825e-05,0.29277827569564147,0.9997918471434727,1741,0.001950965647494783,60.0
5,192,delithiation,10,0.06883992067136036,0.05871863788527787,-4.41547e-05,1799.980000000447,9000.0,0.08645507690000004,-0.012278378000000034,0.022077104696116595,10758038.69,0.3428999484,0.4293550253,1801,90811,9,8999.97000000067,0.4170766473,0.0023642318133893668,1.0902863810434096e-05,0.3206659780351921,0.9643360814571386,1741,-0.0003494209399630366,5.897898314695909e-06,5.028966239106904e-05,0.3528075122098395,0.9997173947567493,1741,0.0027136527533524035,60.0
5,193,delithiation,10,0.05871863788527787,0.04859728633222726,-4.4155e-05,1799.980000000447,9000.0,0.12307706480000002,-0.015337765200000075,0.02207725469444993,10768838.69,0.4196092188,0.5426862836,1801,90811,9,8999.97000000067,0.5273485184,0.003411421187685398,1.7154075877145782e-05,0.3842422322087598,0.9578812733030846,1741,-0.0008474095699702542,1.1837187667509036e-05,7.892504327189065e-05,0.43468544170641393,0.9994569054868379,1741,0.0042588307576556525,60.0
5,194,delithiation,10,0.04859728633222726,0.03847598062382185,-4.41548e-05,1799.980000000447,9000.0,0.2287647128,-0.030555129000000014,0.02207715469556104,10779638.69,0.5300376415,0.7588023543,1801,90811,9,8999.97000000067,0.7282472253,0.006280585496005277,4.0789554946566414e-05,0.45349638648953167,0.931662972048956,1741,-0.003662240955650848,5.455084164090074e-05,0.00018426137421194834,0.5712630004358935,0.9966902222378595,1741,0.009942826451656124,60.0
5,195,delithiation,10,0.03847598062382185,0.03399291212042277,-4.41548e-05,797.2719999998808,19800.0,0.2686614394999999,-0.13546794659999994,0.009778718251554094,10790438.69,0.7313392758,1.0000007153,799,1981,13,5999.979999998584,0.8645327687,0.012593402299244355,9.145074430644608e-05,0.6187255940478303,0.9625892156079879,739,-0.004921106496567159,4.065733444524101e-05,0.0004642487053220844,0.7688238375146841,0.9998551013015518,739,0.017514508795811512,60.0
