Repository: zhangjunhuan846-hash/fangzhen

# 🔋 Fangzhen · 电池数据—模型研究工作站
  <strong>让实验记录、物理仿真、诊断分析与下一轮实验建议接在同一条可追溯的研究链上。</strong><br>
  Battery data → model → simulation → evidence → experiment
  <a href="#项目能做什么">项目能力</a> ·
  <a href="#研究流程">研究流程</a> ·
  <a href="#快速开始">快速开始</a> ·
  <a href="#项目路线图">路线图</a> ·
  <a href="STATUS.md">验收状态</a>
> **当前软件：本地工作站 v0.3.10。** `v0.1.0-platform` 是保留的仿真平台冻结标签，两者用途不同。工作站增加了数据录入、参数探索、机器学习辅助研究，以及环境和经济筛选；这些工程能力不自动构成真实回收石墨的材料验证。详细判据与失败记录以 [STATUS.md](STATUS.md) 为准。

## 项目能做什么

| 研究环节 | 已有能力 | 关键约束 |
| --- | --- | --- |
| **实验数据** | 数据集适配、协议与单位核对；本地工作站的方案、样品、工艺、表征、极片与半电池记录；Excel/CSV 导入和版本归档 | 原始数据、来源和测试条件必须由研究者提供，软件不补造缺失实测值 |

File: outputs/analysis/graphite_phaseB1/gitt_segments.csv (part 2 of 8)
cycle,pulse_id,branch,step,SOC_start,SOC_end,I_A,pulse_time_s,relax_time_s,delta_V_pulse_V,delta_V_relax_V,capacity_increment_mAh,t_pulse_start_s,V_pulse_start_V,V_pulse_end_V,n_pulse_samples,n_relax_samples,relax_step,relax_coverage_s,V_relax_end_V,sqrt_t_slope_V_per_sqrt_s,sqrt_t_slope_stderr,sqrt_t_intercept_V,sqrt_t_r2,ir_skip_s,n_fit_samples
1,122,delithiation,10,0.8362956175832196,0.8266659929301343,-4.41544e-05,1799.9799999999814,9000.0,0.011596389100000007,-0.0159525871,0.022076954697777547,1349722.46,0.0955181718,0.1071145609,1801,90811,9,8999.969999999972,0.0911619738,8.365231435707789e-05,8.257569467712401e-07,0.10397165755533033,0.8551009548438676,60.0,1741
1,123,delithiation,10,0.8266659929301343,0.8170362810411256,-4.41548e-05,1799.9799999999814,9000.0,0.011916600199999988,-0.0161141754,0.022077154695555327,1360522.46,0.0954425633,0.1073591635,1801,90811,9,8999.969999999972,0.0912449881,8.950168201976575e-05,8.634800164767901e-07,0.10401625752280683,0.8606882786358739,60.0,1741
1,124,delithiation,10,0.8170362810411256,0.8074065909610976,-4.41547e-05,1799.9799999999814,9000.0,0.012178257100000006,-0.016482569200000005,0.02207710469611088,1371322.46,0.0956693813,0.1078476384,1801,90811,9,8999.969999999972,0.0913650692,9.844272880521135e-05,8.979668815502825e-07,0.10412700822168519,0.8735952999690756,60.0,1741
1,125,delithiation,10,0.8074065909610976,0.7977768572631079,-4.41549e-05,1799.9799999999814,9000.0,0.012740097899999997,-0.016958422900000006,0.022077204694999773,1382122.46,0.0956412107,0.1083813086,1801,90811,9,8999.969999999972,0.0914228857,0.00010728452858589506,9.613621387804224e-07,0.1043357339929756,0.8774726588410386,60.0,1741
1,126,delithiation,10,0.7977768572631079,0.7881471235651183,-4.41549e-05,1799.9799999999814,9000.0,0.012886106999999994,-0.01727343349999999,0.022077204694999773,1392922.46,0.0958413407,0.1087274477,1801,90811,9,8999.969999999972,0.0914540142,0.00011532258645839491,9.989181041573714e-07,0.10437619820685348,0.8845831388676505,60.0,1741
1,127,delithiation,10,0.7881471235651183,0.7785174334850904,-4.41547e-05,1799.9799999999814,9000.0,0.013076603500000006,-0.017544709200000008,0.02207710469611088,1403722.46,0.0959725305,0.109049134,1801,90811,9,8999.969999999972,0.0915044248,0.0001236933995559093,1.0387902108525473e-06,0.1043514661106416,0.8907507590142247,60.0,1741
1,128,delithiation,10,0.7785174334850904,0.7688877434050625,-4.41547e-05,1799.9799999999814,9000.0,0.013318978199999998,-0.017510607799999994,0.02207710469611088,1414522.46,0.0957531333,0.1090721115,1801,90811,9,8999.969999999972,0.0915615037,0.0001329273817430711,1.0429777955467482e-06,0.10404751312427656,0.903294701689923,60.0,1741
1,129,delithiation,10,0.7688877434050625,0.7592580533250346,-4.41547e-05,1799.9799999999814,9000.0,0.013709612199999999,-0.017742626299999995,0.02207710469611088,1425322.46,0.0956241637,0.1093337759,1801,90811,9,8999.969999999972,0.0915911496,0.0001438976104208358,1.051257167914554e-06,0.10384891872728111,0.9150693644837958,60.0,1741
1,130,delithiation,10,0.7592580533250346,0.7496283632450067,-4.41547e-05,1799.9799999999814,9000.0,0.013885281999999999,-0.017996869999999998,0.02207710469611088,1436122.46,0.0957338661,0.1096191481,1801,90811,9,8999.969999999972,0.0916222781,0.00015586270664606511,1.0582559131915302e-06,0.10364197826566145,0.9257826252766455,60.0,1741
1,131,delithiation,10,0.7496283632450067,0.7399987167829405,-4.41545e-05,1799.9799999999814,9000.0,0.014413759100000006,-0.0182837099,0.022077004697221993,1446922.46,0.0955544934,0.1099682525,1801,90811,9,8999.969999999972,0.0916845426,0.00017023752001900974,1.0582378851265484e-06,0.10340827236464764,0.9370333385063361,60.0,1741
1,132,delithiation,10,0.7399987167829405,0.7303690703208743,-4.41545e-05,1799.9799999999814,9000.0,0.014697656000000003,-0.018694355999999995,0.022077004697221993,1457722.46,0.0957153365,0.1104129925,1801,90811,9,8999.969999999972,0.0917186365,0.0001858956337884573,1.0546474272410669e-06,0.10318286635479201,0.946994231923607,60.0,1741
1,133,delithiation,10,0.7303690703208743,0.7207393802408464,-4.41547e-05,1799.9799999999814,9000.0,0.015228368399999997,-0.019084230099999988,0.02207710469611088,1468522.46,0.0956160128,0.1108443812,1801,90811,9,8999.969999999972,0.0917601511,0.00020336197678281744,1.039516886696003e-06,0.10289734125645798,0.9565364980270898,60.0,1741
1,134,delithiation,10,0.7207393802408464,0.7111097337787803,-4.41545e-05,1799.9799999999814,9000.0,0.015603423100000013,-0.019532665600000013,0.022077004697221993,1479322.46,0.0957123712,0.1113157943,1801,90811,9,8999.969999999972,0.0917831287,0.00022206033830465558,1.0109971941448622e-06,0.10259356680071803,0.9652080768205636,60.0,1741
1,135,delithiation,10,0.7111097337787803,0.7014800436987524,-4.41547e-05,1799.9799999999814,9000.0,0.016300179099999992,-0.020050041399999996,0.02207710469611088,1490122.46,0.0955804288,0.1118806079,1801,90811,9,8999.969999999972,0.0918305665,0.00024377442508275232,9.619270077058756e-07,0.10222171846895224,0.9736364221441867,60.0,1741
1,136,delithiation,10,0.7014800436987524,0.6918503972366863,-4.41545e-05,1799.9799999999814,9000.0,0.01704288270000001,-0.020632647000000004,0.022077004697221993,1500922.46,0.0954833329,0.1125262156,1801,90811,9,8999.969999999972,0.0918935686,0.00026757018612003265,9.073960296304134e-07,0.10185412274703223,0.9803926927016087,60.0,1741
1,137,delithiation,10,0.6918503972366863,0.6822207725836009,-4.41544e-05,1799.9799999999814,9000.0,0.01775000989999999,-0.021468743699999987,0.022076954697777547,1511722.46,0.0956827179,0.1134327278,1801,90811,9,8999.969999999972,0.0919639841,0.0002973074724685663,8.160065803006691e-07,0.10144864663433074,0.9870692746396772,60.0,1741
1,138,delithiation,10,0.6822207725836009,0.6725911261215347,-4.41545e-05,1799.9799999999814,9000.0,0.0189804286,-0.02256352460000001,0.022077004697221993,1522522.46,0.0956434384,0.114623867,1801,90811,9,8999.969999999972,0.0920603424,0.00033145887681834213,7.21126127516024e-07,0.10113211619327979,0.9918360073318853,60.0,1741
1,139,delithiation,10,0.6725911261215347,0.6629615014684496,-4.41544e-05,1799.9799999999814,9000.0,0.0199884996,-0.0237702355,0.022076954697777547,1533322.46,0.0959517807,0.1159402803,1801,90811,9,8999.969999999972,0.0921700448,0.00036991495746771795,5.954139524636201e-07,0.10078912252238134,0.9955148028837816,60.0,1741
1,140,delithiation,10,0.6629615014684496,0.6533318550063834,-4.41545e-05,1799.9799999999814,9000.0,0.02132270480000001,-0.024989537899999997,0.022077004697221993,1544122.46,0.0959710479,0.1172937527,1801,90811,9,8999.969999999972,0.0923042148,0.0004092739652131276,4.596547473138638e-07,0.10041055410144964,0.9978113149677392,60.0,1741
1,141,delithiation,10,0.6533318550063834,0.6437021649263555,-4.41547e-05,1799.9799999999814,9000.0,0.022664301099999992,-0.0261665955,0.02207710469611088,1554922.46,0.0959666073,0.1186309084,1801,90811,9,8999.969999999972,0.0924643129,0.00045002935862409115,3.2302645286637134e-07,0.09991250112593814,0.9991048308142249,60.0,1741
1,142,delithiation,10,0.6437021649263555,0.6340724966553084,-4.41546e-05,1799.9799999999814,9000.0,0.0237509236,-0.0272976905,0.02207705469666644,1565722.46,0.0962260365,0.1199769601,1801,90811,9,8999.969999999972,0.0926792696,0.0004916088870638589,2.7205499678601594e-07,0.09937120956280655,0.9994677173426235,60.0,1741
1,143,delithiation,10,0.6340724966553084,0.6244428065752805,-4.41547e-05,1799.9799999999814,9000.0,0.0250013694,-0.0280974581,0.02207710469611088,1576522.46,0.0962423384,0.1212437078,1801,90811,9,8999.969999999972,0.0931462497,0.0005327874091111235,3.8393549435241446e-07,0.0987759274538488,0.9990977722212038,60.0,1741
1,144,delithiation,10,0.6244428065752805,0.6148131383042335,-4.41546e-05,1799.9799999999814,9000.0,0.0265001282,-0.029057346299999995,0.02207705469666644,1587322.46,0.0965988636,0.1230989918,1801,90811,9,8999.969999999972,0.0940416455,0.0005824003079956846,5.759273162515364e-07,0.09844470879246071,0.9983023278308664,60.0,1741
1,145,delithiation,10,0.6148131383042335,0.6051834264152247,-4.41548e-05,1799.9799999999814,9000.0,0.027932897199999987,-0.029781490599999988,0.022077154695555327,1598122.46,0.0976447314,0.1255776286,1801,90811,9,8999.969999999972,0.095796138,0.0006320538168378641,7.337524202046975e-07,0.0987833602460481,0.99766184164704,60.0,1741
1,146,delithiation,10,0.6051834264152247,0.5955537581441777,-4.41546e-05,1799.9799999999814,9000.0,0.02922337509999999,-0.028963148599999988,0.02207705469666644,1608922.46,0.0993717685,0.1285951436,1801,90811,9,8999.969999999972,0.099631995,0.0006694780375789788,7.41175752824827e-07,0.10035813407205557,0.9978731119065943,60.0,1741
1,147,delithiation,10,0.5955537581441777,0.5859240244461879,-4.41549e-05,1799.9799999999814,9000.0,0.02928417180000001,-0.024804823100000012,0.022077204694999773,1619722.46,0.1030786112,0.132362783,1801,90811,9,8999.969999999972,0.1075579599,0.0006632445346541777,6.6311013128934e-07,0.10482378163988076,0.9982647211558303,60.0,1741
1,148,delithiation,10,0.5859240244461879,0.5762943125571791,-4.41548e-05,1799.9799999999814,9000.0,0.025690011699999987,-0.018199674799999996,0.022077154695555327,1630522.46,0.1112401858,0.1369301975,1801,90811,9,8999.969999999972,0.1187305227,0.0005371279126021507,1.3295507452061512e-06,0.11525760262822134,0.9894573196324284,60.0,1741
1,149,delithiation,10,0.5762943125571791,0.5666646006681704,-4.41548e-05,1799.9799999999814,9000.0,0.018479414299999983,-0.014967113799999987,0.022077154695555327,1641322.46,0.1223555431,0.1408349574,1801,90811,9,8999.969999999972,0.1258678436,0.00027813038298517577,1.5519839568250778e-06,0.1298624781529888,0.9486339878615625,60.0,1741
1,150,delithiation,10,0.5666646006681704,0.5570348669701807,-4.41549e-05,1799.9799999999814,9000.0,0.013215273599999994,-0.014295548200000008,0.022077204694999773,1652122.46,0.1296002269,0.1428155005,1801,90811,9,8999.969999999972,0.1285199523,0.0001253164967742291,1.1197981424262677e-06,0.1379522334920936,0.8780746489059286,60.0,1741
1,151,delithiation,10,0.5570348669701807,0.547405133272191,-4.41549e-05,1799.9799999999814,9000.0,0.011394083499999985,-0.01390713460000001,0.022077204694999773,1662922.46,0.1320907474,0.1434848309,1801,90811,9,8999.969999999972,0.1295776963,7.904140235977197e-05,9.621158069122848e-07,0.14052979220704903,0.7951282070829974,60.0,1741
1,152,delithiation,10,0.547405133272191,0.5377753995742014,-4.41549e-05,1799.9799999999814,9000.0,0.010752886600000011,-0.013557255300000015,0.022077204694999773,1673722.46,0.1329631805,0.1437160671,1801,90811,9,8999.969999999972,0.1301588118,6.428262255674481e-05,8.750894876811864e-07,0.14134645419020644,0.7562762699710419,60.0,1741
1,153,delithiation,10,0.5377753995742014,0.5281456658762116,-4.41549e-05,1799.9799999999814,9000.0,0.010237783199999989,-0.013366758899999998,0.022077204694999773,1684522.46,0.1336784363,0.1439162195,1801,90811,9,8999.969999999972,0.1305494606,5.9439218624555726e-05,8.310361795705173e-07,0.14175116412692,0.7463060005693364,60.0,1741
1,154,delithiation,10,0.5281456658762116,0.5185159103692412,-4.4155e-05,1799.9799999999814,9000.0,0.010229617299999993,-0.013372689399999999,0.022077254694444215,1695322.46,0.1339608431,0.1441904604,1801,90811,9,8999.969999999972,0.130817771,5.86007412595517e-05,8.097641320694267e-07,0.14205877887351023,0.7507195755045536,60.0,1741
1,155,delithiation,10,0.5185159103692412,0.5088862202892133,-4.41547e-05,1799.9799999999814,9000.0,0.01007619500000001,-0.013420879800000007,0.02207710469611088,1706122.46,0.1343870461,0.1444632411,1801,90811,9,8999.969999999972,0.1310423613,5.9261565072829146e-05,8.02327468440416e-07,0.14231343962067564,0.7582911054704852,60.0,1741
1,156,delithiation,10,0.5088862202892133,0.4992565084002044,-4.41548e-05,1799.9799999999814,9000.0,0.010378599099999997,-0.01362764829999999,0.022077154695555327,1716922.46,0.1345352829,0.144913882,1801,90811,9,8999.969999999972,0.1312862337,6.335749738930177e-05,7.947617288516422e-07,0.14258043387765065,0.7851520501118188,60.0,1741
1,157,delithiation,10,0.4992565084002044,0.4896267747022147,-4.41549e-05,1799.9799999999814,9000.0,0.010541677499999985,-0.013796657299999987,0.022077204694999773,1727722.46,0.1346813142,0.1452229917,1801,90811,9,8999.969999999972,0.1314263344,6.351879872455053e-05,8.166149265028362e-07,0.14289621245720777,0.7767422328876089,60.0,1741
1,158,delithiation,10,0.4896267747022147,0.479997062813206,-4.41548e-05,1799.9799999999814,9000.0,0.010360062099999984,-0.013852983699999988,0.022077154695555327,1738522.46,0.134937048,0.1452971101,1801,90811,9,8999.969999999972,0.1314441264,6.57314841401949e-05,8.173071558900994e-07,0.14291645258388544,0.7881101209669206,60.0,1741
1,159,delithiation,10,0.479997062813206,0.4703673945421589,-4.41546e-05,1799.9799999999814,9000.0,0.010257035500000011,-0.013566881400000008,0.02207705469666644,1749322.46,0.1347672939,0.1450243294,1801,90811,9,8999.969999999972,0.131457448,6.798850647980341e-05,7.654862903260165e-07,0.14250485629499962,0.8193721841462684,60.0,1741
1,160,delithiation,10,0.4703673945421589,0.4607377480800928,-4.41545e-05,1799.9799999999814,9000.0,0.01010954380000001,-0.013397872499999991,0.022077004697221993,1760122.46,0.1348540187,0.1449635625,1801,90811,9,8999.969999999972,0.13156569,7.450277573805184e-05,7.273408308828572e-07,0.1421819469600707,0.8578232943357967,60.0,1741
1,161,delithiation,10,0.4607377480800928,0.45110812342700746,-4.41544e-05,1799.9799999999814,9000.0,0.010348945800000009,-0.013544648900000011,0.022076954697777547,1770922.46,0.1348769963,0.1452259421,1801,90811,9,8999.969999999972,0.1316812932,8.188138970721323e-05,7.129378469490631e-07,0.1421338548122449,0.8835205839975994,60.0,1741
1,162,delithiation,10,0.45110812342700746,0.44147847696494136,-4.41545e-05,1799.9799999999814,9000.0,0.01066914200000002,-0.013822585299999995,0.022077004697221993,1781722.46,0.1349659562,0.1456350982,1801,90811,9,8999.969999999972,0.1318125129,9.042109638621224e-05,6.896737122688953e-07,0.1421577850431907,0.9081258319514788,60.0,1741
1,163,delithiation,10,0.44147847696494136,0.4318488086938944,-4.41546e-05,1799.9799999999814,9000.0,0.011027157300000007,-0.014056056699999986,0.02207705469666644,1792522.46,0.1350207925,0.1460479498,1801,90811,9,8999.969999999972,0.1319918931,9.957324317748703e-05,6.674271634718836e-07,0.14220479518896334,0.9275312789694096,60.0,1741
1,164,delithiation,10,0.4318488086938944,0.4222191186138665,-4.41547e-05,1799.9799999999814,9000.0,0.011423707000000005,-0.014650553499999996,0.02207710469611088,1803322.46,0.1354092062,0.1468329132,1801,90811,9,8999.969999999972,0.1321823597,0.00011299582710641,6.344382378521875e-07,0.1423992837796698,0.948027409356439,60.0,1741
1,165,delithiation,10,0.4222191186138665,0.4125894721518003,-4.41545e-05,1799.9799999999814,9000.0,0.011793613399999986,-0.0150397122,0.022077004697221993,1814122.46,0.1355144382,0.1473080516,1801,90811,9,8999.969999999972,0.1322683394,0.00012224397256543464,5.905254687824283e-07,0.1424627275765964,0.9610016638665684,60.0,1741
1,166,delithiation,10,0.4125894721518003,0.40295980388075336,-4.41546e-05,1799.9799999999814,9000.0,0.012067109399999998,-0.015181273200000012,0.02207705469666644,1824922.46,0.1354833245,0.1475504339,1801,90811,9,8999.969999999972,0.1323691607,0.0001330875327035537,5.155038497661737e-07,0.14220327255400256,0.9745725485125133,60.0,1741
1,167,delithiation,10,0.40295980388075336,0.39333020103664895,-4.41543e-05,1799.9799999999814,9000.0,0.012254625600000013,-0.015286505200000022,0.022076904698333105,1835722.46,0.1354936957,0.1477483213,1801,90811,9,8999.969999999972,0.1324618161,0.00014436491167433668,4.249375433297961e-07,0.1418794339496942,0.9851566549208901,60.0,1741
1,168,delithiation,10,0.39333020103664895,0.3837006418105062,-4.41541e-05,1799.9799999999814,9000.0,0.012521475599999998,-0.015273928699999995,0.022076804699444213,1846522.46,0.1354959309,0.1480174065,1801,90811,9,8999.969999999972,0.1327434778,0.00015996317247490982,3.001215121700841e-07,0.1414177057421073,0.9939158009841269,60.0,1741
1,169,delithiation,10,0.3837006418105062,0.37407106077538277,-4.41542e-05,1799.9799999999814,9000.0,0.01307442789999999,-0.015544474099999983,0.02207685469888866,1857322.46,0.1357094049,0.1487838328,1801,90811,9,8999.969999999972,0.1332393587,0.00017728569945254713,2.042033319207876e-07,0.14136785858171522,0.9976981501728734,60.0,1741
1,170,delithiation,10,0.37407106077538277,0.3644414797402592,-4.41542e-05,1799.9799999999814,9000.0,0.013619214300000015,-0.01577124000000002,0.02207685469888866,1868122.46,0.1362267733,0.1498459876,1801,90811,9,8999.969999999972,0.1340747476,0.00019374301694096487,1.5045790284344912e-07,0.1416633617990041,0.9989523354705667,60.0,1741
1,171,delithiation,10,0.3644414797402592,0.35481185508717383,-4.41544e-05,1799.9799999999814,9000.0,0.014104723900000005,-0.0156393051,0.022076954697777547,1878922.46,0.1370547116,0.1511594355,1801,90811,9,8999.969999999972,0.1355201304,0.00020648112596528186,1.5736934557426038e-07,0.14243682599864615,0.998990884991069,60.0,1741
1,172,delithiation,10,0.35481185508717383,0.3451822522430694,-4.41543e-05,1799.9799999999814,9000.0,0.014539092799999986,-0.0156126023,0.022076904698333105,1889722.46,0.1385512352,0.153090328,1801,90811,9,8999.969999999972,0.1374777257,0.00021413113340330576,1.8583244476777837e-07,0.14414050173016682,0.9986919793710516,60.0,1741
1,173,delithiation,10,0.3451822522430694,0.3355526057810033,-4.41545e-05,1799.9799999999814,9000.0,0.014201849700000019,-0.015425801300000014,0.022077004697221993,1900522.46,0.1407800913,0.154981941,1801,90811,9,8999.969999999972,0.1395561397,0.0002024825410125661,3.928937206810228e-07,0.14671804243191772,0.9934951044917677,60.0,1741
1,174,delithiation,10,0.3355526057810033,0.3259229593189372,-4.41545e-05,1799.9799999999814,9000.0,0.013974279199999995,-0.014949887999999995,0.022077004697221993,1911322.46,0.1428132653,0.1567875445,1801,90811,9,8999.969999999972,0.1418376565,0.00018500657066520133,6.71383185095415e-07,0.14936854506123248,0.977611121996595,60.0,1741
1,175,delithiation,10,0.3259229593189372,0.31629333466585197,-4.41544e-05,1799.9799999999814,9000.0,0.013640731599999983,-0.014401346499999995,0.022076954697777547,1922122.46,0.1450317502,0.1586724818,1801,90811,9,8999.969999999972,0.1442711353,0.00016615291331199112,7.578875947668852e-07,0.151996056905376,0.9650813704865816,60.0,1741
1,176,delithiation,10,0.31629333466585197,0.3066637100127666,-4.41544e-05,1799.9799999999814,9000.0,0.013389438400000009,-0.01376089459999999,0.022076954697777547,1932922.46,0.1473310292,0.1607204676,1801,90811,9,8999.969999999972,0.146959573,0.0001602491568937144,6.501152889034253e-07,0.15414770117594248,0.972175117701432,60.0,1741
1,177,delithiation,10,0.3066637100127666,0.2970340635507005,-4.41545e-05,1799.9799999999814,9000.0,0.013716340100000002,-0.013545185299999984,0.022077004697221993,1943722.46,0.14995718,0.1636735201,1801,90811,9,8999.969999999972,0.1501283348,0.0001716438958482052,5.118897456913313e-07,0.15649434636163254,0.9847689424762603,60.0,1741
1,178,delithiation,10,0.2970340635507005,0.2874044170886344,-4.41545e-05,1799.9799999999814,9000.0,0.01437157389999999,-0.013322770599999978,0.022077004697221993,1954522.46,0.1531036794,0.1674752533,1801,90811,9,8999.969999999972,0.1541524827,0.0001892741750408387,4.222457151297645e-07,0.1594672337512824,0.9914196523651683,60.0,1741
1,179,delithiation,10,0.2874044170886344,0.2777747706265683,-4.41545e-05,1799.9799999999814,9000.0,0.014654010600000017,-0.013070702600000011,0.022077004697221993,1965322.46,0.1570973694,0.17175138,1801,90811,9,8999.969999999972,0.1586806774,0.00019392624653523076,4.191279242216709e-07,0.16354943123200227,0.9919423937102119,60.0,1741
1,180,delithiation,10,0.2777747706265683,0.2681451241645021,-4.41545e-05,1799.9799999999814,9000.0,0.014218896600000003,-0.013421982500000013,0.022077004697221993,1976122.46,0.1618819833,0.1761008799,1801,90811,9,8999.969999999972,0.1626788974,0.00017556287855236124,5.140725433067771e-07,0.16868485204700304,0.9853088631936865,60.0,1741
1,181,delithiation,10,0.2681451241645021,0.258515477702436,-4.41545e-05,1799.9799999999814,9000.0,0.01461917159999998,-0.014060914499999994,0.022077004697221993,1986922.46,0.1659164727,0.1805356443,1801,90811,9,8999.969999999972,0.1664747298,0.00017671488292631554,5.131800921337235e-07,0.17295593431334208,0.9855465976996958,60.0,1741
1,182,delithiation,10,0.258515477702436,0.24888576581342725,-4.41548e-05,1799.9799999999814,9000.0,0.016126096199999995,-0.014542639199999985,0.022077154695555327,1997722.46,0.169647038,0.1857731342,1801,90811,9,8999.969999999972,0.171230495,0.00021647681291523708,4.4809835971292066e-07,0.17638889778386715,0.9926039554065451,60.0,1741
1,183,delithiation,10,0.24888576581342725,0.23925607573339935,-4.41547e-05,1799.9799999999814,9000.0,0.017673760700000013,-0.014177858799999998,0.02207710469611088,2008522.46,0.1743278801,0.1920016408,1801,90811,9,8999.969999999972,0.177823782,0.0002628750985332638,3.94370788999865e-07,0.18056796319000354,0.9961013549711071,60.0,1741
1,184,delithiation,10,0.23925607573339935,0.22962647288929494,-4.41543e-05,1799.9799999999814,9000.0,0.017954707099999995,-0.013343185100000016,0.022076904698333105,2019322.46,0.1807706058,0.1987253129,1801,90811,9,8999.969999999972,0.1853821278,0.00028205735480369885,3.1722928820715085e-07,0.1865484332811836,0.9978050886080359,60.0,1741
1,185,delithiation,10,0.22962647288929494,0.21999684823620957,-4.41544e-05,1799.9799999999814,9000.0,0.016817688900000016,-0.01363959910000001,0.022076954697777547,2030122.46,0.1882680953,0.2050857842,1801,90811,9,8999.969999999972,0.1914461851,0.00023692292302136334,4.2363809494978606e-07,0.1948694678413883,0.9944707345795576,60.0,1741
1,186,delithiation,10,0.21999684823620957,0.21036724539210516,-4.41543e-05,1799.9799999999814,9000.0,0.017359554799999982,-0.014250308299999986,0.022076904698333105,2040922.46,0.1945551634,0.2119147182,1801,90811,9,8999.969999999972,0.1976644099,0.00025079245282099165,5.487992315885633e-07,0.20085888063679555,0.991741595066062,60.0,1741
1,187,delithiation,10,0.21036724539210516,0.2007376643569816,-4.41542e-05,1799.9799999999814,9000.0,0.020245879800000005,-0.014074534100000008,0.02207685469888866,2051722.46,0.200794071,0.2210399508,1801,90811,9,8999.969999999972,0.2069654167,0.00033836427174574913,7.067889455986622e-07,0.20607630127325466,0.9924694408565436,60.0,1741
1,188,delithiation,10,0.2007376643569816,0.19110810513083898,-4.41541e-05,1799.9799999999814,9000.0,0.018108189099999977,-0.013491809399999999,0.022076804699444213,2062522.46,0.2101172209,0.22822541,1801,90811,9,8999.969999999972,0.2147336006,0.00027357745830569466,7.908856757886782e-07,0.21720190972892003,0.985674821448822,60.0,1741
1,189,delithiation,10,0.19110810513083898,0.1814784804777536,-4.41544e-05,1799.9799999999814,9000.0,0.012167275000000005,-0.013792753200000007,0.022076954697777547,2073322.46,0.2178830504,0.2300503254,1801,90811,9,8999.969999999972,0.2162575722,7.099854333902445e-05,7.332457934403412e-07,0.2272196926027102,0.8435393251259318,60.0,1741
1,190,delithiation,10,0.1814784804777536,0.1718488776336492,-4.41543e-05,1799.9799999999814,9000.0,0.011736631399999975,-0.014290124099999996,0.022076904698333105,2084122.46,0.219353646,0.2310902774,1801,90811,9,8999.969999999972,0.2168001533,5.637163161403513e-05,7.038670737636664e-07,0.22883823372744977,0.7867085134072653,60.0,1741
1,191,delithiation,10,0.1718488776336492,0.1622192311715831,-4.41545e-05,1799.9799999999814,9000.0,0.012485235900000002,-0.015096575000000001,0.022077004697221993,2094922.46,0.2198880911,0.232373327,1801,90811,9,8999.969999999972,0.217276752,7.371459920535243e-05,8.049529823414589e-07,0.22938165494699814,0.8282505596996691,60.0,1741
1,192,delithiation,10,0.1622192311715831,0.15258967194544049,-4.41541e-05,1799.9799999999814,9000.0,0.014087051199999978,-0.016444861899999996,0.022076804699444213,2105722.46,0.2203053832,0.2343924344,1801,90811,9,8999.96999999974,0.2179475725,0.00011613618580637335,8.955727969880493e-07,0.22954069609159847,0.9062807103988854,60.0,1741
1,193,delithiation,10,0.15258967194544049,0.14296009091031692,-4.41542e-05,1799.9799999999814,9000.0,0.017951816399999987,-0.019377142200000003,0.02207685469888866,2116522.46,0.2209628522,0.2389146686,1801,90811,9,8999.96999999974,0.2195375264,0.00022452779266543286,9.000819167034653e-07,0.22918710911797718,0.9728135164311122,60.0,1741
1,194,delithiation,10,0.14296009091031692,0.13333048806621262,-4.41543e-05,1799.9799999999814,9000.0,0.02817040680000002,-0.02216035120000001,0.022076904698333105,2127322.46,0.2225742936,0.2507447004,1801,90811,9,8999.96999999974,0.2285843492,0.0005234498195183687,1.4616844371093322e-06,0.2269019598933372,0.9866215039114014,60.0,1741
1,195,delithiation,10,0.13333048806621262,0.12370084160414652,-4.41545e-05,1799.9799999999814,9000.0,0.05104404690000003,-0.01444667580000003,0.022077004697221993,2138122.46,0.2316580713,0.2827021182,1801,90811,9,8999.96999999974,0.2682554424,0.0012520112650843088,5.4824866510679985e-06,0.22519761423093734,0.967730466383435,60.0,1741
1,196,delithiation,10,0.12370084160414652,0.1140712387600421,-4.41543e-05,1799.9799999999814,9000.0,0.06645306940000001,-0.016217649,0.022076904698333105,2148922.46,0.2713620067,0.3378150761,1801,90811,9,8999.96999999974,0.3215974271,0.001695416241920673,7.088120479515131e-06,0.26042524147350843,0.9705011464556141,60.0,1741
1,197,delithiation,10,0.1140712387600421,0.10444157048899505,-4.41546e-05,1799.9799999999814,9000.0,0.08558547499999997,-0.019178867299999958,0.02207705469666644,2159722.46,0.3247144818,0.4102999568,1801,90811,9,8999.96999999974,0.3911210895,0.0022188741509872813,9.602429933239279e-06,0.30869217780860225,0.9684588371606558,60.0,1741
1,198,delithiation,10,0.10444157048899505,0.09481203307183328,-4.4154e-05,1799.9799999999814,9000.0,0.1172676385,-0.023160576900000007,0.02207675469999977,2170522.46,0.3942684233,0.5115360618,1801,90811,9,8999.96999999974,0.4883754849,0.003091966920434859,1.4239615613035241e-05,0.3689947209871324,0.964428950824334,60.0,1741
1,199,delithiation,10,0.09481203307183328,0.08518251746365235,-4.41539e-05,1799.9799999999814,9000.0,0.1868977249,-0.030664145899999995,0.022076704700555325,2181322.46,0.4916387498,0.6785364747,1801,90811,9,8999.96999999974,0.6478723288,0.00503680485232329,2.7360255499709798e-05,0.4414956920085993,0.9511912723448483,60.0,1741
1,200,delithiation,10,0.08518251746365235,0.07814661242333687,-4.4154e-05,1315.1710000000894,19800.0,0.34862327579999985,-0.11475896839999988,0.016130572315001094,2192122.46,0.6513842344,1.0000075102,1317,1981,13,5999.979999999981,0.8852485418,0.011574977040316608,9.830712641038633e-05,0.5205060466874545,0.9169886612395766,60.0,1257
2,1,lithiation,4,0.0,0.010110701073439147,4.41544e-05,1799.9799999999814,9000.0,-0.33480376,0.025514304600000037,0.022076954697777547,2222237.651,0.8756830096,0.5408792496,1801,90811,3,8999.970000000205,0.5663935542,-0.00860168335255228,9.26734998433824e-06,0.8996291606934845,0.9979854964423304,60.0,1741
2,2,lithiation,4,0.010110701073439147,0.02022137924836518,4.41543e-05,1799.9799999999814,9000.0,-0.1436884999,0.022151648999999995,0.022076904698333105,2233037.651,0.5630251169,0.419336617,1801,90811,3,8999.970000000205,0.441488266,-0.003723399486415111,7.1638709642864685e-06,0.5816238763305277,0.9936036971078707,60.0,1741
2,3,lithiation,4,0.02022137924836518,0.03033210322031744,4.41545e-05,1799.9799999999814,9000.0,-0.09888988729999998,0.02007746699999996,0.022077004697221993,2243837.651,0.4379108846,0.3390209973,1801,90811,3,8999.970000000205,0.3590984643,-0.0025008054507011344,5.711718070104903e-06,0.4488132440557326,0.9910101715432064,60.0,1741
2,4,lithiation,4,0.03033210322031744,0.0404428271922697,4.41545e-05,1799.9799999999814,9000.0,-0.07588699460000004,0.01856228710000002,0.022077004697221993,2254637.651,0.3556204438,0.2797334492,1801,90811,3,8999.970000000205,0.2982957363,-0.0018724696106119495,4.491838460048388e-06,0.36219819730293235,0.9900918229506102,60.0,1741
2,5,lithiation,4,0.0404428271922697,0.05055357406273507,4.41546e-05,1799.9799999999814,9000.0,-0.06112706660000003,0.01734805110000001,0.02207705469666644,2265437.651,0.2949629724,0.2338359058,1801,90811,3,8999.970000000205,0.2511839569,-0.0014704250415931448,3.5026171426762396e-06,0.29862222070797434,0.9902290943040488,60.0,1741
2,6,lithiation,4,0.05055357406273507,0.0606642522376611,4.41543e-05,1799.9799999999814,9000.0,-0.047433972399999996,0.01519319420000001,0.022076904698333105,2276237.651,0.2480469346,0.2006129622,1801,90811,3,8999.970000000205,0.2158061564,-0.0011287447628009508,2.0835144789333234e-06,0.24919155897833598,0.9941097265871857,60.0,1741
2,7,lithiation,4,0.060664252237661094,0.07077497620961336,4.41545e-05,1799.9799999999814,9000.0,-0.01947742699999999,0.015472620699999995,0.022077004697221993,2287037.651,0.2128099799,0.1933325529,1801,90811,3,8999.970000000205,0.2088051736,-0.00024307417675367325,1.801574524612191e-06,0.20272183658617046,0.9128026491558181,60.0,1741
2,8,lithiation,4,0.07077497620961336,0.08088570018156561,4.41545e-05,1799.9799999999814,9000.0,-0.014474868799999985,0.01624131199999998,0.022077004697221993,2297837.651,0.2058371902,0.1913623214,1801,90811,3,8999.970000000205,0.2076036334,-9.701288076334951e-05,1.074907953209782e-06,0.1952647336439413,0.8240674849948489,60.0,1741
2,9,lithiation,4,0.08088570018156561,0.09099642415351789,4.41545e-05,1799.9799999999814,9000.0,-0.015147894600000017,0.017182678000000007,0.022077004697221993,2308637.651,0.204377681,0.1892297864,1801,90811,3,8999.970000000205,0.2064124644,-0.0001173040166731644,1.230891892001859e-06,0.19395391361625142,0.8392953465779153,60.0,1741
2,10,lithiation,4,0.09099642415351789,0.10110714812547016,4.41545e-05,1799.9799999999814,9000.0,-0.016672611199999993,0.018270790499999995,0.022077004697221993,2319437.651,0.2031828165,0.1865102053,1801,90811,3,8999.970000000205,0.2047809958,-0.00015857951557169704,1.3079780287433681e-06,0.19292295745494523,0.8942097361868129,60.0,1741
2,11,lithiation,4,0.10110714812547016,0.11121791789444863,4.41547e-05,1799.9799999999814,9000.0,-0.018631666899999982,0.0192010403,0.02207710469611088,2330237.651,0.2015387416,0.1829070747,1801,90811,3,8999.970000000205,0.202108115,-0.00021340773925620433,1.2901089120186833e-06,0.19161080570816372,0.9402451572699416,60.0,1741
2,12,lithiation,4,0.11121791789444863,0.12132868766342711,4.41547e-05,1799.9799999999814,9000.0,-0.0206530392,0.019241839600000005,0.02207710469611088,2341037.651,0.1989095807,0.1782565415,1801,90811,3,8999.970000000205,0.1974983811,-0.00027595440373254156,1.1029299218995976e-06,0.18968384493111962,0.9729715643686744,60.0,1741
2,13,lithiation,4,0.12132868766342711,0.1314394574324056,4.41547e-05,1799.9799999999814,9000.0,-0.021718174199999996,0.01813659070000001,0.02207710469611088,2351837.651,0.1941345632,0.172416389,1801,90811,3,8999.970000000205,0.1905529797,-0.000319729409841119,8.805064700928036e-07,0.18581829612689918,0.9869830508653988,60.0,1741
2,14,lithiation,4,0.1314394574324056,0.14155022720138408,4.41547e-05,1799.9799999999814,9000.0,-0.0213979185,0.01654219629999998,0.02207710469611088,2362637.651,0.1873292625,0.165931344,1801,90811,3,8999.970000000205,0.1824735403,-0.00032426225892246395,6.706428771504388e-07,0.179687228318612,0.992616354566203,60.0,1741
2,15,lithiation,4,0.14155022720138408,0.15166095117333633,4.41545e-05,1799.9799999999814,9000.0,-0.0205343962,0.015818774699999982,0.022077004697221993,2373437.651,0.1793394983,0.1588051021,1801,90811,3,8999.970000000205,0.1746238768,-0.00030863346574804603,5.894746084866719e-07,0.17196228211263034,0.9936962727072459,60.0,1741
2,16,lithiation,4,0.15166095117333633,0.1617716980438017,4.41546e-05,1799.9799999999814,9000.0,-0.019885808199999994,0.015465170100000009,0.02207705469666644,2384237.651,0.1715276539,0.1516418457,1801,90811,3,8999.970000000205,0.1671070158,-0.00029495596609696757,5.552567962203757e-07,0.16429838315364692,0.9938750189078401,60.0,1741
2,17,lithiation,4,0.1617716980438017,0.17188244491426707,4.41546e-05,1799.9799999999814,9000.0,-0.019343942400000008,0.015103429500000015,0.02207705469666644,2395037.651,0.1640159786,0.1446720362,1801,90811,3,8999.970000000205,0.1597754657,-0.00028504268785662723,5.153550945589996e-07,0.15684596871506915,0.9943476224902198,60.0,1741
2,18,lithiation,4,0.17188244491426707,0.18199323758175867,4.41548e-05,1799.9799999999814,9000.0,-0.018193572699999994,0.014861822100000005,0.022077154695555327,2405837.651,0.1567659974,0.1385724247,1801,90811,3,8999.970000000205,0.1534342468,-0.00025322558365353613,5.800128513661462e-07,0.14925028669146054,0.9909590233074802,60.0,1741
2,19,lithiation,4,0.18199323758175867,0.19210403024925024,4.41548e-05,1799.9799999999814,9000.0,-0.016771852999999975,0.0153006017,0.022077154695555327,2416637.651,0.1502260864,0.1334542334,1801,90811,3,8999.970000000205,0.1487548351,-0.00020824170196909064,7.064238540518032e-07,0.14230582924305235,0.9803804285385667,60.0,1741
2,20,lithiation,4,0.19210403024925024,0.20221482291674184,4.41548e-05,1799.9799999999814,9000.0,-0.0176368653,0.015410303999999986,0.022077154695555327,2427437.651,0.1455340981,0.1278972328,1801,90811,3,8999.970000000205,0.1433075368,-0.00023829187130785433,5.626133347739845e-07,0.1381049639285848,0.9903991118244154,60.0,1741
2,21,lithiation,4,0.20221482291674184,0.21232561558423343,4.41548e-05,1799.9799999999814,9000.0,-0.01795335860000001,0.014813594599999994,0.022077154695555327,2438237.651,0.1401801705,0.1222268119,1801,90811,3,8999.970000000205,0.1370404065,-0.00025390239346076405,4.976736948306711e-07,0.13298709572109857,0.9933631286306042,60.0,1741
2,22,lithiation,4,0.21232561558423343,0.22243636245469878,4.41546e-05,1799.9799999999814,9000.0,-0.015935726400000003,0.013933755399999984,0.02207705469666644,2449037.651,0.1340783536,0.1181426272,1801,90811,3,8999.970000000205,0.1320763826,-0.00020542214996472185,6.967929316805987e-07,0.1265502379277464,0.980384076317526,60.0,1741
2,23,lithiation,4,0.22243636245469878,0.23254717802070352,4.41549e-05,1799.9799999999814,9000.0,-0.012663938100000008,0.014033056800000013,0.022077204694999773,2459837.651,0.1290202141,0.116356276,1801,90811,3,8999.970000000205,0.1303893328,-0.00010836509438370395,1.008869348767226e-06,0.12058456110112166,0.8690159649302435,60.0,1741
2,24,lithiation,4,0.23254717802070352,0.24265799358670823,4.41549e-05,1799.9799999999814,9000.0,-0.012510485899999993,0.0142561868,0.022077204694999773,2470637.651,0.127348721,0.1148382351,1801,90811,3,8999.970000000205,0.1290944219,-0.00010454628707871408,9.527699003078493e-07,0.11899059714222718,0.8737971822020862,60.0,1741
2,25,lithiation,4,0.24265799358670823,0.25276880915271294,4.41549e-05,1799.9799999999814,9000.0,-0.012992285199999995,0.0143962428,0.022077204694999773,2481437.651,0.1260752976,0.1130830124,1801,90811,3,8999.970000000205,0.1274792552,-0.0001219376782933504,8.91248771474794e-07,0.11793050613763743,0.9149957385589732,60.0,1741
2,26,lithiation,4,0.25276880915271294,0.26287964761723076,4.4155e-05,1799.9799999999814,9000.0,-0.013341411999999997,0.014411084399999982,0.022077254694444215,2492237.651,0.1244601533,0.1111187413,1801,90811,3,8999.970000000205,0.1255298257,-0.00013252387692670134,8.752933901698384e-07,0.11638471001521594,0.9294880952432467,60.0,1741
2,27,lithiation,4,0.26287964761723076,0.27299050898026167,4.41551e-05,1799.9799999999814,9000.0,-0.012872934399999994,0.014983311299999996,0.02207730469388866,2503037.651,0.122333549,0.1094606146,1801,90811,3,8999.970000000205,0.1244439259,-0.00011752888386584567,9.987374115387133e-07,0.1139447140397308,0.8884325614531923,60.0,1741
2,28,lithiation,4,0.27299050898026167,0.2831013474447795,4.4155e-05,1799.9799999999814,9000.0,-0.012350380500000008,0.0155674071,0.022077254694444215,2513837.651,0.1212787852,0.1089284047,1801,90811,3,8999.970000000205,0.1244958118,-9.692668401278043e-05,1.174064039305312e-06,0.1123950904933067,0.7967171989140893,60.0,1741
2,29,lithiation,4,0.2831013474447795,0.293212117213758,4.41547e-05,1799.9799999999814,9000.0,-0.012538641700000006,0.015624493400000009,0.02207710469611088,2524637.651,0.121392183,0.1088535413,1801,90811,3,8999.970000000205,0.1244780347,-0.00010092817044080304,1.1803135774340635e-06,0.11248392096086345,0.807864322757806,60.0,1741
2,30,lithiation,4,0.293212117213758,0.30332284118571023,4.41545e-05,1799.9799999999814,9000.0,-0.012111678700000003,0.015190854699999992,0.022077004697221993,2535437.651,0.1213254705,0.1092137918,1801,90811,3,8999.970000000205,0.1244046465,-0.00010221719950468544,1.1323161036958732e-06,0.11289290961826955,0.8241330191733541,60.0,1741
2,31,lithiation,4,0.30332284118571023,0.3134336109546887,4.41547e-05,1799.9799999999814,9000.0,-0.012179136300000004,0.015142679199999995,0.02207710469611088,2546237.651,0.1213632748,0.1091841385,1801,90811,3,8999.970000000205,0.1243268177,-0.00010409397724706004,1.136924101629122e-06,0.11300054342901789,0.8281923367425954,60.0,1741
2,32,lithiation,4,0.3134336109546887,0.3235444036221803,4.41548e-05,1799.9799999999814,9000.0,-0.012248829000000003,0.015203476000000007,0.022077154695555327,2557037.651,0.1212884113,0.1090395823,1801,90811,3,8999.970000000205,0.1242430583,-0.00010633073181939665,1.1682007321423922e-06,0.11290867051270106,0.8265131069387073,60.0,1741
2,33,lithiation,4,0.3235444036221803,0.33365517339115874,4.41547e-05,1799.9799999999814,9000.0,-0.012455627399999988,0.015370994799999996,0.02207710469611088,2567837.651,0.1212632135,0.1088075861,1801,90811,3,8999.970000000205,0.1241785809,-0.00010903184326182456,1.209098119768331e-06,0.11275686854841331,0.8238227769269687,60.0,1741
2,34,lithiation,4,0.33365517339115874,0.34376596605865034,4.41548e-05,1799.9799999999814,9000.0,-0.01280327140000001,0.015763089100000002,0.022077154695555327,2578637.651,0.1211727932,0.1083695218,1801,90811,3,8999.970000000205,0.1241326109,-0.00011370742095414687,1.262048050988804e-06,0.11252928688197478,0.823569388183667,60.0,1741
2,35,lithiation,4,0.34376596605865034,0.35387680452316816,4.4155e-05,1799.9799999999814,9000.0,-0.013262823199999996,0.016158163500000003,0.022077254694444215,2589437.651,0.1211275682,0.107864745,1801,90811,3,8999.970000000205,0.1240229085,-0.00011808313536102759,1.341607878669965e-06,0.11216981280938976,0.8166741045755528,60.0,1741
2,36,lithiation,4,0.35387680452316816,0.36398759719065976,4.41548e-05,1799.9799999999814,9000.0,-0.013343632199999997,0.016307905299999995,0.022077154695555327,2600237.651,0.1208399758,0.1074963436,1801,90811,3,8999.970000000205,0.1238042489,-0.00012213719556378676,1.404751556926546e-06,0.11194191321455299,0.8129819088031515,60.0,1741
2,37,lithiation,4,0.36398759719065976,0.3740983440611252,4.41546e-05,1799.9799999999814,9000.0,-0.013310268600000008,0.01612035930000001,0.02207705469666644,2611037.651,0.1207102612,0.1073999926,1801,90811,3,8999.970000000205,0.1235203519,-0.00012480015331053915,1.439906613433747e-06,0.11191181742411742,0.8120224329425554,60.0,1741
2,38,lithiation,4,0.3740983440611252,0.3842089993375381,4.41542e-05,1799.9799999999814,9000.0,-0.013055279899999994,0.015757173299999996,0.02207685469888866,2621837.651,0.1205716357,0.1075163558,1801,90811,3,8999.970000000205,0.1232735291,-0.00012659605942056022,1.4314334721070337e-06,0.11211123628824793,0.8181084848629807,60.0,1741
2,39,lithiation,4,0.3842089993375381,0.39431963171543793,4.41541e-05,1799.9799999999814,9000.0,-0.013021923599999999,0.015751980199999988,0.022076804699444213,2632637.651,0.1203537211,0.1073317975,1801,90811,3,8999.970000000205,0.1230837777,-0.00013084240507994896,1.4570801317603218e-06,0.11209700775611674,0.822598485461448,60.0,1741
2,40,lithiation,4,0.39431963171543793,0.40443028699185085,4.41542e-05,1799.9799999999814,9000.0,-0.013340651999999995,0.016078099600000006,0.02207685469888866,2643437.651,0.120183982,0.10684333,1801,90811,3,8999.970000000205,0.1229214296,-0.00013814694741950514,1.5076664041557442e-06,0.11190324821583751,0.8284162614222387,60.0,1741
