Repository: zhangjunhuan846-hash/fangzhen

# 🔋 Fangzhen · 电池数据—模型研究工作站
  <strong>让实验记录、物理仿真、诊断分析与下一轮实验建议接在同一条可追溯的研究链上。</strong><br>
  Battery data → model → simulation → evidence → experiment
  <a href="#项目能做什么">项目能力</a> ·
  <a href="#研究流程">研究流程</a> ·
  <a href="#快速开始">快速开始</a> ·
  <a href="#项目路线图">路线图</a> ·
  <a href="STATUS.md">验收状态</a>
> **当前软件：本地工作站 v0.3.10。** `v0.1.0-platform` 是保留的仿真平台冻结标签，两者用途不同。工作站增加了数据录入、参数探索、机器学习辅助研究，以及环境和经济筛选；这些工程能力不自动构成真实回收石墨的材料验证。详细判据与失败记录以 [STATUS.md](STATUS.md) 为准。

## 项目能做什么

| 研究环节 | 已有能力 | 关键约束 |
| --- | --- | --- |
| **实验数据** | 数据集适配、协议与单位核对；本地工作站的方案、样品、工艺、表征、极片与半电池记录；Excel/CSV 导入和版本归档 | 原始数据、来源和测试条件必须由研究者提供，软件不补造缺失实测值 |

File: outputs/analysis/graphite_phaseB1/gitt_segments.csv (part 3 of 8)
cycle,pulse_id,branch,step,SOC_start,SOC_end,I_A,pulse_time_s,relax_time_s,delta_V_pulse_V,delta_V_relax_V,capacity_increment_mAh,t_pulse_start_s,V_pulse_start_V,V_pulse_end_V,n_pulse_samples,n_relax_samples,relax_step,relax_coverage_s,V_relax_end_V,sqrt_t_slope_V_per_sqrt_s,sqrt_t_slope_stderr,sqrt_t_intercept_V,sqrt_t_r2,ir_skip_s,n_fit_samples
2,41,lithiation,4,0.40443028699185085,0.41454096516677685,4.41543e-05,1799.9799999999814,9000.0,-0.013716466699999999,0.016468740999999995,0.022076904698333105,2654237.651,0.1199794039,0.1062629372,1801,90811,3,8999.970000000205,0.1227316782,-0.0001467420207873081,1.5686426835030247e-06,0.11165242404086015,0.8342241047243467,60.0,1741
2,42,lithiation,4,0.41454096516677685,0.424651666240216,4.41544e-05,1799.9799999999814,9000.0,-0.014267198800000006,0.016859374999999996,0.022076954697777547,2665037.651,0.1199045405,0.1056373417,1801,90811,3,8999.970000000205,0.1224967167,-0.00015683906750687998,1.6209846690369942e-06,0.11142751555612379,0.8433419861468889,60.0,1741
2,43,lithiation,4,0.424651666240216,0.43476229861811583,4.41541e-05,1799.9799999999814,9000.0,-0.014609649799999999,0.0171558708,0.022076804699444213,2675837.651,0.1196540073,0.1050443575,1801,90811,3,8999.970000000205,0.1222002283,-0.0001677132534815645,1.6592589892250068e-06,0.11125034797472613,0.8545451559177255,60.0,1741
2,44,lithiation,4,0.43476229861811583,0.4448728851989894,4.41539e-05,1799.9799999999814,9000.0,-0.014871291800000006,0.017339698900000006,0.022076704700555325,2686637.651,0.1193693653,0.1044980735,1801,90811,3,8999.970000000205,0.1218377724,-0.0001793726982442294,1.6805068913774817e-06,0.11115778371426331,0.8675737983085711,60.0,1741
2,45,lithiation,4,0.4448728851989894,0.45498342598283675,4.41537e-05,1799.9799999999814,9000.0,-0.01507365699999999,0.017529442899999997,0.022076604701666436,2697437.651,0.1189987585,0.1039251015,1801,90811,3,8999.970000000205,0.1214545444,-0.000191855627744021,1.6857384402985134e-06,0.11110477862897257,0.8816358657466843,60.0,1741
2,46,lithiation,4,0.45498342598283675,0.4650939896651972,4.41538e-05,1799.9799999999814,9000.0,-0.0154531673,0.017774797999999994,0.02207665470111088,2708237.651,0.1187674925,0.1033143252,1801,90811,3,8999.970000000205,0.1210891232,-0.00020687685642217115,1.6709266520216121e-06,0.1111193259690665,0.8981124214602186,60.0,1741
2,47,lithiation,4,0.4650939896651972,0.4752045533475577,4.41538e-05,1799.9799999999814,9000.0,-0.016091361600000006,0.018325537399999994,0.02207665470111088,2719037.651,0.118452467,0.1023611054,1801,90811,3,8999.970000000205,0.1206866428,-0.00022769963131520754,1.6629634650357928e-06,0.11101291895475421,0.9151176714350746,60.0,1741
2,48,lithiation,4,0.4752045533475577,0.4853151399284312,4.41539e-05,1799.9799999999814,9000.0,-0.016964524999999994,0.01923426989999999,0.022076704700555325,2729837.651,0.1179558411,0.1009913161,1801,90811,3,8999.970000000205,0.120225586,-0.0002553070417733267,1.6441052401457405e-06,0.11080739737795646,0.9327346606347249,60.0,1741
2,49,lithiation,4,0.4853151399284312,0.4954257265093048,4.41539e-05,1799.9799999999814,9000.0,-0.0182386935,0.020353525900000002,0.022076704700555325,2740637.651,0.1175118461,0.0992731526,1801,90811,3,8999.970000000205,0.1196266785,-0.0002901037815200136,1.588243432489443e-06,0.11057905095642435,0.9504594816832613,60.0,1741
2,50,lithiation,4,0.4954257265093048,0.5055363359886915,4.4154e-05,1799.9799999999814,9000.0,-0.01951212429999999,0.021572835699999987,0.02207675469999977,2751437.651,0.1167728379,0.0972607136,1801,90811,3,8999.970000000205,0.1188335493,-0.0003341670383615914,1.4705178476449925e-06,0.11044169764034675,0.9674216732204324,60.0,1741
2,51,lithiation,4,0.5055363359886915,0.515646922569565,4.41539e-05,1799.9799999999814,9000.0,-0.021241418999999997,0.022812910300000003,0.022076704700555325,2762237.651,0.116027914,0.094786495,1801,90811,3,8999.970000000205,0.1175994053,-0.00038765431918343573,1.28855896933116e-06,0.11030914489611574,0.9811481696744947,60.0,1741
2,52,lithiation,4,0.515646922569565,0.5257574633534123,4.41537e-05,1799.9799999999814,9000.0,-0.023028515299999996,0.023783169699999995,0.022076604701666436,2773037.651,0.1147048101,0.0916762948,1801,90811,3,8999.970000000205,0.1154594645,-0.00045195466818682815,1.0407992208093184e-06,0.11005904916948982,0.9908618797976396,60.0,1741
2,53,lithiation,4,0.5257574633534123,0.5358680270357729,4.41538e-05,1799.9799999999814,9000.0,-0.025407843299999996,0.0229552165,0.02207665470111088,2783837.651,0.1126864329,0.0872785896,1801,90811,3,8999.970000000205,0.1102338061,-0.0005259879060556387,8.121199208469427e-07,0.10898067277118256,0.9958715056145879,60.0,1741
2,54,lithiation,4,0.5358680270357729,0.5459786136166463,4.41539e-05,1799.9799999999814,9000.0,-0.02679541710000001,0.0162448511,0.022076704700555325,2794637.651,0.1075059846,0.0807105675,1801,90811,3,8999.970000000205,0.0969554186,-0.0005626564311253088,7.729536832085161e-07,0.10408000143149629,0.9967288761318757,60.0,1741
2,55,lithiation,4,0.5459786136166463,0.5560891772990069,4.41538e-05,1799.9799999999814,9000.0,-0.019689239499999997,0.012409731699999996,0.02207665470111088,2805437.651,0.0943247005,0.074635461,1801,90811,3,8999.970000000205,0.0870451927,-0.00033615192878131843,1.2588645566573313e-06,0.08793225087400379,0.9761920690512803,60.0,1741
2,56,lithiation,4,0.5560891772990069,0.5661997638798804,4.41539e-05,1799.9799999999814,9000.0,-0.010179281299999995,0.013140581600000006,0.022076704700555325,2816237.651,0.0842862502,0.0741069689,1801,90811,3,8999.970000000205,0.0872475505,-6.53615321869589e-05,1.072446806802449e-06,0.07627213985967655,0.6811184967278179,60.0,1741
2,57,lithiation,4,0.5661997638798804,0.576310373359267,4.4154e-05,1799.9799999999814,9000.0,-0.009856112299999997,0.012970842400000002,0.02207675469999977,2827037.651,0.0844900906,0.0746339783,1801,90811,3,8999.970000000205,0.0876048207,-6.0420477900983e-05,7.470515860995706e-07,0.07680841055062745,0.7899846238300596,60.0,1741
2,58,lithiation,4,0.576310373359267,0.58642102863568,4.41542e-05,1799.9799999999814,9000.0,-0.010153338299999995,0.013213962300000007,0.02207685469888866,2837837.651,0.0847257972,0.0745724589,1801,90811,3,8999.970000000205,0.0877864212,-6.850743463439386e-05,6.981653165065296e-07,0.07712463586585322,0.8470200833245787,60.0,1741
2,59,lithiation,4,0.58642102863568,0.5965317068106061,4.41543e-05,1799.9799999999814,9000.0,-0.010710738599999992,0.013724669799999992,0.022076904698333105,2848637.651,0.0848651454,0.0741544068,1801,90811,3,8999.970000000205,0.0878790766,-7.418705023095648e-05,7.198966492719718e-07,0.07694246787565345,0.8592904247569746,60.0,1741
2,60,lithiation,4,0.5965317068106061,0.606642362087019,4.41542e-05,1799.9799999999814,9000.0,-0.010906420700000002,0.013992249999999998,0.02207685469888866,2859437.651,0.0848510638,0.0739446431,1801,90811,3,8999.970000000205,0.0879368931,-7.72501887583412e-05,7.252683393089709e-07,0.0768553448983835,0.867088821362302,60.0,1741
2,61,lithiation,4,0.606642362087019,0.6167530402619451,4.41543e-05,1799.9799999999814,9000.0,-0.011076904900000004,0.0141857118,0.022076904698333105,2870237.651,0.0848073289,0.073730424,1801,90811,3,8999.970000000205,0.0879161358,-8.029757274529235e-05,7.334026509401714e-07,0.0767626056130028,0.8733085237211388,60.0,1741
2,62,lithiation,4,0.6167530402619451,0.6268636955383581,4.41542e-05,1799.9799999999814,9000.0,-0.010938294200000004,0.014047838800000004,0.02207685469888866,2881037.651,0.0848125219,0.0738742277,1801,90811,3,8999.970000000205,0.0879220665,-8.094780591323629e-05,6.997663925457681e-07,0.07695631025544987,0.8849903889573104,60.0,1741
2,63,lithiation,4,0.6268636955383581,0.6369743508147709,4.41542e-05,1799.9799999999814,9000.0,-0.010939039299999995,0.014081940000000001,0.02207685469888866,2891837.651,0.0847836137,0.0738445744,1801,90811,3,8999.970000000205,0.0879265144,-8.466972459812247e-05,6.698799606779331e-07,0.07709556664656868,0.9018334354335189,60.0,1741
2,64,lithiation,4,0.6369743508147709,0.6470850060911839,4.41542e-05,1799.9799999999814,9000.0,-0.0109597892,0.014163471799999994,0.02207685469888866,2902637.651,0.0847080052,0.073748216,1801,90811,3,8999.970000000205,0.0879116878,-8.776860569240731e-05,6.513118065304966e-07,0.07711930973298219,0.9126058553212456,60.0,1741
2,65,lithiation,4,0.6470850060911839,0.6571956155705706,4.4154e-05,1799.9799999999814,9000.0,-0.011234790100000003,0.014385104200000012,0.02207675469999977,2913437.651,0.0847836137,0.0735488236,1801,90811,3,8999.970000000205,0.0879339278,-9.157564783935055e-05,6.288845982426443e-07,0.0771113869213734,0.9242035069460325,60.0,1741
2,66,lithiation,4,0.6571956155705706,0.6673062937454967,4.41543e-05,1799.9799999999814,9000.0,-0.011491991500000007,0.014689005899999996,0.022076904698333105,2924237.651,0.0847183838,0.0732263923,1801,90811,3,8999.970000000205,0.0879153982,-9.742382055611468e-05,6.091965906891994e-07,0.07703350678399257,0.9363329807348951,60.0,1741
2,67,lithiation,4,0.6673062937454967,0.6774170406159621,4.41546e-05,1799.9799999999814,9000.0,-0.01179145270000001,0.015090756100000005,0.02207705469666644,2935037.651,0.0845842212,0.0727927685,1801,90811,3,8999.970000000205,0.0878835246,-0.00010215730366506829,6.067271710945339e-07,0.07678306957263636,0.9422046534278898,60.0,1741
2,68,lithiation,4,0.6774170406159621,0.6875277645879142,4.41545e-05,1799.9799999999814,9000.0,-0.012001961399999997,0.0154079944,0.022077004697221993,2945837.651,0.084449321,0.0724473596,1801,90811,3,8999.970000000205,0.087855354,-0.00010683418218236903,5.920513012491203e-07,0.07662984929745376,0.9493007398629588,60.0,1741
2,69,lithiation,4,0.6875277645879142,0.6976384427628403,4.41543e-05,1799.9799999999814,9000.0,-0.012210987500000006,0.0156288817,0.022076904698333105,2956637.651,0.084364824,0.0721538365,1801,90811,3,8999.970000000205,0.0877827182,-0.00010996052661159248,5.775489689261305e-07,0.07648044889516344,0.95422238261479,60.0,1741
2,70,lithiation,4,0.6976384427628403,0.7077490980392532,4.41542e-05,1799.9799999999814,9000.0,-0.012051619600000008,0.015491016199999999,0.02207685469888866,2967437.651,0.0842988491,0.0722472295,1801,90811,3,8999.970000000205,0.0877382457,-0.00011012474759545735,5.384779866458486e-07,0.07659947317875937,0.9600815419111958,60.0,1741
2,71,lithiation,4,0.7077490980392532,0.7178597991126925,4.41544e-05,1799.9799999999814,9000.0,-0.012104988100000005,0.015579216199999996,0.022076954697777547,2978237.651,0.0842039734,0.0720989853,1801,90811,3,8999.970000000205,0.0876782015,-0.00011374697323918639,4.971167308592992e-07,0.07664859843867254,0.9678525992348038,60.0,1741
2,72,lithiation,4,0.7178597991126925,0.7279705230846446,4.41545e-05,1799.9799999999814,9000.0,-0.0122576878,0.015851251799999994,0.022077004697221993,2989037.651,0.0840846375,0.0718269497,1801,90811,3,8999.970000000205,0.0876782015,-0.00011773433569667175,4.717306193647792e-07,0.07657545777222358,0.9728404201991311,60.0,1741
2,73,lithiation,4,0.7279705230846446,0.73808126995511,4.41546e-05,1799.9799999999814,9000.0,-0.0124689266,0.0161677524,0.02207705469666644,2999837.651,0.0839675218,0.0714985952,1801,90811,3,8999.970000000205,0.0876663476,-0.00012234054196878205,4.357868731515131e-07,0.07645719054300883,0.9784112008408808,60.0,1741
2,74,lithiation,4,0.73808126995511,0.7481920168255753,4.41546e-05,1799.9799999999814,9000.0,-0.012805446999999998,0.016592480199999995,0.02207705469666644,3010637.651,0.0838259459,0.0710204989,1801,90811,3,8999.970000000205,0.0876129791,-0.00012907734523292546,4.0351365418898423e-07,0.07629394560894917,0.9832891988421656,60.0,1741
2,75,lithiation,4,0.7481920168255753,0.7583027865945537,4.41547e-05,1799.9799999999814,9000.0,-0.012978151500000007,0.01710243530000001,0.02207710469611088,3021437.651,0.0834034458,0.0704252943,1801,90811,3,8999.970000000205,0.0875277296,-0.00013504496216002908,3.8564413162602554e-07,0.07593718804013201,0.9860169902803317,60.0,1741
2,76,lithiation,4,0.7583027865945537,0.7684135792620453,4.41548e-05,1799.9799999999814,9000.0,-0.013282798200000001,0.017569407800000006,0.022077154695555327,3032237.651,0.0831803381,0.0698975399,1801,90811,3,8999.970000000205,0.0874669477,-0.00013908543232328394,3.710213907764098e-07,0.07561374588682651,0.9877765749695019,60.0,1741
2,77,lithiation,4,0.7684135792620453,0.7785243261325108,4.41546e-05,1799.9799999999814,9000.0,-0.01355260609999999,0.017912596399999994,0.02207705469666644,3043037.651,0.0830031857,0.0694505796,1801,90811,3,8999.970000000205,0.087363176,-0.0001424123480574079,3.51343247024815e-07,0.07530263311599872,0.9895264259881762,60.0,1741
2,78,lithiation,4,0.7785243261325108,0.788635050104463,4.41545e-05,1799.9799999999814,9000.0,-0.01320718970000001,0.017798446100000004,0.022077004697221993,3053837.651,0.0826889053,0.0694817156,1801,90811,3,8999.970000000205,0.0872801617,-0.00014246591578477092,3.062057827381171e-07,0.0753828610871119,0.9920305298575094,60.0,1741
2,79,lithiation,4,0.788635050104463,0.7987457511779021,4.41544e-05,1799.9799999999814,9000.0,-0.013313919300000004,0.017991907900000007,0.022076954697777547,3064637.651,0.0825406536,0.0692267343,1801,90811,3,8999.970000000205,0.0872186422,-0.00014709878079688607,2.6565712592247077e-07,0.07535572051480356,0.9943601431169119,60.0,1741
2,80,lithiation,4,0.7987457511779021,0.8088564751498544,4.41545e-05,1799.9799999999814,9000.0,-0.013524435400000007,0.018360301800000006,0.022077004697221993,3075437.651,0.0822901204,0.068765685,1801,90811,3,8999.970000000205,0.0871259868,-0.00015212898001192127,2.2920865030994926e-07,0.07516320612235021,0.9960678813041011,60.0,1741
2,81,lithiation,4,0.8088564751498544,0.8189672220203197,4.41546e-05,1799.9799999999814,9000.0,-0.013811290200000007,0.018819115999999997,0.02207705469666644,3086237.651,0.0820373669,0.0682260767,1801,90811,3,8999.970000000205,0.0870451927,-0.00015717152275308643,2.0264677147566182e-07,0.07485841471343926,0.9971174453283003,60.0,1741
2,82,lithiation,4,0.8189672220203197,0.8290779459922719,4.41545e-05,1799.9799999999814,9000.0,-0.014287151400000003,0.019470654399999995,0.022077004697221993,3097037.651,0.0817275271,0.0674403757,1801,90811,3,8999.970000000205,0.0869110301,-0.00016623479069960642,1.768624213934287e-07,0.07448906193451697,0.9980354059621621,60.0,1741
2,83,lithiation,4,0.8290779459922719,0.8391886928627372,4.41546e-05,1799.9799999999814,9000.0,-0.014579199299999998,0.020337894600000003,0.02207705469666644,3107837.651,0.0810263306,0.0664471313,1801,90811,3,8999.970000000205,0.0867850259,-0.0001737145517318935,1.8086844343670747e-07,0.07381929450454847,0.9981183673874325,60.0,1741
2,84,lithiation,4,0.8391886928627372,0.8492995084287419,4.41549e-05,1799.9799999999814,9000.0,-0.015101023000000005,0.02114138,0.022077204694999773,3118637.651,0.0805823356,0.0654813126,1801,90811,3,8999.970000000205,0.0866226926,-0.0001805973486897982,1.8223606194282642e-07,0.07320567388345822,0.9982324278132112,60.0,1741
2,85,lithiation,4,0.8492995084287419,0.8594102781977204,4.41547e-05,1799.9799999999814,9000.0,-0.015266314200000006,0.021815896,0.02207710469611088,3129437.651,0.0798722357,0.0646059215,1801,90811,3,8999.970000000205,0.0864218175,-0.00018889434145558944,1.835193218337628e-07,0.07270129530445454,0.9983612489144527,60.0,1741
2,86,lithiation,4,0.8594102781977204,0.8695210479666989,4.41547e-05,1799.9799999999814,9000.0,-0.015418998900000008,0.0220856965,0.02207710469611088,3140237.651,0.0795638859,0.064144887,1801,90811,3,8999.970000000205,0.0862305835,-0.00019277063614187823,2.1623727186098748e-07,0.07245884435564882,0.9978166183268767,60.0,1741
2,87,lithiation,4,0.8695210479666989,0.8796318406341904,4.41548e-05,1799.9799999999814,9000.0,-0.015803694699999996,0.02265941349999999,0.022077154695555327,3151037.651,0.0792029053,0.0633992106,1801,90811,3,8999.970000000205,0.0860586241,-0.00020302817614619643,2.776820913344581e-07,0.0722150988323749,0.996757557853622,60.0,1741
2,88,lithiation,4,0.8796318406341904,0.8897426104031689,4.41547e-05,1799.9799999999814,9000.0,-0.0165797658,0.023626703800000003,0.02207710469611088,3161837.651,0.0787604004,0.0621806346,1801,90811,3,8999.970000000205,0.0858073384,-0.00021782290334820462,3.421154929816151e-07,0.07167660867445966,0.995728514609236,60.0,1741
2,89,lithiation,4,0.889742610403169,0.8998533572736344,4.41546e-05,1799.9799999999814,9000.0,-0.017161626399999998,0.0248801299,0.02207705469666644,3172637.651,0.0777990222,0.0606373958,1801,90811,3,8999.970000000205,0.0855175257,-0.00023704778930426005,4.455067389752463e-07,0.07101882365361738,0.9938951235598856,60.0,1741
2,90,lithiation,4,0.8998533572736344,0.9099641957381521,4.4155e-05,1799.9799999999814,9000.0,-0.018523257200000004,0.0265656821,0.022077254694444215,3183437.651,0.0771052316,0.0585819744,1801,90811,3,8999.970000000205,0.0851476565,-0.00026343424671434237,5.777432250411822e-07,0.07021075808441113,0.9917051713948701,60.0,1741
2,91,lithiation,4,0.9099641957381521,0.9200750113041568,4.41549e-05,1799.9799999999814,9000.0,-0.0204786099,0.0288923792,0.022077204694999773,3194237.651,0.0762335509,0.055754941,1801,90811,3,8999.970000000205,0.0846473202,-0.0003000047485628921,7.204108110245134e-07,0.06902657628431545,0.9900718013409833,60.0,1741
2,92,lithiation,4,0.9200750113041568,0.9301858497686746,4.4155e-05,1799.9799999999814,9000.0,-0.0221804716,0.031380672,0.022077254694444215,3205037.651,0.0747844577,0.0526039861,1801,90811,3,8999.970000000205,0.0839846581,-0.0003401208935392779,9.350880767085455e-07,0.0677579169127473,0.9870262153265479,60.0,1741
2,93,lithiation,4,0.9301858497686746,0.9402966653346793,4.41549e-05,1799.9799999999814,9000.0,-0.0243448354,0.0337266512,0.022077204694999773,3215837.651,0.0737319067,0.0493870713,1801,90811,3,8999.970000000205,0.0831137225,-0.0003816648073863483,1.1389777495945276e-06,0.06642132098189164,0.9847492400995315,60.0,1741
2,94,lithiation,4,0.9402966653346793,0.9504074809006839,4.41549e-05,1799.9799999999814,9000.0,-0.025609362799999993,0.035247635099999994,0.022077204694999773,3226637.651,0.0723532289,0.0467438661,1801,90811,3,8999.970000000205,0.0819915012,-0.0004249608642840036,1.3326833172468651e-06,0.06573824509414626,0.9831852282638531,60.0,1741
2,95,lithiation,4,0.9504074809006839,0.9605182964666887,4.41549e-05,1799.9799999999814,9000.0,-0.027449093800000005,0.0366055668,0.022077204694999773,3237437.651,0.0711398423,0.0436907485,1801,90811,3,8999.970000000205,0.0802963153,-0.0004707770207468532,1.4972828686000286e-06,0.06471439319878017,0.9827136317239924,60.0,1741
2,96,lithiation,4,0.9605182964666887,0.9706291349312064,4.4155e-05,1799.9799999999814,9000.0,-0.029882531600000005,0.037893805600000004,0.022077254694444215,3248237.651,0.0694705993,0.0395880677,1801,90811,3,8999.970000000205,0.0774818733,-0.0005345629194155335,1.7696646863998385e-06,0.06349332877823521,0.9812981372481643,60.0,1741
2,97,lithiation,4,0.9706291349312064,0.9807399504972112,4.41549e-05,1799.9799999999814,9000.0,-0.033204685899999996,0.03887294610000001,0.022077204694999773,3259037.651,0.06676808,0.0335633941,1801,90811,3,8999.970000000205,0.0724363402,-0.0006280710118875363,2.0488556179931155e-06,0.06160546764210149,0.9818305683533559,60.0,1741
2,98,lithiation,4,0.9807399504972112,0.9908507431647028,4.41548e-05,1799.9799999999814,9000.0,-0.037301430499999996,0.038169497600000005,0.022077154695555327,3269837.651,0.0612429865,0.023941556,1801,90811,3,8999.970000000205,0.0621110536,-0.0007673472951829459,2.3598799364007073e-06,0.05810499595358179,0.9838188052725536,60.0,1741
2,99,lithiation,4,0.9908507431647028,0.9999999999999994,4.41548e-05,1628.8020000001416,28800.0,-0.0411765063,0.036758155599999995,0.019977618486001734,3280637.651,0.0511763878,0.0099998815,1630,92792,9,28799.950000000186,0.0467580371,-0.0009392922155437291,2.3360156456806618e-06,0.04924642272912752,0.9903948428064581,60.0,1570
2,100,delithiation,10,1.0,0.9898892760280478,-4.41545e-05,1799.9799999999814,9000.0,0.032303772900000007,-0.020988665500000003,0.022077004697221993,3311066.473,0.0573268905,0.0896306634,1801,90811,9,8999.970000000205,0.0686419979,0.0005695693044742752,1.7363200279895027e-06,0.06671203407915227,0.9840961052688904,60.0,1741
2,101,delithiation,10,0.9898892760280478,0.9797785978531217,-4.41543e-05,1799.9799999999814,9000.0,0.019172362999999998,-0.0160453468,0.022076904698333105,3321866.473,0.0769313648,0.0961037278,1801,90811,9,8999.970000000205,0.080058381,0.0003024844070478104,1.532939995727922e-07,0.08340391133604406,0.9995535734806117,60.0,1741
2,102,delithiation,10,0.9797785978531217,0.9696678509826563,-4.41546e-05,1799.9799999999814,9000.0,0.013951972100000001,-0.014432393000000002,0.02207705469666644,3332666.473,0.0862655267,0.1002174988,1801,90811,9,8999.970000000205,0.0857851058,0.00017535643887282235,2.5807940273186007e-07,0.09293832832209717,0.9962474192467023,60.0,1741
2,103,delithiation,10,0.9696678509826563,0.9595571270107041,-4.41545e-05,1799.9799999999814,9000.0,0.011158317299999998,-0.014054350499999993,0.022077004697221993,3343466.473,0.091029346,0.1021876633,1801,90811,9,8999.970000000205,0.0881333128,9.820422003495895e-05,4.269987179130163e-07,0.09827884255206193,0.9681694745219007,60.0,1741
2,104,delithiation,10,0.9595571270107041,0.9494464259372649,-4.41544e-05,1799.9799999999814,9000.0,0.010123580699999996,-0.013798609399999995,0.022076954697777547,3354266.473,0.0928119719,0.1029355526,1801,90811,9,8999.970000000205,0.0891369432,6.743710662075399e-05,5.087354235957566e-07,0.10036798775252229,0.909946321759044,60.0,1741
2,105,delithiation,10,0.9494464259372649,0.9393357019653127,-4.41545e-05,1799.9799999999814,9000.0,0.009616583600000006,-0.013554006800000004,0.022077004697221993,3365066.473,0.0935480073,0.1031645909,1801,90811,9,8999.970000000205,0.0896105841,5.849993850764987e-05,5.231301920184725e-07,0.10095228095908086,0.8779153711448475,60.0,1741
2,106,delithiation,10,0.9393357019653127,0.9292249779933605,-4.41545e-05,1799.9799999999814,9000.0,0.009321577799999994,-0.013148561099999997,0.022077004697221993,3375866.473,0.0937118158,0.1030333936,1801,90811,9,8999.970000000205,0.0898848325,5.494035737993819e-05,5.182547536737511e-07,0.10099800716655394,0.8659956434708946,60.0,1741
2,107,delithiation,10,0.9292249779933605,0.9191142998184344,-4.41543e-05,1799.9799999999814,9000.0,0.0091088488,-0.012709751700000008,0.022076904698333105,3386666.473,0.0937162638,0.1028251126,1801,90811,9,8999.970000000205,0.0901153609,5.359580969157421e-05,5.044768645655452e-07,0.10082623047512497,0.866497943970884,60.0,1741
2,108,delithiation,10,0.9191142998184344,0.9090036674405346,-4.41541e-05,1799.9799999999814,9000.0,0.009012490599999992,-0.01248441639999999,0.022076804699444213,3397466.473,0.0937666669,0.1027791575,1801,90811,9,8999.970000000205,0.0902947411,5.426335570240167e-05,4.963447219855263e-07,0.10072619678229476,0.8729837560615883,60.0,1741
2,109,delithiation,10,0.9090036674405346,0.8988930350626347,-4.41541e-05,1799.9799999999814,9000.0,0.009016200899999993,-0.012377686799999996,0.022076804699444213,3408266.473,0.0938081741,0.102824375,1801,90811,9,8999.970000000205,0.0904466882,5.5137700514184594e-05,5.053137630169284e-07,0.10075748626967468,0.872556396572698,60.0,1741
2,110,delithiation,10,0.8988930350626347,0.8887823339891956,-4.41544e-05,1799.9799999999814,9000.0,0.009065113999999999,-0.012393996099999999,0.022076954697777547,3419066.473,0.0939060226,0.1029711366,1801,90811,9,8999.970000000205,0.0905771405,5.652513409513773e-05,5.241974014994174e-07,0.10084877844603718,0.8699004843806992,60.0,1741
2,111,delithiation,10,0.8887823339891956,0.8786716558142695,-4.41543e-05,1799.9799999999814,9000.0,0.00916072720000001,-0.012423627100000001,0.022076904698333105,3429866.473,0.0939675421,0.1031282693,1801,90811,9,8999.970000000205,0.0907046422,5.8245257192877356e-05,5.480413853433014e-07,0.10094736425160442,0.8665818945298598,60.0,1741
2,112,delithiation,10,0.8786716558142695,0.8685609089438042,-4.41546e-05,1799.9799999999814,9000.0,0.009385325,-0.012591153300000005,0.02207705469666644,3440666.473,0.0940364748,0.1034217998,1801,90811,9,8999.970000000205,0.0908306465,6.24723212310477e-05,5.648416544091152e-07,0.10104826109293119,0.8755339969762547,60.0,1741
2,113,delithiation,10,0.8685609089438042,0.8584501391748257,-4.41547e-05,1799.9799999999814,9000.0,0.009633637900000006,-0.01286540180000001,0.02207710469611088,3451466.473,0.0941847116,0.1038183495,1801,90811,9,8999.970000000205,0.0909529477,6.488411150264234e-05,6.174735669080755e-07,0.10138320261850021,0.863936558404466,60.0,1741
2,114,delithiation,10,0.8584501391748257,0.8483395525939521,-4.41539e-05,1799.9799999999814,9000.0,0.009784847499999999,-0.01314187800000001,0.022076704700555325,3462266.473,0.0943514854,0.1041363329,1801,90811,9,8999.970000000205,0.0909944549,7.281877330321113e-05,6.563902605933325e-07,0.10140527643611574,0.8761950729916915,60.0,1741
2,115,delithiation,10,0.8483395525939521,0.8382289660130785,-4.41539e-05,1799.9799999999814,9000.0,0.009888619200000004,-0.01325009760000001,0.022076704700555325,3473066.473,0.094357416,0.1042460352,1801,90811,9,8999.970000000205,0.0909959376,7.139674242801938e-05,6.8881417686981e-07,0.10156423426884728,0.8606868506670488,60.0,1741
2,116,delithiation,10,0.8382289660130785,0.8281184481277443,-4.41536e-05,1799.9799999999814,9000.0,0.009856738200000006,-0.013049222499999999,0.02207655470222199,3483866.473,0.0942432731,0.1041000113,1801,90811,9,8999.970000000205,0.0910507888,7.305515966988972e-05,6.976092452645453e-07,0.10134795262847282,0.8631326676582396,60.0,1741
2,117,delithiation,10,0.8281184481277443,0.818007907343897,-4.41537e-05,1799.9799999999814,9000.0,0.00994642820000001,-0.01302772760000001,0.022076604701666436,3494666.473,0.0942113996,0.1041578278,1801,90811,9,8999.970000000205,0.0911301002,7.742956133034881e-05,7.190183847159767e-07,0.10125819863438504,0.8695979335564819,60.0,1741
2,118,delithiation,10,0.818007907343897,0.8078973665600495,-4.41537e-05,1799.9799999999814,9000.0,0.010144338000000003,-0.013169303500000007,0.022076604701666436,3505466.473,0.0942225158,0.1043668538,1801,90811,9,8999.970000000205,0.0911975503,8.336126722676367e-05,7.430137244922479e-07,0.10123379433414852,0.8786154350329934,60.0,1741
2,119,delithiation,10,0.8078973665600495,0.7977868257762022,-4.41537e-05,1799.9799999999814,9000.0,0.010391160899999988,-0.0133768321,0.022076604701666436,3516266.473,0.0942736566,0.1046648175,1801,90811,9,8999.970000000205,0.0912879854,8.904613350313673e-05,7.848424613283236e-07,0.10129454085116903,0.8809846996496209,60.0,1741
2,120,delithiation,10,0.7977868257762022,0.7876762620938417,-4.41538e-05,1799.9799999999814,9000.0,0.010662443899999999,-0.013761527800000006,0.02207665470111088,3527066.473,0.0944760144,0.1051384583,1801,90811,9,8999.970000000205,0.0913769305,9.938051213826013e-05,8.132602093282996e-07,0.10135791603666577,0.8956925924784978,60.0,1741
2,121,delithiation,10,0.7876762620938417,0.7775656755129681,-4.41539e-05,1799.9799999999814,9000.0,0.011173151399999998,-0.014325596400000001,0.022076704700555325,3537866.473,0.0946027562,0.1057759076,1801,90811,9,8999.970000000205,0.0914503112,0.00010817137615920093,8.808583708431767e-07,0.10166476166620224,0.8966074200110312,60.0,1741
2,122,delithiation,10,0.7775656755129681,0.7674550660335814,-4.4154e-05,1799.9799999999814,9000.0,0.011583045100000008,-0.014679156200000001,0.02207675469999977,3548666.473,0.0946183279,0.106201373,1801,90811,9,8999.970000000205,0.0915222168,0.0001176742424931335,9.267039294642239e-07,0.10173958421856148,0.9026495550366255,60.0,1741
2,123,delithiation,10,0.7674550660335814,0.7573444336556816,-4.41541e-05,1799.9799999999814,9000.0,0.011873602900000002,-0.015126109100000007,0.022076804699444213,3559466.473,0.094783619,0.1066572219,1801,90811,9,8999.970000000205,0.0915311128,0.00012918768990198868,9.56763355223098e-07,0.10175695163874673,0.9129235355637811,60.0,1741
2,124,delithiation,10,0.7573444336556816,0.7472338699733211,-4.41538e-05,1799.9799999999814,9000.0,0.012100420800000011,-0.015215069000000012,0.02207665470111088,3570266.473,0.0946791098,0.1067795306,1801,90811,9,8999.970000000205,0.0915644616,0.00013660234351082386,9.757357126436269e-07,0.10156886697687396,0.9185053026282501,60.0,1741
2,125,delithiation,10,0.7472338699733211,0.7371233062909606,-4.41538e-05,1799.9799999999814,9000.0,0.012421369500000001,-0.015432983600000005,0.02207665470111088,3581066.473,0.0946153626,0.1070367321,1801,90811,9,8999.970000000205,0.0916037485,0.00014820701921433197,9.84755682453597e-07,0.10138642773962629,0.9286992462821289,60.0,1741
2,126,delithiation,10,0.7371233062909606,0.7270127197100871,-4.41539e-05,1799.9799999999814,9000.0,0.012732677100000006,-0.015803590399999998,0.022076704700555325,3591866.473,0.094730258,0.1074629351,1801,90811,9,8999.970000000205,0.0916593447,0.00016155011829811007,9.93290110603387e-07,0.10123449083635291,0.938314155789186,60.0,1741
2,127,delithiation,10,0.7270127197100871,0.7169021102307003,-4.4154e-05,1799.9799999999814,9000.0,0.013269327599999992,-0.016268342799999988,0.02207675469999977,3602666.473,0.0947146863,0.1079840139,1801,90811,9,8999.970000000205,0.0917156711,0.00017703617716923197,1.0030048675240076e-06,0.10112317552195256,0.9471320869573546,60.0,1741
2,128,delithiation,10,0.7169021102307003,0.7067915236498268,-4.41539e-05,1799.9799999999814,9000.0,0.013867482599999995,-0.016753092499999997,0.022076704700555325,3613466.473,0.0946850404,0.108552523,1801,90811,9,8999.970000000205,0.0917994305,0.00019519843355867464,9.894021978286757e-07,0.10094208944060501,0.9572328545769421,60.0,1741
2,129,delithiation,10,0.7067915236498268,0.6966809141704401,-4.4154e-05,1799.9799999999814,9000.0,0.01460649809999999,-0.01764849569999999,0.02207675469999977,3624266.473,0.0949185193,0.1095250174,1801,90811,9,8999.970000000205,0.0918765217,0.00021806611161615463,9.895781572561386e-07,0.10095342152029498,0.9654265543662794,60.0,1741
2,130,delithiation,10,0.6966809141704401,0.6865701901984878,-4.41545e-05,1799.9799999999814,9000.0,0.015414416799999997,-0.0184193552,0.022077004697221993,3635066.473,0.0949348286,0.1103492454,1801,90811,9,8999.970000000205,0.0919298902,0.00024072689253945518,9.777696853333064e-07,0.10084432465585136,0.9721105995750378,60.0,1741
2,131,delithiation,10,0.6865701901984878,0.6764594204295094,-4.41547e-05,1799.9799999999814,9000.0,0.01607039569999999,-0.019155383099999992,0.02207710469611088,3645866.473,0.0950778797,0.1111482754,1801,90811,9,8999.970000000205,0.0919928923,0.0002646076644865464,9.728674781545412e-07,0.10064478650775303,0.9770326343695215,60.0,1741
2,132,delithiation,10,0.6764594204295094,0.6663486735590439,-4.41546e-05,1799.9799999999814,9000.0,0.016668558099999994,-0.019618652799999997,0.02207705469666644,3656666.473,0.0949896798,0.1116582379,1801,90811,9,8999.970000000205,0.0920395851,0.0002858036426592519,8.646145646090928e-07,0.10023293149596652,0.9843342300554347,60.0,1741
2,133,delithiation,10,0.6663486735590439,0.6562379266885785,-4.41546e-05,1799.9799999999814,9000.0,0.0172956363,-0.020260550099999997,0.02207705469666644,3667466.473,0.0950823277,0.112377964,1801,90811,9,8999.970000000205,0.0921174139,0.0003114857639196014,7.78255226259925e-07,0.09980142315451579,0.9892606498413578,60.0,1741
2,134,delithiation,10,0.6562379266885785,0.6461271569196001,-4.41547e-05,1799.9799999999814,9000.0,0.01823402939999999,-0.021097391899999998,0.02207710469611088,3678266.473,0.0950808451,0.1133148745,1801,90811,9,8999.970000000205,0.0922174826,0.0003420582395193741,6.69679736312717e-07,0.09939882128207593,0.9933786187671436,60.0,1741
2,135,delithiation,10,0.6461271569196001,0.6360164100491348,-4.41546e-05,1799.9799999999814,9000.0,0.0191790909,-0.0221002624,0.02207705469666644,3689066.473,0.0952446535,0.1144237444,1801,90811,9,8999.970000000205,0.092323482,0.00037655286178277095,5.408212768975348e-07,0.09899015985689166,0.9964256250892095,60.0,1741
2,136,delithiation,10,0.6360164100491348,0.6259056631786692,-4.41546e-05,1799.9799999999814,9000.0,0.020395435399999995,-0.023185409599999998,0.02207705469666644,3699866.473,0.095306918,0.1157023534,1801,90811,9,8999.970000000205,0.0925169438,0.00041496779779404694,3.938240348675491e-07,0.09852411763128875,0.9984361484641197,60.0,1741
2,137,delithiation,10,0.6259056631786692,0.6157948934096908,-4.41547e-05,1799.9799999999814,9000.0,0.021769642800000003,-0.0246374533,0.02207710469611088,3710666.473,0.0955967382,0.117366381,1801,90811,9,8999.970000000205,0.0927289277,0.0004597585651881918,2.9508721833286997e-07,0.0981735999231882,0.9992841373316886,60.0,1741
2,138,delithiation,10,0.6157948934096908,0.6056841465392255,-4.41546e-05,1799.9799999999814,9000.0,0.023197233600000006,-0.025812275700000012,0.02207705469666644,3721466.473,0.0956916139,0.1188888475,1801,90811,9,8999.970000000205,0.0930765718,0.0005034233191833781,3.235699068004586e-07,0.09775186983840908,0.9992821110228332,60.0,1741
2,139,delithiation,10,0.6056841465392255,0.5955733538717338,-4.41548e-05,1799.9799999999814,9000.0,0.024641878899999997,-0.026963397900000005,0.022077154695555327,3732266.473,0.0959288031,0.120570682,1801,90811,9,8999.970000000205,0.0936072841,0.0005501767892828922,5.063111264896712e-07,0.09729656162554295,0.9985294125425239,60.0,1741
2,140,delithiation,10,0.5955733538717338,0.5854626527982947,-4.41544e-05,1799.9799999999814,9000.0,0.025627702399999994,-0.0273443684,0.022076954697777547,3743066.473,0.096500285,0.1221279874,1801,90811,9,8999.970000000205,0.094783619,0.0005921391309139541,7.212601100037765e-07,0.09694767819131891,0.9974265436446934,60.0,1741
2,141,delithiation,10,0.5854626527982947,0.5753519975218818,-4.41542e-05,1799.9799999999814,9000.0,0.027016758900000007,-0.026560127700000005,0.02207685469888866,3753866.473,0.0975350216,0.1245517805,1801,90811,9,8999.970000000205,0.0979916528,0.0006409931182715333,9.023574291678802e-07,0.09729717963125856,0.9965655601144653,60.0,1741
2,142,delithiation,10,0.5753519975218818,0.5652413193469558,-4.41543e-05,1799.9799999999814,9000.0,0.027810618300000006,-0.021887376900000005,0.022076904698333105,3764666.473,0.1007230133,0.1285336316,1801,90811,9,8999.970000000205,0.1066462547,0.0006663965426426832,7.765485876240428e-07,0.10055817217494056,0.997644153218808,60.0,1741
2,143,delithiation,10,0.5652413193469558,0.5551306182735166,-4.41544e-05,1799.9799999999814,9000.0,0.024457342900000012,-0.014159254700000012,0.022076954697777547,3775466.473,0.1093515679,0.1338089108,1801,90811,9,8999.970000000205,0.1196496561,0.0005408876272526492,1.1747374457709962e-06,0.11184578474459927,0.9918638457630186,60.0,1741
2,144,delithiation,10,0.5551306182735167,0.5450197798089988,-4.4155e-05,1799.9799999999814,9000.0,0.01579766719999999,-0.011830270199999993,0.022077254694444215,3786266.473,0.1225193515,0.1383170187,1801,90811,9,8999.970000000205,0.1264867485,0.0002447754810117137,1.2148510891042932e-06,0.1285500136561581,0.9589234653896196,60.0,1741
2,145,delithiation,10,0.5450197798089988,0.5349089871415073,-4.41548e-05,1799.9799999999814,9000.0,0.011372566200000017,-0.011985152900000018,0.022077154695555327,3797066.473,0.129424572,0.1407971382,1801,90811,9,8999.970000000205,0.1288119853,0.000111264178083844,9.156015741706572e-07,0.13645215227944568,0.894645541974216,60.0,1741
2,146,delithiation,10,0.5349089871415073,0.5247981715755026,-4.41549e-05,1799.9799999999814,9000.0,0.010030955000000008,-0.011879146099999988,0.022077204694999773,3807866.473,0.1316941977,0.1417251527,1801,90811,9,8999.970000000205,0.1298460066,7.373575404998026e-05,8.529987940080487e-07,0.13894662866913363,0.8112119487406633,60.0,1741
2,147,delithiation,10,0.5247981715755026,0.514687378908011,-4.41548e-05,1799.9799999999814,9000.0,0.0092971325,-0.011804252900000006,0.022077154695555327,3818666.473,0.1328238249,0.1421209574,1801,90811,9,8999.970000000205,0.1303167045,6.066178122048034e-05,7.91638814097962e-07,0.139905504815577,0.7715108986006401,60.0,1741
2,148,delithiation,10,0.514687378908011,0.5045766778345717,-4.41544e-05,1799.9799999999814,9000.0,0.008842766299999999,-0.011398822099999983,0.022076954697777547,3829466.473,0.1331292093,0.1419719756,1801,90811,9,8999.970000000205,0.1305731535,5.268023637720236e-05,7.430023476362161e-07,0.14008921132029029,0.7429823180791195,60.0,1741
2,149,delithiation,10,0.5045766778345717,0.4944659309641064,-4.41546e-05,1799.9799999999814,9000.0,0.008680462900000019,-0.011157184900000006,0.02207705469666644,3840266.473,0.1332863271,0.14196679,1801,90811,9,8999.970000000205,0.1308096051,5.241936023862718e-05,7.013464908944459e-07,0.14007073808209475,0.7626010452143,60.0,1741
2,150,delithiation,10,0.4944659309641064,0.4843552069921542,-4.41545e-05,1799.9799999999814,9000.0,0.008552938700000012,-0.011131227100000002,0.022077004697221993,3851066.473,0.1336191595,0.1421720982,1801,90811,9,8999.970000000205,0.1310408711,5.358389820424372e-05,6.833690063003378e-07,0.14021707862684743,0.7795201625056868,60.0,1741
2,151,delithiation,10,0.4843552069921542,0.47424448302020206,-4.41545e-05,1799.9799999999814,9000.0,0.00865897530000001,-0.011245369899999996,0.022077004697221993,3861866.473,0.1338170469,0.1424760222,1801,90811,9,8999.970000000205,0.1312306523,5.5693508914304656e-05,6.800893118009042e-07,0.1404295437666331,0.7940845002689308,60.0,1741
2,152,delithiation,10,0.47424448302020206,0.46413373614973663,-4.41546e-05,1799.9799999999814,9000.0,0.008718997299999975,-0.011353611999999985,0.02207705469666644,3872666.473,0.1340112686,0.1427302659,1801,90811,9,8999.970000000205,0.1313766539,5.787502193357115e-05,6.832158282558817e-07,0.1406206848289022,0.804929742133089,60.0,1741
2,153,delithiation,10,0.46413373614973663,0.4540230121777844,-4.41545e-05,1799.9799999999814,9000.0,0.008852392399999992,-0.011479586299999983,0.022077004697221993,3883466.473,0.1341202259,0.1429726183,1801,90811,9,8999.970000000205,0.131493032,6.136090410275328e-05,6.800626055843033e-07,0.140709464288803,0.8239905108063833,60.0,1741
2,154,delithiation,10,0.4540230121777844,0.4439122653073191,-4.41546e-05,1799.9799999999814,9000.0,0.008979171499999994,-0.011567801199999977,0.02207705469666644,3894266.473,0.1341498494,0.1431290209,1801,90811,9,8999.970000000205,0.1315612197,6.52052962996208e-05,6.738199209207881e-07,0.140721883593229,0.8433807276498552,60.0,1741
2,155,delithiation,10,0.4439122653073191,0.43380154133536686,-4.41545e-05,1799.9799999999814,9000.0,0.008896142199999985,-0.011621147399999976,0.022077004697221993,3905066.473,0.134324044,0.1432201862,1801,90811,9,8999.970000000205,0.1315990388,7.005008356795337e-05,6.588179577304456e-07,0.14061196161110262,0.8666862273757594,60.0,1741
2,156,delithiation,10,0.43380154133536686,0.42369081736341463,-4.41545e-05,1799.9799999999814,9000.0,0.008975475999999982,-0.011532962300000005,0.022077004697221993,3915866.473,0.1342602968,0.1432357728,1801,90811,9,8999.970000000205,0.1317028105,7.62162159040084e-05,6.300577313083426e-07,0.14035952133590046,0.8937822204436388,60.0,1741
2,157,delithiation,10,0.42369081736341463,0.4135800933914625,-4.41545e-05,1799.9799999999814,9000.0,0.00921487809999999,-0.0117108524,0.022077004697221993,3926666.473,0.134324789,0.1435396671,1801,90811,9,8999.970000000205,0.1318288147,8.525838335993192e-05,6.035428789211719e-07,0.14027486080185508,0.9198406386812723,60.0,1741
2,158,delithiation,10,0.4135800933914625,0.4034693694195103,-4.41545e-05,1799.9799999999814,9000.0,0.009512841699999997,-0.01202142240000001,0.022077004697221993,3937466.473,0.1345034242,0.1440162659,1801,90811,9,8999.970000000205,0.1319948435,9.559290224013897e-05,5.733205085803571e-07,0.14031513398162054,0.9411301499980286,60.0,1741
2,159,delithiation,10,0.4034693694195103,0.39335864544755805,-4.41545e-05,1799.9799999999814,9000.0,0.00988420840000001,-0.012392043999999991,0.022077004697221993,3948266.473,0.1346590817,0.1445432901,1801,90811,9,8999.970000000205,0.1321512461,0.00010654083624566128,5.339750371151765e-07,0.14035055623042417,0.9581456297590455,60.0,1741
2,160,delithiation,10,0.39335864544755805,0.38324789857709274,-4.41546e-05,1799.9799999999814,9000.0,0.010263711199999997,-0.01275524489999999,0.02207705469666644,3959066.473,0.1348147392,0.1450784504,1801,90811,9,8999.970000000205,0.1323232055,0.00011824993585359484,4.85540586172382e-07,0.14037559020362,0.9715161394620266,60.0,1741
