Repository: zhangjunhuan846-hash/fangzhen

# 🔋 Fangzhen · 电池数据—模型研究工作站
  <strong>让实验记录、物理仿真、诊断分析与下一轮实验建议接在同一条可追溯的研究链上。</strong><br>
  Battery data → model → simulation → evidence → experiment
  <a href="#项目能做什么">项目能力</a> ·
  <a href="#研究流程">研究流程</a> ·
  <a href="#快速开始">快速开始</a> ·
  <a href="#项目路线图">路线图</a> ·
  <a href="STATUS.md">验收状态</a>
> **当前软件：本地工作站 v0.3.10。** `v0.1.0-platform` 是保留的仿真平台冻结标签，两者用途不同。工作站增加了数据录入、参数探索、机器学习辅助研究，以及环境和经济筛选；这些工程能力不自动构成真实回收石墨的材料验证。详细判据与失败记录以 [STATUS.md](STATUS.md) 为准。

## 项目能做什么

| 研究环节 | 已有能力 | 关键约束 |
| --- | --- | --- |
| **实验数据** | 数据集适配、协议与单位核对；本地工作站的方案、样品、工艺、表征、极片与半电池记录；Excel/CSV 导入和版本归档 | 原始数据、来源和测试条件必须由研究者提供，软件不补造缺失实测值 |

File: outputs/analysis/graphite_phaseB1/gitt_segments.csv (part 4 of 8)
cycle,pulse_id,branch,step,SOC_start,SOC_end,I_A,pulse_time_s,relax_time_s,delta_V_pulse_V,delta_V_relax_V,capacity_increment_mAh,t_pulse_start_s,V_pulse_start_V,V_pulse_end_V,n_pulse_samples,n_relax_samples,relax_step,relax_coverage_s,V_relax_end_V,sqrt_t_slope_V_per_sqrt_s,sqrt_t_slope_stderr,sqrt_t_intercept_V,sqrt_t_r2,ir_skip_s,n_fit_samples
2,161,delithiation,10,0.38324789857709274,0.3731371288081142,-4.41547e-05,1799.9799999999814,9000.0,0.0106810034,-0.013125836899999993,0.02207710469611088,3969866.473,0.1349496543,0.1456306577,1801,90811,9,8999.970000000205,0.1325048208,0.00013039694055287461,4.2420763782112185e-07,0.14037834532827953,0.9819281972720094,60.0,1741
2,162,delithiation,10,0.3731371288081142,0.3630263819376489,-4.41546e-05,1799.9799999999814,9000.0,0.011037528500000005,-0.01343342660000002,0.02207705469666644,3980666.473,0.1351201236,0.1461576521,1801,90811,9,8999.970000000205,0.1327242255,0.00014279535354414164,3.4945462521155685e-07,0.14034311956070208,0.9896925011392687,60.0,1741
2,163,delithiation,10,0.3630263819376489,0.3529156121686704,-4.41547e-05,1799.9799999999814,9000.0,0.01142445210000001,-0.013740301199999999,0.02207710469611088,3991466.473,0.135309875,0.1467343271,1801,90811,9,8999.970000000205,0.1329940259,0.0001556608072906819,2.7040042128170974e-07,0.1403269838472011,0.9947798529886488,60.0,1741
2,164,delithiation,10,0.3529156121686704,0.34280488819671817,-4.41545e-05,1799.9799999999814,9000.0,0.011873662499999993,-0.013961941000000005,0.022077004697221993,4002266.473,0.1355729997,0.1474466622,1801,90811,9,8999.970000000205,0.1334847212,0.00016950948962776388,1.8806005895360473e-07,0.14039008986589988,0.9978641237137529,60.0,1741
2,165,delithiation,10,0.34280488819671817,0.33269411842773977,-4.41547e-05,1799.9799999999814,9000.0,0.01242884990000001,-0.014374792599999991,0.02207710469611088,4013066.473,0.1360562742,0.1484851241,1801,90811,9,8999.970000000205,0.1341103315,0.00018451365660833278,1.3428943435638536e-07,0.14076911300397288,0.9990797064516561,60.0,1741
2,166,delithiation,10,0.33269411842773977,0.3225833257602482,-4.41548e-05,1799.9799999999814,9000.0,0.012614875999999997,-0.014320671499999993,0.022077154695555327,4023866.473,0.1368575394,0.1494724154,1801,90811,9,8999.970000000205,0.1351517439,0.00019508568509761786,1.1347582697900654e-07,0.14122929307637364,0.9994119692530911,60.0,1741
2,167,delithiation,10,0.3225833257602482,0.3124725330927566,-4.41548e-05,1799.9799999999814,9000.0,0.012912124400000002,-0.013922601899999998,0.022077154695555327,4034666.473,0.1378633678,0.1507754922,1801,90811,9,8999.970000000205,0.1368528903,0.00020421020817845093,1.4771788891406122e-07,0.1421728050092147,0.9990908911823245,60.0,1741
2,168,delithiation,10,0.3124725330927566,0.3023617175267519,-4.41549e-05,1799.9799999999814,9000.0,0.013115942500000005,-0.013149470100000005,0.022077204694999773,4045466.473,0.1395185292,0.1526344717,1801,90811,9,8999.970000000205,0.1394850016,0.00020680069356178495,2.0105183566840098e-07,0.144042517595487,0.9983590383196408,60.0,1741
2,169,delithiation,10,0.3023617175267519,0.29225085616372093,-4.41551e-05,1799.9799999999814,9000.0,0.012757927199999991,-0.012526810199999988,0.02207730469388866,4056266.473,0.142180264,0.1549381912,1801,90811,9,8999.970000000205,0.142411381,0.00017891294410506817,5.501165772805603e-07,0.14768775300523174,0.9838250334639022,60.0,1741
2,170,delithiation,10,0.29225085616372093,0.2821399490036638,-4.41553e-05,1799.9799999999814,9000.0,0.01206266880000001,-0.012313306299999993,0.02207740469277755,4067066.473,0.1451947987,0.1572574675,1801,90811,9,8999.970000000205,0.1449441612,0.00014382515238250154,6.490030691815314e-07,0.15138354809541246,0.9658011794008371,60.0,1741
2,171,delithiation,10,0.2821399490036638,0.2720290876406328,-4.41551e-05,1799.9799999999814,9000.0,0.01222202189999999,-0.012336254200000007,0.02207730469388866,4077866.473,0.1476230621,0.159845084,1801,90811,9,8999.970000000205,0.1475088298,0.00014478316864389862,5.272223680903843e-07,0.15381278712712476,0.9774601945468023,60.0,1741
2,172,delithiation,10,0.2720290876406328,0.26191829497314123,-4.41548e-05,1799.9799999999814,9000.0,0.012551128899999986,-0.012046426499999985,0.022077154695555327,4088666.473,0.1502692401,0.162820369,1801,90811,9,8999.970000000205,0.1507739425,0.0001630393004093163,4.229380645099847e-07,0.1559495732906971,0.9884331310091524,60.0,1741
2,173,delithiation,10,0.26191829497314123,0.25180747940713655,-4.41549e-05,1799.9799999999814,9000.0,0.013141155200000004,-0.011681675900000021,0.022077204694999773,4099466.473,0.1534342468,0.166575402,1801,90811,9,8999.970000000205,0.1548937261,0.00018192751055284384,3.3160142155730744e-07,0.15883116147625773,0.9942557450795869,60.0,1741
2,174,delithiation,10,0.25180747940713655,0.24169668673964495,-4.41548e-05,1799.9799999999814,9000.0,0.013262718899999998,-0.011400699600000008,0.022077154695555327,4110266.473,0.1575191319,0.1707818508,1801,90811,9,8999.970000000205,0.1593811512,0.00018521653143815524,3.362342456840332e-07,0.1629408901730115,0.9943017411035234,60.0,1741
2,175,delithiation,10,0.24169668673964495,0.23158587117364027,-4.41549e-05,1799.9799999999814,9000.0,0.012732744200000007,-0.011555582300000006,0.022077204694999773,4121066.473,0.1621154845,0.1748482287,1801,90811,9,8999.970000000205,0.1632926464,0.00016501065938765274,4.1129897243486133e-07,0.16782392936885204,0.9893113264606285,60.0,1741
2,176,delithiation,10,0.23158587117364027,0.2214750327091224,-4.4155e-05,1799.9799999999814,9000.0,0.013121157899999986,-0.012021034999999985,0.022077254694444215,4131866.473,0.1660054028,0.1791265607,1801,90811,9,8999.970000000205,0.1671055257,0.00017202725506253497,3.932906878445391e-07,0.17169826879388836,0.9909925311043547,60.0,1741
2,177,delithiation,10,0.2214750327091224,0.2113641942446045,-4.4155e-05,1799.9799999999814,9000.0,0.014658450999999989,-0.012404173599999985,0.022077254694444215,4142666.473,0.169816047,0.184474498,1801,90811,9,8999.970000000205,0.1720703244,0.00021302434638040228,3.650252957874668e-07,0.17519766836645984,0.9949198665004902,60.0,1741
2,178,delithiation,10,0.2113641942446045,0.20125337867859983,-4.41549e-05,1799.9799999999814,9000.0,0.016381829999999986,-0.012438953000000003,0.022077204694999773,4153466.473,0.174885273,0.191267103,1801,90811,9,8999.970000000205,0.17882815,0.00026362515709099215,3.665128005838822e-07,0.1797534423901489,0.9966499843380929,60.0,1741
2,179,delithiation,10,0.20125337867859983,0.19114254021408195,-4.4155e-05,1799.9799999999814,9000.0,0.016894042499999984,-0.01226022839999999,0.022077254694444215,4164266.473,0.1816089153,0.1985029578,1801,90811,9,8999.970000000205,0.1862427294,0.0002764030644863804,2.8484461803465283e-07,0.18658618540139843,0.9981565618248639,60.0,1741
2,180,delithiation,10,0.19114254021408195,0.18103174754659046,-4.41548e-05,1799.9799999999814,9000.0,0.015762895400000004,-0.012441754400000005,0.022077154695555327,4175066.473,0.1889092624,0.2046721578,1801,90811,9,8999.970000000205,0.1922304034,0.00023031099376124586,3.9061670514735186e-07,0.19469071231921722,0.9950225741144028,60.0,1741
2,181,delithiation,10,0.18103174754659046,0.17092095487909886,-4.41548e-05,1799.9799999999814,8999.999999999534,0.016379624600000003,-0.012707084399999985,0.022077154695555327,4185866.473,0.1949695349,0.2113491595,1801,90811,9,8999.96999999974,0.1986420751,0.00025224160605963005,5.24685537187375e-07,0.2001995935142729,0.992531922671891,60.0,1741
2,182,delithiation,10,0.17092095487909886,0.1608101851101229,-4.41547e-05,1799.9799999995157,9000.0,0.01910364619999999,-0.012188076900000011,0.02207710469610517,4196666.473,0.2013485134,0.2204521596,1801,90811,9,8999.969999998808,0.2082640827,0.00033728344446444145,7.040127906755694e-07,0.2055409341329171,0.9924804372551568,60.0,1741
2,183,delithiation,10,0.1608101851101229,0.15069941534114706,-4.41547e-05,1799.9799999995157,9000.0,0.01594233519999999,-0.011634320100000012,0.02207710469610517,4207466.473,0.2109251618,0.226867497,1801,90811,9,8999.969999998808,0.2152331769,0.00023748051532502832,8.178523722229594e-07,0.21738521004503145,0.9797918172723614,60.0,1741
2,184,delithiation,10,0.15069941534114706,0.1405886455721712,-4.41547e-05,1799.9799999995157,9000.0,0.010718166799999984,-0.011967867599999987,0.02207710469610517,4218266.473,0.217861563,0.2285797298,1801,90811,9,8999.969999998808,0.2166118622,6.296043569801599e-05,5.432166006082369e-07,0.2260299529429578,0.885384789561224,60.0,1741
2,185,delithiation,10,0.1405886455721712,0.13047785290468217,-4.41548e-05,1799.9799999995157,9000.0,0.010721117199999991,-0.012868404400000005,0.022077154695549613,4229066.473,0.2193832994,0.2301044166,1801,90811,9,8999.969999998808,0.2172360122,5.654303407973134e-05,5.731505055146914e-07,0.22778676600382738,0.8484058689443369,60.0,1741
2,186,delithiation,10,0.13047785290468217,0.12036701444016706,-4.4155e-05,1799.9799999995157,9000.0,0.011884123100000005,-0.014022529100000014,0.022077254694438504,4239866.473,0.219948858,0.2318329811,1801,90811,9,8999.969999998808,0.217810452,7.79562819119395e-05,6.884597785694613e-07,0.2285855191130698,0.880568802322733,60.0,1741
2,187,delithiation,10,0.12036701444016706,0.11025615307713876,-4.41551e-05,1799.9799999995157,9000.0,0.013872832000000002,-0.015956371999999996,0.022077304693882947,4250666.473,0.2206359804,0.2345088124,1801,90811,9,8999.969999998808,0.2185524404,0.00012967565849224223,8.261218798144144e-07,0.22903424010732035,0.9340746430734387,60.0,1741
2,188,delithiation,10,0.11025615307713876,0.10014536040964972,-4.41548e-05,1799.9799999995157,9000.0,0.017315834799999985,-0.018309772099999982,0.022077154695549613,4261466.473,0.2212830782,0.238598913,1801,90811,9,8999.969999998808,0.2202891409,0.00022943162844379531,8.584803216529763e-07,0.22873453107841674,0.9762312468573613,60.0,1741
2,189,delithiation,10,0.10014536040964972,0.09003454484364759,-4.41549e-05,1799.9799999995157,9000.0,0.0266627371,-0.0178322494,0.02207720469499406,4272266.473,0.2228744924,0.2495372295,1801,90811,9,8999.969999998808,0.2317049801,0.0005067589086018778,1.4040837027214016e-06,0.22640977406214585,0.9868258288034728,60.0,1741
2,190,delithiation,10,0.09003454484364759,0.07992375217615866,-4.41548e-05,1799.9799999995157,9000.0,0.05084395409999998,-0.012038379899999951,0.022077154695549613,4283066.473,0.2344109714,0.2852549255,1801,90811,9,8999.969999998808,0.2732165456,0.0012888292660820848,5.782523206266817e-06,0.2260855030482698,0.9661778923041417,60.0,1741
2,191,delithiation,10,0.07992375217615866,0.06981293661015653,-4.41549e-05,1799.9799999995157,9000.0,0.06562733649999997,-0.013375669699999981,0.02207720469499406,4293866.473,0.2758902013,0.3415175378,1801,90811,9,8999.969999998808,0.3281418681,0.0017134590724020645,7.337856929327875e-06,0.2632174437882104,0.9690930554965468,60.0,1741
2,192,delithiation,10,0.06981293661015653,0.059702098145641425,-4.4155e-05,1799.9799999995157,9000.0,0.08503258230000005,-0.015591919400000043,0.022077254694438504,4304666.473,0.3308466971,0.4158792794,1801,90811,9,8999.969999998808,0.40028736,0.0022554400862903456,1.0076420771774861e-05,0.31240907518094146,0.9664547445390489,60.0,1741
2,193,delithiation,10,0.059702098145641425,0.04959121388410004,-4.41552e-05,1799.9799999995157,9000.0,0.11833956829999998,-0.019282936999999944,0.022077354693327392,4315466.473,0.4032389224,0.5215784907,1801,90811,9,8999.969999998808,0.5022955537,0.0031866627666386916,1.5286352638907982e-05,0.3742277430856234,0.9615235458890555,60.0,1741
2,194,delithiation,10,0.04959121388410004,0.03948035252107163,-4.41551e-05,1799.9799999995157,9000.0,0.19828885789999995,-0.0280709267,0.022077304693882947,4326266.473,0.5052969456,0.7035858035,1801,90811,9,8999.969999998808,0.6755148768,0.005410016566849355,3.123647159457599e-05,0.44693722977674916,0.9452036389092464,60.0,1741
2,195,delithiation,10,0.03948035252107163,0.03331340564830476,-4.41551e-05,1097.86699999962,19800.0,0.32105660439999995,-0.12111163140000003,0.01346567421435645,4337066.473,0.6789433956,1.0,1099,1981,13,5999.979999999516,0.8788883686,0.012108015449501157,0.00010167197173102923,0.5513494729353606,0.9318623602923791,60.0,1039
3,1,lithiation,4,0.0,0.010052994319579294,4.41549e-05,1799.9799999995157,9000.0,-0.32546204329999995,0.02230608469999995,0.02207720469499406,4366964.36,0.8677356839,0.5422736406,1801,90811,3,8999.96999999974,0.5645797253,-0.008420111382519512,7.907225165647486e-06,0.8942430872834841,0.9984687482534177,60.0,1741
3,2,lithiation,4,0.010052994319579294,0.020106011406720786,4.4155e-05,1799.9799999995157,9000.0,-0.13947227590000005,0.018870860300000014,0.022077254694438504,4377764.36,0.5614403486,0.4219680727,1801,90811,3,8999.96999999974,0.440838933,-0.003700230752577459,7.87850244588469e-06,0.583549449724319,0.9921779804276957,60.0,1741
3,3,lithiation,4,0.020106011406720786,0.030159051261424465,4.41551e-05,1799.9799999995157,9000.0,-0.09562692050000005,0.016430527000000028,0.022077304693882947,4388564.36,0.4379783273,0.3423514068,1801,90811,3,8999.96999999974,0.3587819338,-0.002486123289531107,6.297413221797006e-06,0.45181453685439965,0.9889653209934629,60.0,1741
3,4,lithiation,4,0.030159051261424465,0.04021211388369035,4.41552e-05,1799.9799999995157,9000.0,-0.07312515380000001,0.015403091899999999,0.022077354693327392,4399364.36,0.3557857573,0.2826606035,1801,90811,3,8999.96999999974,0.2980636954,-0.0018623522859640737,4.9026649635134796e-06,0.3648733983832966,0.9880920298665836,60.0,1741
3,5,lithiation,4,0.04021211388369035,0.05026519927351843,4.41553e-05,1799.9799999995157,9000.0,-0.05885297059999997,0.014586210199999977,0.02207740469277184,4410164.36,0.2951950133,0.2363420427,1801,90811,3,8999.96999999974,0.2509282529,-0.0014630377613832721,3.8281938467825474e-06,0.3009426999730309,0.9882338045451796,60.0,1741
3,6,lithiation,4,0.05026519927351843,0.060318261895784306,4.41552e-05,1799.9799999995157,9000.0,-0.04566094280000002,0.01332381370000002,0.022077354693327392,4420964.36,0.2480647266,0.2024037838,1801,90811,3,8999.96999999974,0.2157275975,-0.0011222312292819912,2.270084825083315e-06,0.25075859015571167,0.9929345524504476,60.0,1741
3,7,lithiation,4,0.060318261895784306,0.0703712789829258,4.4155e-05,1799.9799999995157,9000.0,-0.017275243999999995,0.013322323600000019,0.022077254694438504,4431764.36,0.21307832,0.195803076,1801,90811,3,8999.96999999974,0.2091253996,-0.0002162020742831583,1.569652134314205e-06,0.20415521870665237,0.9160349159857921,60.0,1741
3,8,lithiation,4,0.0703712789829258,0.08042431883762949,4.41551e-05,1799.9799999995157,9000.0,-0.012106597400000002,0.013500213600000005,0.022077304693882947,4442564.36,0.2064761221,0.1943695247,1801,90811,3,8999.96999999974,0.2078697383,-8.288859534989271e-05,7.911716151989312e-07,0.19773407392061412,0.863233508080628,60.0,1741
3,9,lithiation,4,0.08042431883762949,0.09047733592477099,4.4155e-05,1799.9799999995157,9000.0,-0.012802630699999984,0.014160692700000005,0.022077254694438504,4453364.36,0.2052893937,0.192486763,1801,90811,3,8999.96999999974,0.2066474557,-0.00010087931968600803,8.9777589108593e-07,0.19659024656942248,0.8789425162789821,60.0,1741
3,10,lithiation,4,0.09047733592477099,0.10053037577947467,4.41551e-05,1799.9799999995157,9000.0,-0.014127939899999997,0.01501306890000001,0.022077304693882947,4464164.36,0.2041004598,0.1899725199,1801,90811,3,8999.96999999974,0.2049855888,-0.00013763945584467895,9.864192610567718e-07,0.19560973619906058,0.9180059615567793,60.0,1741
3,11,lithiation,4,0.10053037577947467,0.11058341563417835,4.41551e-05,1799.9799999995157,9000.0,-0.015840172800000024,0.015660166800000014,0.022077304693882947,4474964.36,0.2025023401,0.1866621673,1801,90811,3,8999.96999999974,0.2023223341,-0.00018953441163392353,9.72411804489525e-07,0.19447835303491864,0.9562290649951385,60.0,1741
3,12,lithiation,4,0.11058341563417834,0.12063647825644423,4.41552e-05,1799.9799999995157,9000.0,-0.017416059900000003,0.015437811600000018,0.022077354693327392,4485764.36,0.1997130811,0.1822970212,1801,90811,3,8999.96999999974,0.1977348328,-0.0002486793470178584,7.87031639634758e-07,0.19269866492203883,0.9828799509195505,60.0,1741
3,13,lithiation,4,0.12063647825644423,0.13068949534358573,4.4155e-05,1799.9799999995157,9000.0,-0.018631696700000006,0.014179915200000004,0.022077254694438504,4496564.36,0.1951507926,0.1765190959,1801,90811,3,8999.96999999974,0.1906990111,-0.0002942977881146278,5.352794563892288e-07,0.18901739078788912,0.994280007694725,60.0,1741
3,14,lithiation,4,0.13068949534358573,0.14074251243072722,4.4155e-05,1799.9799999995157,9000.0,-0.0187050104,0.013119906099999995,0.022077254694438504,4507364.36,0.1882298589,0.1695248485,1801,90811,3,8999.96999999974,0.1826447546,-0.00030381955875106065,4.044513406918186e-07,0.18259514241072844,0.9969276948815282,60.0,1741
3,15,lithiation,4,0.14074251243072722,0.1507955067503065,4.41549e-05,1799.9799999995157,9000.0,-0.017943799499999996,0.012486934700000007,0.02207720469499406,4518164.36,0.1802667975,0.162322998,1801,90811,3,8999.96999999974,0.1748099327,-0.0002902443367511431,3.7270823737934944e-07,0.17483655695249264,0.9971406555252604,60.0,1741
3,16,lithiation,4,0.1507955067503065,0.1608484783023236,4.41548e-05,1799.9799999995157,9000.0,-0.01719883080000001,0.012161493299999993,0.022077154695549613,4528964.36,0.1723511517,0.1551523209,1801,90811,3,8999.96999999974,0.1673138142,-0.00027753965933744883,3.9880603995655445e-07,0.1672213334456721,0.9964221977863064,60.0,1741
3,17,lithiation,4,0.1608484783023236,0.1709014726219029,4.41549e-05,1799.9799999995157,9000.0,-0.016776323300000007,0.01190575960000001,0.02207720469499406,4539764.36,0.1648713648,0.1480950415,1801,90811,3,8999.96999999974,0.1600008011,-0.00027099360174342627,3.3248264075475587e-07,0.15980342184084886,0.9973891369493257,60.0,1741
3,18,lithiation,4,0.1709014726219029,0.18095444417391998,4.41548e-05,1799.9799999995157,9000.0,-0.015585154300000015,0.011640399699999998,0.022077154695549613,4550564.36,0.1575657725,0.1419806182,1801,90811,3,8999.96999999974,0.1536210179,-0.00023832357053851915,3.290541502496458e-07,0.15214620640151288,0.9966958255149223,60.0,1741
3,19,lithiation,4,0.18095444417391998,0.19100734742325048,4.41545e-05,1799.9799999995157,9000.0,-0.014151603000000013,0.01193910840000001,0.02207700469721628,4561364.36,0.1512156427,0.1370640397,1801,90811,3,8999.96999999974,0.1490031481,-0.00019118563032391808,4.501805394551754e-07,0.14529523233457511,0.9904501806213377,60.0,1741
3,20,lithiation,4,0.19100734742325048,0.20106025067258101,4.41545e-05,1799.9799999995157,9000.0,-0.01490321750000001,0.011905014500000005,0.02207700469721628,4572164.36,0.1466192603,0.1317160428,1801,90811,3,8999.96999999974,0.1436210573,-0.00021977839466803895,3.661943593044232e-07,0.141256414822408,0.99519535582818,60.0,1741
3,21,lithiation,4,0.20106025067258101,0.2111132222245981,4.41548e-05,1799.9799999995157,9000.0,-0.01534643770000002,0.011481016900000002,0.022077154695549613,4582964.36,0.1412356794,0.1258892417,1801,90811,3,8999.96999999974,0.1373702586,-0.00024145154819954455,2.640697213174897e-07,0.13628823520893762,0.9979242531621911,60.0,1741
3,22,lithiation,4,0.2111132222245981,0.2211661482414908,4.41546e-05,1799.9799999995157,9000.0,-0.01366459569999999,0.010927312000000008,0.022077054696660724,4593764.36,0.1350382566,0.1213736609,1801,90811,3,8999.96999999974,0.1323009729,-0.00019772566552260834,4.3462971048799847e-07,0.12955017974526065,0.9916674416056879,60.0,1741
3,23,lithiation,4,0.2211661482414908,0.23121907425838353,4.41546e-05,1799.9799999995157,9000.0,-0.010523967499999995,0.011001430500000006,0.022077054696660724,4604564.36,0.1300467849,0.1195228174,1801,90811,3,8999.96999999974,0.1305242479,-9.589588878451475e-05,7.489374723720136e-07,0.12332545382844032,0.9041022782717103,60.0,1741
3,24,lithiation,4,0.23121907425838353,0.24127202304283846,4.41547e-05,1799.9799999995157,9000.0,-0.010257147199999997,0.011203043100000018,0.02207710469610517,4615364.36,0.1282997131,0.1180425659,1801,90811,3,8999.96999999974,0.129245609,-9.103144457966859e-05,7.022787393197956e-07,0.12172353684587103,0.906208420864507,60.0,1741
3,25,lithiation,4,0.24127202304283846,0.2513249490597312,4.41546e-05,1799.9799999995157,9000.0,-0.01077453040000001,0.011417247299999989,0.022077054696660724,4626164.36,0.1269677281,0.1161931977,1801,90811,3,8999.96999999974,0.127610445,-0.00011130051177864748,6.657843317781625e-07,0.1207206531150199,0.9414191805095321,60.0,1741
3,26,lithiation,4,0.2513249490597312,0.2613778523090617,4.41545e-05,1799.9799999995157,9000.0,-0.011073224300000004,0.01131349059999999,0.02207700469721628,4636964.36,0.1253243983,0.114251174,1801,90811,3,8999.96999999974,0.1255646646,-0.00012374480653358407,6.521377455815906e-07,0.11923021719396405,0.9539277139569958,60.0,1741
3,27,lithiation,4,0.2613778523090617,0.27143082386107875,4.41548e-05,1799.9799999995157,9000.0,-0.010547712399999992,0.011626303199999993,0.022077154695549613,4647764.36,0.1232326701,0.1126849577,1801,90811,3,8999.96999999974,0.1243112609,-0.00011044714329598775,7.357251082699371e-07,0.11696969278268121,0.9283626638066533,60.0,1741
3,28,lithiation,4,0.27143082386107875,0.28148384094822027,4.4155e-05,1799.9799999995157,9000.0,-0.010108888199999999,0.012621015299999996,0.022077254694438504,4658564.36,0.1219051257,0.1117962375,1801,90811,3,8999.96999999974,0.1244172528,-8.551346530462241e-05,9.628040749032688e-07,0.11489398792907358,0.819371163291015,60.0,1741
3,29,lithiation,4,0.28148384094822027,0.2915368352677995,4.41549e-05,1799.9799999995157,9000.0,-0.010331273099999996,0.012899726599999994,0.02207720469499406,4669364.36,0.1219859198,0.1116546467,1801,90811,3,8999.96999999974,0.1245543733,-8.972476477765614e-05,9.89265575153442e-07,0.11488541742137491,0.8254925818427618,60.0,1741
3,30,lithiation,4,0.2915368352677995,0.3015898295873788,4.41549e-05,1799.9799999995157,9000.0,-0.0105410368,0.012813001899999996,0.02207720469499406,4680164.36,0.1221578792,0.1116168424,1801,90811,3,8999.96999999974,0.1244298443,-9.332590595125621e-05,9.718500076511633e-07,0.11500959367846375,0.8413406992303772,60.0,1741
3,31,lithiation,4,0.3015898295873788,0.31164277837183374,4.41547e-05,1799.9799999995157,9000.0,-0.010205998999999993,0.012343064,0.02207710469610517,4690964.36,0.1220407709,0.1118347719,1801,90811,3,8999.96999999974,0.1241778359,-9.158345361071344e-05,9.788736678883073e-07,0.11516652694587037,0.8342622518691298,60.0,1741
3,32,lithiation,4,0.31164277837183374,0.32169563608603985,4.41543e-05,1799.9799999995157,9000.0,-0.010061457799999993,0.012069538199999993,0.022076904698327394,4701764.36,0.1220037118,0.111942254,1801,90811,3,8999.96999999974,0.1240117922,-9.280554959178256e-05,9.729865558532477e-07,0.11533706709398642,0.8395276007554748,60.0,1741
3,33,lithiation,4,0.32169563608603985,0.3317485165678082,4.41544e-05,1799.9799999995157,9000.0,-0.010090380999999995,0.012168869400000004,0.02207695469777184,4712564.36,0.12185473,0.111764349,1801,90811,3,8999.96999999974,0.1239332184,-9.47802654375942e-05,1.004178288195846e-06,0.11521043660847848,0.8366782973677295,60.0,1741
3,34,lithiation,4,0.3317485165678082,0.34180139704957646,4.41544e-05,1799.9799999995157,9000.0,-0.010265290800000007,0.012418657600000008,0.02207695469777184,4723364.36,0.1217212901,0.1114559993,1801,90811,3,8999.96999999974,0.1238746569,-9.713837319733606e-05,1.0505252521593657e-06,0.11500118525560876,0.8309853695156831,60.0,1741
3,35,lithiation,4,0.34180139704957646,0.3518543686015935,4.41548e-05,1799.9799999995157,9000.0,-0.010476544500000004,0.012737393400000005,0.022077154695549613,4734164.36,0.1216041818,0.1111276373,1801,90811,3,8999.96999999974,0.1238650307,-0.00010128393873178892,1.0936137983863526e-06,0.1148163705027742,0.8314326511964882,60.0,1741
3,36,lithiation,4,0.3518543686015935,0.36190734015361065,4.41548e-05,1799.9799999995157,9000.0,-0.0110354275,0.013362243799999993,0.022077154695549613,4744964.36,0.1214996651,0.1104642376,1801,90811,3,8999.96999999974,0.1238264814,-0.00010619976010416633,1.1913974241567995e-06,0.11433837447007775,0.8204389642453267,60.0,1741
3,37,lithiation,4,0.36190734015361065,0.3719603344731899,4.41549e-05,1799.9799999995157,9000.0,-0.011536508799999998,0.0138292312,0.02207720469499406,4755764.36,0.121418871,0.1098823622,1801,90811,3,8999.96999999974,0.1237115934,-0.00011235984159201418,1.274545133073195e-06,0.11397989618636231,0.8171518565380398,60.0,1741
3,38,lithiation,4,0.3719603344731899,0.3820133515603314,4.4155e-05,1799.9799999995157,9000.0,-0.011891543899999996,0.014093100999999997,0.022077254694438504,4766564.36,0.1213314012,0.1094398573,1801,90811,3,8999.96999999974,0.1235329583,-0.00011822465733506417,1.348477125094592e-06,0.11375993032267706,0.8155006179113591,60.0,1741
3,39,lithiation,4,0.3820133515603314,0.39206632311234846,4.41548e-05,1799.9799999995157,9000.0,-0.011950850499999999,0.014049366099999988,0.022077154695549613,4777364.36,0.1210860685,0.109135218,1801,90811,3,8999.96999999974,0.1231845841,-0.00012381122913815415,1.414022873715919e-06,0.11363110363315253,0.8151116725162851,60.0,1741
3,40,lithiation,4,0.39206632311234846,0.40211922636167896,4.41545e-05,1799.9799999995157,9000.0,-0.011726245299999993,0.013773605199999997,0.02207700469721628,4788164.36,0.120868139,0.1091418937,1801,90811,3,8999.96999999974,0.1229154989,-0.00012766419708657768,1.4153896674127277e-06,0.11377982612825753,0.8238904671022199,60.0,1741
3,41,lithiation,4,0.40211922636167896,0.4121721068434473,4.41544e-05,1799.9799999995157,9000.0,-0.011901199799999998,0.013970792300000007,0.02207695469777184,4798964.36,0.1206398532,0.1087386534,1801,90811,3,8999.96999999974,0.1227094457,-0.00013427572091610982,1.456598903995677e-06,0.11366857944066067,0.8301254618307848,60.0,1741
3,42,lithiation,4,0.4121721068434473,0.4222249873252156,4.41544e-05,1799.9799999995157,9000.0,-0.01222065089999999,0.014300629499999995,0.02207695469777184,4809764.36,0.1204182133,0.1081975624,1801,90811,3,8999.96999999974,0.1224981919,-0.00014329149321562598,1.5162688129786718e-06,0.11346774186542083,0.8370160133153803,60.0,1741
3,43,lithiation,4,0.4222249873252156,0.4322778905745461,4.41545e-05,1799.9799999995157,9000.0,-0.012752115699999997,0.014848410999999992,0.02207700469721628,4820564.36,0.1202781126,0.1075259969,1801,90811,3,8999.96999999974,0.1223744079,-0.0001558102132904698,1.5603234797462986e-06,0.1132909481866656,0.8515013905298469,60.0,1741
3,44,lithiation,4,0.4322778905745461,0.44233086212656314,4.41548e-05,1799.9799999995157,9000.0,-0.013620108300000003,0.0157304853,0.022077154695549613,4831364.36,0.1200438961,0.1064237878,1801,90811,3,8999.96999999974,0.1221542731,-0.0001728688528468465,1.6440816104728401e-06,0.11287359994302548,0.8640844856898415,60.0,1741
3,45,lithiation,4,0.4423308621265632,0.4523838336785803,4.41548e-05,1799.9799999995157,9000.0,-0.014310188599999996,0.016488768200000004,0.022077154695549613,4842164.36,0.1196932867,0.1053830981,1801,90811,3,8999.96999999974,0.1218718663,-0.00019263771377951431,1.6920749917242111e-06,0.11261552995835687,0.881701858689355,60.0,1741
3,46,lithiation,4,0.4523838336785803,0.46243680523059744,4.41548e-05,1799.9799999995157,9000.0,-0.015053637300000006,0.0171010122,0.022077154695549613,4852964.36,0.1193841919,0.1043305546,1801,90811,3,8999.96999999974,0.1214315668,-0.0002144415853743735,1.7106906719448226e-06,0.11244821995039544,0.9003585516246814,60.0,1741
3,47,lithiation,4,0.46243680523059744,0.4724897312474901,4.41546e-05,1799.9799999995157,9000.0,-0.015513941600000011,0.0173782408,0.022077054696660724,4863764.36,0.1190610155,0.1035470739,1801,90811,3,8999.96999999974,0.1209253147,-0.00023253108257981404,1.689929097399531e-06,0.11239574843536293,0.9158775458336798,60.0,1741
3,48,lithiation,4,0.4724897312474901,0.48254261172925844,4.41544e-05,1799.9799999995157,9000.0,-0.015790417799999998,0.017539814099999995,0.02207695469777184,4874564.36,0.1186370328,0.102846615,1801,90811,3,8999.96999999974,0.1203864291,-0.00025328507843660065,1.6128525806717784e-06,0.11253209758352536,0.9341315053897451,60.0,1741
3,49,lithiation,4,0.48254261172925844,0.4925955377461511,4.41546e-05,1799.9799999995157,9000.0,-0.016610235,0.01822768150000001,0.022077054696660724,4885364.36,0.1181693301,0.1015590951,1801,90811,3,8999.96999999974,0.1197867766,-0.00028144531420348323,1.5653584698758519e-06,0.11246912941760044,0.948951479557153,60.0,1741
3,50,lithiation,4,0.4925955377461511,0.5026484409954817,4.41545e-05,1799.9799999995157,9000.0,-0.01774133,0.0192186907,0.02207700469721628,4896164.36,0.1175489053,0.0998075753,1801,90811,3,8999.96999999974,0.119026266,-0.0003181182607476238,1.4872390324119804e-06,0.11229783837710057,0.9633829876944272,60.0,1741
3,51,lithiation,4,0.5026484409954817,0.5127013670123743,4.41546e-05,1799.9799999995157,9000.0,-0.019275672699999996,0.02053215359999999,0.022077054696660724,4906964.36,0.1167639419,0.0974882692,1801,90811,3,8999.96999999974,0.1180204228,-0.0003676613414682338,1.3381545492686184e-06,0.11213494350558915,0.9774822457654709,60.0,1741
3,52,lithiation,4,0.5127013670123743,0.5227543385643915,4.41548e-05,1799.9799999995157,9000.0,-0.021760284899999996,0.022172495700000003,0.022077154695549613,4917764.36,0.1156765744,0.0939162895,1801,90811,3,8999.96999999974,0.1160887852,-0.00043759576909194376,1.1557823214058145e-06,0.11162795707793041,0.9880141561611328,60.0,1741
3,53,lithiation,4,0.5227543385643915,0.5328073556515329,4.4155e-05,1799.9799999995157,9000.0,-0.0243827254,0.021887838899999998,0.022077254694438504,4928564.36,0.1136448458,0.0892621204,1801,90811,3,8999.96999999974,0.1111499593,-0.000516236247364477,9.023544925683365e-07,0.1105061909861291,0.994714871239969,60.0,1741
3,54,lithiation,4,0.5328073556515329,0.5428603955062365,4.41551e-05,1799.9799999995157,9000.0,-0.026338823100000006,0.015525862500000001,0.022077304693882947,4939364.36,0.1087712571,0.082432434,1801,90811,3,8999.96999999974,0.0979582965,-0.0005675357154369638,7.923632374531062e-07,0.10601611014023754,0.9966217469099892,60.0,1741
3,55,lithiation,4,0.5428603955062365,0.5529133442906915,4.41547e-05,1799.9799999995157,9000.0,-0.01958101990000001,0.011131107799999998,0.02207710469610517,4950164.36,0.095647797,0.0760667771,1801,90811,3,8999.96999999974,0.0871978849,-0.00035753034563448707,1.2253998943560164e-06,0.09027476552013741,0.9799807868892737,60.0,1741
3,56,lithiation,4,0.5529133442906915,0.5629663158427086,4.41548e-05,1799.9799999995157,9000.0,-0.009209007000000005,0.011569172099999997,0.022077154695549613,4960964.36,0.0849585384,0.0757495314,1801,90811,3,8999.96999999974,0.0873187035,-6.252872028080766e-05,1.071392819756884e-06,0.0777770653232136,0.6620106890004097,60.0,1741
3,57,lithiation,4,0.5629663158427086,0.5730192190920391,4.41545e-05,1799.9799999995157,9000.0,-0.008602686200000001,0.01119115200000001,0.02207700469721628,4971764.36,0.085097149,0.0764944628,1801,90811,3,8999.96999999974,0.0876856148,-5.527577179421573e-05,7.055901812912321e-07,0.07847702365541749,0.7792059882580794,60.0,1741
3,58,lithiation,4,0.5730192190920391,0.5830720995738075,4.41544e-05,1799.9799999995157,9000.0,-0.008720539499999999,0.0110896006,0.02207695469777184,4982564.36,0.0854900032,0.0767694637,1801,90811,3,8999.96999999974,0.0878590643,-6.051247919336258e-05,6.443451664711042e-07,0.07900025622012392,0.8353013552740353,60.0,1741
3,59,lithiation,4,0.5830720995738075,0.5931250255907001,4.41546e-05,1799.9799999995157,9000.0,-0.008839875499999997,0.011210419200000002,0.022077054696660724,4993364.36,0.0856367648,0.0767968893,1801,90811,3,8999.96999999974,0.0880073085,-6.550047320047122e-05,6.159223976637876e-07,0.07925162918266476,0.8667262410749197,60.0,1741
3,60,lithiation,4,0.5931250255907001,0.6031779743751551,4.41547e-05,1799.9799999995157,9000.0,-0.009254969700000004,0.011629954000000012,0.02207710469610517,5004164.36,0.0856619701,0.0764070004,1801,90811,3,8999.96999999974,0.0880369544,-7.118807102592461e-05,6.422895011065966e-07,0.07909091378692353,0.8759926966758225,60.0,1741
3,61,lithiation,4,0.6031779743751551,0.6132309459271722,4.41548e-05,1799.9799999995157,9000.0,-0.009465478299999996,0.011906437499999992,0.022077154695549613,5014964.36,0.085652329,0.0761868507,1801,90811,3,8999.96999999974,0.0880932882,-7.420212649807035e-05,6.483360232273129e-07,0.07899658810674874,0.8827995479930753,60.0,1741
3,62,lithiation,4,0.6132309459271722,0.6232839402467515,4.41549e-05,1799.9799999995157,9000.0,-0.009578145999999996,0.011922001799999998,0.02207720469499406,5025764.36,0.0856679007,0.0760897547,1801,90811,3,8999.96999999974,0.0880117565,-7.687977455187844e-05,6.468901544948585e-07,0.07901382398332271,0.8903750419270655,60.0,1741
3,63,lithiation,4,0.6232839402467515,0.6333368662636443,4.41546e-05,1799.9799999995157,9000.0,-0.0093224197,0.011625506000000008,0.022077054696660724,5036564.36,0.0856960639,0.0763736442,1801,90811,3,8999.96999999974,0.0879991502,-7.494201515370658e-05,6.232678511532015e-07,0.07920993880601013,0.8926329072402113,60.0,1741
3,64,lithiation,4,0.6333368662636443,0.6433897695129748,4.41545e-05,1799.9799999995157,9000.0,-0.009038522899999998,0.011280089699999996,0.02207700469721628,5047364.36,0.0857664794,0.0767279565,1801,90811,3,8999.96999999974,0.0880080462,-7.711780978852992e-05,5.644427154939813e-07,0.07967835202274426,0.9147790872624383,60.0,1741
3,65,lithiation,4,0.6433897695129748,0.6534426272271808,4.41543e-05,1799.9799999995157,9000.0,-0.009077809800000003,0.011260084900000009,0.022076904698327394,5058164.36,0.0857879743,0.0767101645,1801,90811,3,8999.96999999974,0.0879702494,-8.087956931860013e-05,5.368025877534003e-07,0.07984006262369957,0.9288466818724935,60.0,1741
3,66,lithiation,4,0.6534426272271808,0.6634954621738247,4.41542e-05,1799.9799999995157,9000.0,-0.009146750000000009,0.011377938099999999,0.022076854698882948,5068964.36,0.0857279375,0.0765811875,1801,90811,3,8999.96999999974,0.0879591256,-8.430127908225087e-05,5.221044898392591e-07,0.07983998301425516,0.9374679672438702,60.0,1741
3,67,lithiation,4,0.6634954621738247,0.6735482743529065,4.41541e-05,1799.9799999995157,9000.0,-0.009301669900000004,0.0115447194,0.022076804699438506,5079764.36,0.085674569,0.0763728991,1801,90811,3,8999.96999999974,0.0879176185,-8.772133725993205e-05,5.069479549508423e-07,0.07980358076774632,0.945109405939738,60.0,1741
3,68,lithiation,4,0.6735482743529065,0.6836011092995504,4.41542e-05,1799.9799999995157,9000.0,-0.009398773299999996,0.011598832899999995,0.022076854698882948,5090564.36,0.0856723487,0.0762735754,1801,90811,3,8999.96999999974,0.0878724083,-9.036675945743088e-05,4.8868069563585e-07,0.07980693181151846,0.951606192698781,60.0,1741
3,69,lithiation,4,0.6836011092995504,0.6936539442461943,4.41542e-05,1799.9799999995157,9000.0,-0.009400993600000004,0.011594377400000008,0.022076854698882948,5101364.36,0.0856219456,0.076220952,1801,90811,3,8999.96999999974,0.0878153294,-9.265272536196214e-05,4.666529655817811e-07,0.07986928520032852,0.9577503081677331,60.0,1741
3,70,lithiation,4,0.6936539442461943,0.703706756425276,4.41541e-05,1799.9799999995157,9000.0,-0.009387649600000006,0.0115069151,0.022076804699438506,5112164.36,0.0856315792,0.0762439296,1801,90811,3,8999.96999999974,0.0877508447,-9.382652449960475e-05,4.388061710198934e-07,0.07995595682296149,0.9633578119410092,60.0,1741
3,71,lithiation,4,0.703706756425276,0.7137595003016712,4.41538e-05,1799.9799999995157,9000.0,-0.0092223585,0.011383131099999999,0.02207665470110517,5122964.36,0.0855463371,0.0763239786,1801,90811,3,8999.96999999974,0.0877071097,-9.483681266677788e-05,4.066411407670833e-07,0.0801106632982416,0.9690186423487228,60.0,1741
3,72,lithiation,4,0.7137595003016712,0.7238122669456285,4.41539e-05,1799.9799999995157,9000.0,-0.00919048489999999,0.011311970699999993,0.022076704700549614,5133764.36,0.0855567157,0.0763662308,1801,90811,3,8999.96999999974,0.0876782015,-9.691853356312887e-05,3.673407920625254e-07,0.08025367409603318,0.9756270519258283,60.0,1741
3,73,lithiation,4,0.7238122669456285,0.7338650108220237,4.41538e-05,1799.9799999995157,9000.0,-0.009344652300000006,0.011446133299999994,0.02207665470110517,5144564.36,0.0855270624,0.0761824101,1801,90811,3,8999.96999999974,0.0876285434,-0.00010112064514027944,3.400324919200253e-07,0.08024854529087778,0.9807156998363857,60.0,1741
3,74,lithiation,4,0.7338650108220237,0.7439177546984188,4.41538e-05,1799.9799999995157,9000.0,-0.009547010100000003,0.011675171599999992,0.02207665470110517,5155364.36,0.0854292214,0.0758822113,1801,90811,3,8999.96999999974,0.0875573829,-0.0001051416967698992,3.1430811314888875e-07,0.08013522026096975,0.9846974566504106,60.0,1741
3,75,lithiation,4,0.7439177546984188,0.7539704758072518,4.41537e-05,1799.9799999995157,9000.0,-0.009716019000000006,0.0119449794,0.022076604701660726,5166164.36,0.085257262,0.075541243,1801,90811,3,8999.96999999974,0.0874862224,-0.00010940449536909348,2.9291243933676315e-07,0.08000323046838508,0.9876881106262094,60.0,1741
3,76,lithiation,4,0.7539704758072518,0.764023219683647,4.41538e-05,1799.9799999995157,9000.0,-0.0098264515,0.012108787900000001,0.02207665470110517,5176964.36,0.0851460695,0.075319618,1801,90811,3,8999.96999999974,0.0874284059,-0.00011196853326317718,2.722146970640022e-07,0.07988820768417086,0.9898260494738481,60.0,1741
3,77,lithiation,4,0.764023219683647,0.7740760090951665,4.4154e-05,1799.9799999995157,9000.0,-0.009902797599999999,0.0121903196,0.02207675469999406,5187764.36,0.0850430429,0.0751402453,1801,90811,3,8999.96999999974,0.0873305649,-0.0001144575572444581,2.4297245245705354e-07,0.07984960696848198,0.9922243875248493,60.0,1741
3,78,lithiation,4,0.7740760090951665,0.7841287302039994,4.41537e-05,1799.9799999995157,9000.0,-0.0099168793,0.012194767600000003,0.022076604701660726,5198564.36,0.0849689171,0.0750520378,1801,90811,3,8999.96999999974,0.0872468054,-0.00011611194456561777,2.1488988985382894e-07,0.07984046585330312,0.9940789513441312,60.0,1741
3,79,lithiation,4,0.7841287302039994,0.794181405777708,4.41535e-05,1799.9799999995157,9000.0,-0.009878337400000006,0.012170307300000002,0.022076504702771838,5209364.36,0.0848740414,0.074995704,1801,90811,3,8999.96999999974,0.0871660113,-0.00011703684172696799,1.8825291595474642e-07,0.07986473041544655,0.9955209262640717,60.0,1741
3,80,lithiation,4,0.794181405777708,0.8042340813514165,4.41535e-05,1799.9799999995157,9000.0,-0.009841270700000002,0.012181423600000005,0.022076504702771838,5220164.36,0.0847613737,0.074920103,1801,90811,3,8999.96999999974,0.0871015266,-0.00011948547595301794,1.5590953796773203e-07,0.07989021469668098,0.9970479022116605,60.0,1741
3,81,lithiation,4,0.8042340813514165,0.8142868252278117,4.41538e-05,1799.9799999995157,9000.0,-0.010015472799999994,0.012356363199999998,0.02207665470110517,5230964.36,0.0846538991,0.0746384263,1801,90811,3,8999.96999999974,0.0869947895,-0.00012356065540531833,1.290288505860588e-07,0.0798091524873078,0.9981072639727858,60.0,1741
3,82,lithiation,4,0.8142868252278117,0.8243395463366446,4.41537e-05,1799.9799999995157,9000.0,-0.010308250800000002,0.012643218100000006,0.022076604701660726,5241764.36,0.0845353007,0.0742270499,1801,90811,3,8999.96999999974,0.086870268,-0.00012837688058238506,1.0315639999951179e-07,0.07962475590612139,0.9988784182610151,60.0,1741
3,83,lithiation,4,0.8243395463366446,0.8343922902130397,4.41538e-05,1799.9799999995157,9000.0,-0.010551370700000007,0.013096109100000003,0.02207665470110517,5252564.36,0.0842810571,0.0737296864,1801,90811,3,8999.96999999974,0.0868257955,-0.0001340479923380108,8.494049647931925e-08,0.07941099367734063,0.9993022410658828,60.0,1741
3,84,lithiation,4,0.8343922902130397,0.8444451023921216,4.41541e-05,1799.9799999995157,9000.0,-0.011286675900000001,0.013989284599999999,0.022076804699438506,5263364.36,0.0839082226,0.0726215467,1801,90811,3,8999.96999999974,0.0866108313,-0.00014726622189692584,9.078802591947166e-08,0.07889177746077733,0.9993395141810363,60.0,1741
3,85,lithiation,4,0.8444451023921216,0.8544979601063276,4.41543e-05,1799.9799999995157,9000.0,-0.011778101299999996,0.014708273100000002,0.022076904698327394,5274164.36,0.0834938735,0.0717157722,1801,90811,3,8999.96999999974,0.0864240453,-0.00015531373181621326,1.1573744736897359e-07,0.07835199851566883,0.9990352639893658,60.0,1741
