Repository: zhangjunhuan846-hash/fangzhen

# 🔋 Fangzhen · 电池数据—模型研究工作站
  <strong>让实验记录、物理仿真、诊断分析与下一轮实验建议接在同一条可追溯的研究链上。</strong><br>
  Battery data → model → simulation → evidence → experiment
  <a href="#项目能做什么">项目能力</a> ·
  <a href="#研究流程">研究流程</a> ·
  <a href="#快速开始">快速开始</a> ·
  <a href="#项目路线图">路线图</a> ·
  <a href="STATUS.md">验收状态</a>
> **当前软件：本地工作站 v0.3.10。** `v0.1.0-platform` 是保留的仿真平台冻结标签，两者用途不同。工作站增加了数据录入、参数探索、机器学习辅助研究，以及环境和经济筛选；这些工程能力不自动构成真实回收石墨的材料验证。详细判据与失败记录以 [STATUS.md](STATUS.md) 为准。

## 项目能做什么

| 研究环节 | 已有能力 | 关键约束 |
| --- | --- | --- |
| **实验数据** | 数据集适配、协议与单位核对；本地工作站的方案、样品、工艺、表征、极片与半电池记录；Excel/CSV 导入和版本归档 | 原始数据、来源和测试条件必须由研究者提供，软件不补造缺失实测值 |

File: outputs/analysis/graphite_phaseB1/gitt_segments.csv (part 5 of 8)
cycle,pulse_id,branch,step,SOC_start,SOC_end,I_A,pulse_time_s,relax_time_s,delta_V_pulse_V,delta_V_relax_V,capacity_increment_mAh,t_pulse_start_s,V_pulse_start_V,V_pulse_end_V,n_pulse_samples,n_relax_samples,relax_step,relax_coverage_s,V_relax_end_V,sqrt_t_slope_V_per_sqrt_s,sqrt_t_slope_stderr,sqrt_t_intercept_V,sqrt_t_r2,ir_skip_s,n_fit_samples
3,86,lithiation,4,0.8544979601063276,0.864550840588096,4.41544e-05,1799.9799999995157,9000.0,-0.012006402,0.015105567899999991,0.02207695469777184,5284964.36,0.0830684155,0.0710620135,1801,90811,3,8999.96999999974,0.0861675814,-0.00016040972759958223,1.2692471663413072e-07,0.07794040512432619,0.9989124280429461,60.0,1741
3,87,lithiation,4,0.864550840588096,0.8746036299996155,4.4154e-05,1799.9799999995157,9000.0,-0.0119797289,0.015198968400000012,0.02207675469999406,5295764.36,0.0827748924,0.0707951635,1801,90811,3,8999.96999999974,0.0859941319,-0.00016052072451234794,1.4947739530860583e-07,0.07770782827295251,0.9984943154320951,60.0,1741
3,88,lithiation,4,0.8746036299996155,0.8846563738760107,4.41538e-05,1799.9799999995157,9000.0,-0.011915229299999996,0.015173017999999996,0.02207665470110517,5306564.36,0.0825873539,0.0706721246,1801,90811,3,8999.96999999974,0.0858451426,-0.00016436003808693422,1.9370253909629856e-07,0.07778153751392546,0.9975904827493081,60.0,1741
3,89,lithiation,4,0.8846563738760107,0.8947091632875303,4.4154e-05,1799.9799999995157,9000.0,-0.012187257399999998,0.0154709965,0.02207675469999406,5317364.36,0.08230865,0.0701213926,1801,90811,3,8999.96999999974,0.0855923891,-0.0001726234028136589,2.5007583548589294e-07,0.07763115989010966,0.9963636842912676,60.0,1741
3,90,lithiation,4,0.8947091632875303,0.9047620210017363,4.41543e-05,1799.9799999995157,9000.0,-0.012577891300000005,0.015957981300000007,0.022076904698327394,5328164.36,0.0818802267,0.0693023354,1801,90811,3,8999.96999999974,0.0852603167,-0.00018235684267476425,3.130484688523041e-07,0.07727275304624033,0.9949013098075589,60.0,1741
3,91,lithiation,4,0.9047620210017363,0.9148148559483803,4.41542e-05,1799.9799999995157,9000.0,-0.013153076100000008,0.016792595300000004,0.022076854698882948,5338964.36,0.0813161507,0.0681630746,1801,90811,3,8999.96999999974,0.0849556699,-0.00019637968042438412,3.8957384770527377e-07,0.07680177461431739,0.9932028938874919,60.0,1741
3,92,lithiation,4,0.9148148559483803,0.924867668127462,4.41541e-05,1799.9799999995157,9000.0,-0.014378331599999988,0.018355853899999997,0.022076804699438506,5349764.36,0.0803028941,0.0659245625,1801,90811,3,8999.96999999974,0.0842804164,-0.00022254744895449952,4.979537492972419e-07,0.07575115281181684,0.9913688705068582,60.0,1741
3,93,lithiation,4,0.924867668127462,0.9349205941443546,4.41546e-05,1799.9799999995157,9000.0,-0.0158392787,0.020091794499999996,0.022077054696660724,5360564.36,0.0791777074,0.0633384287,1801,90811,3,8999.96999999974,0.0834302232,-0.0002540850015891204,6.437837108935029e-07,0.07462723706804768,0.9889592170384551,60.0,1741
3,94,lithiation,4,0.9349205941443546,0.9449735201612472,4.41546e-05,1799.9799999995157,9000.0,-0.017638232600000005,0.0221879818,0.022077054696660724,5371364.36,0.0776292831,0.0599910505,1801,90811,3,8999.96999999974,0.0821790323,-0.0002997056018920422,8.809459745730117e-07,0.07336569674928062,0.9851976127226192,60.0,1741
3,95,lithiation,4,0.9449735201612472,0.9550263095727668,4.4154e-05,1799.9799999995157,9000.0,-0.019619528199999993,0.024416845200000002,0.02207675469999406,5382164.36,0.0757465661,0.0561270379,1801,90811,3,8999.96999999974,0.0805438831,-0.000355365998115986,1.2515647632173603e-06,0.07221907172900335,0.9788852340795637,60.0,1741
3,96,lithiation,4,0.9550263095727668,0.9650790762167241,4.41539e-05,1799.9799999995157,9000.0,-0.023464258800000005,0.027707885999999994,0.022076704700549614,5392964.36,0.073743023,0.0502787642,1801,90811,3,8999.96999999974,0.0779866502,-0.0004666646410431963,1.8620862661101461e-06,0.07151170173666369,0.9730581038282057,60.0,1741
3,97,lithiation,4,0.9650790762167241,0.9751318656282436,4.4154e-05,1799.9799999995157,9000.0,-0.027835268499999996,0.030962590099999993,0.02207675469999406,5403764.36,0.0704779252,0.0426426567,1801,90811,3,8999.96999999974,0.0736052468,-0.0005827245137722271,2.115328779070795e-06,0.06886720967837304,0.9775978853681019,60.0,1741
3,98,lithiation,4,0.9751318656282436,0.9851846778073253,4.41541e-05,1799.9799999995157,9000.0,-0.032583542099999994,0.03225897989999999,0.022076804699438506,5414564.36,0.0655724853,0.0329889432,1801,90811,3,8999.96999999974,0.0652479231,-0.0007170584466021062,2.5459373565586598e-06,0.06518590122968819,0.9785479882785432,60.0,1741
3,99,lithiation,4,0.9851846778073253,0.9952374444512825,4.41539e-05,1799.9799999995157,9000.0,-0.039421306899999994,0.0309343654,0.022076704700549614,5425364.36,0.0569868572,0.0175655503,1801,90811,3,8999.96999999974,0.0484999157,-0.0009187544628798069,2.8002896934889797e-06,0.05839387189789373,0.9841018485398367,60.0,1741
3,100,lithiation,4,0.9952374444512825,0.9999999999999994,4.41542e-05,852.7450000001118,28800.0,-0.029257600199999997,0.030135304600000003,0.010458964799723592,5436164.36,0.0392567404,0.0099991402,854,92792,9,28799.950000001118,0.0401344448,-0.000936336955823538,2.3912136411631867e-06,0.03797279088372027,0.994861218959133,60.0,794
3,101,delithiation,10,1.0,0.9899472333560374,-4.41539e-05,1799.980000000447,9000.0,0.03130532799999999,-0.01653028279999999,0.022076704700561035,5465817.125,0.0498628393,0.0811681673,1801,90811,9,8999.97000000067,0.0646378845,0.0005854186435578994,1.2784069364950328e-06,0.056893773938847335,0.9917753386372453,60.0,1741
3,102,delithiation,10,0.9899472333560374,0.9798944667120749,-4.41539e-05,1799.980000000447,9000.0,0.019341349600000002,-0.012250326500000006,0.022076704700561035,5476617.125,0.0706361979,0.0899775475,1801,90811,9,8999.97000000067,0.077727221,0.00037348591873932486,1.8558735932110554e-07,0.07410068169758417,0.9995707982722395,60.0,1741
3,103,delithiation,10,0.9798944667120749,0.9698417228356746,-4.41538e-05,1799.980000000447,9000.0,0.013230025800000003,-0.010826379100000005,0.022076654701116593,5487417.125,0.0821443498,0.0953743756,1801,90811,9,8999.97000000067,0.0845479965,0.0002137941131071838,5.027619490045587e-08,0.08636793710909953,0.9999038407348767,60.0,1741
3,104,delithiation,10,0.9698417228356746,0.9597890472619608,-4.41535e-05,1799.980000000447,9000.0,0.009809300300000004,-0.010616578200000004,0.02207650470278326,5498217.125,0.0883409381,0.0981502384,1801,90811,9,8999.97000000067,0.0875336602,0.00011658033682354965,2.2841435519288898e-07,0.09335974541373594,0.993368585396692,60.0,1741
3,105,delithiation,10,0.9597890472619608,0.9497363033855605,-4.41538e-05,1799.980000000447,9000.0,0.008256442900000008,-0.010440148400000002,0.022076654701116593,5509017.125,0.0910100713,0.0992665142,1801,90811,9,8999.97000000067,0.0888263658,7.222048721584113e-05,3.518493285357914e-07,0.09640879253711652,0.9603606465169492,60.0,1741
3,106,delithiation,10,0.9497363033855605,0.9396834912064735,-4.41541e-05,1799.980000000447,9000.0,0.008090414099999998,-0.010829284800000005,0.022076804699449927,5519817.125,0.0921863839,0.100276798,1801,90811,9,8999.97000000067,0.0894475132,6.228295054027615e-05,3.882588213849708e-07,0.09787083851264405,0.9366999045217528,60.0,1741
3,107,delithiation,10,0.9396834912064735,0.9296306790273866,-4.41541e-05,1799.980000000447,9000.0,0.007986642399999994,-0.01098049429999999,0.022076804699449927,5530617.125,0.0928112343,0.1007978767,1801,90811,9,8999.97000000067,0.0898173824,5.657556479491069e-05,4.0190705251946284e-07,0.09863282867311107,0.9193210488467017,60.0,1741
3,108,delithiation,10,0.9296306790273866,0.9195778213131752,-4.41543e-05,1799.980000000447,9000.0,0.007856920399999995,-0.010991595699999995,0.022076904698338815,5541417.125,0.09312848,0.1009854004,1801,90811,9,8999.97000000067,0.0899938047,5.360165432056156e-05,4.126294970446838e-07,0.09896443757372966,0.9065741481601481,60.0,1741
3,109,delithiation,10,0.9195778213131752,0.9095251229718992,-4.41536e-05,1799.980000000447,9000.0,0.0076345726,-0.010643973899999992,0.0220765547022277,5552217.125,0.0930706561,0.1007052287,1801,90811,9,8999.97000000067,0.0900612548,4.859182412770149e-05,4.197225982454809e-07,0.09888609789489902,0.8851538023187538,60.0,1741
3,110,delithiation,10,0.9095251229718992,0.8994724701657477,-4.41534e-05,1799.980000000447,9000.0,0.007282488099999998,-0.009929440900000003,0.022076454703338817,5563017.125,0.0928497761,0.1001322642,1801,90811,9,8999.97000000067,0.0902028233,4.9107790899439794e-05,3.8392835892744125e-07,0.09828997258971862,0.9039207654268177,60.0,1741
3,111,delithiation,10,0.8994724701657477,0.8894198173595962,-4.41534e-05,1799.980000000447,9000.0,0.007255054999999996,-0.009755246299999992,0.022076454703338817,5573817.125,0.0928534865,0.1001085415,1801,90811,9,8999.97000000067,0.0903532952,5.1231459475239944e-05,3.756826648154556e-07,0.09816370385512141,0.9144845095892971,60.0,1741
3,112,delithiation,10,0.8894198173595962,0.8793671645534445,-4.41534e-05,1799.980000000447,9000.0,0.00725951050000001,-0.009766370100000005,0.022076454703338817,5584617.125,0.0929831937,0.1002427042,1801,90811,9,8999.97000000067,0.0904763341,5.208760639939363e-05,3.9137864465704886e-07,0.09827083594715598,0.910597158645481,60.0,1741
3,113,delithiation,10,0.8793671645534445,0.8693144662121686,-4.41536e-05,1799.980000000447,9000.0,0.007289148799999992,-0.009730040999999995,0.0220765547022277,5595417.125,0.0931040198,0.1003931686,1801,90811,9,8999.97000000067,0.0906631276,5.363388512504436e-05,4.0642043925286116e-07,0.09837277044373606,0.9092103161983882,60.0,1741
3,114,delithiation,10,0.8693144662121686,0.8592616768006438,-4.4154e-05,1799.980000000447,9000.0,0.007777616400000006,-0.01030818380000001,0.02207675470000548,5606217.125,0.0933604762,0.1011380926,1801,90811,9,8999.97000000067,0.0908299088,5.9304981285997514e-05,4.4186344727049597e-07,0.0988674373969915,0.9119620068516807,60.0,1741
3,115,delithiation,10,0.8592616768006438,0.849208864621557,-4.41541e-05,1799.980000000447,9000.0,0.0080755874,-0.010698810199999992,0.022076804699449927,5617017.125,0.0935502276,0.101625815,1801,90811,9,8999.97000000067,0.0909270048,6.0758375307311565e-05,4.887920232771074e-07,0.0993258765629166,0.8988381014865714,60.0,1741
3,116,delithiation,10,0.849208864621557,0.8391560524424699,-4.41541e-05,1799.980000000447,9000.0,0.008191213000000003,-0.0109434053,0.022076804699449927,5627817.125,0.0937058851,0.1018970981,1801,90811,9,8999.97000000067,0.0909536928,6.278306447319162e-05,5.305231460638166e-07,0.09952441894955402,0.889543692858259,60.0,1741
3,117,delithiation,10,0.8391560524424699,0.8291033313336318,-4.41537e-05,1799.980000000447,9000.0,0.007921420100000007,-0.010612830599999998,0.022076604701672147,5638617.125,0.093625091,0.1015465111,1801,90811,9,8999.97000000067,0.0909336805,6.0184728574392737e-05,5.518808665408659e-07,0.099325344237725,0.8724300819651076,60.0,1741
3,118,delithiation,10,0.8291033313336318,0.8190506557599181,-4.41535e-05,1799.980000000447,9000.0,0.007761307100000003,-0.010189585400000006,0.02207650470278326,5649417.125,0.0933953151,0.1011566222,1801,90811,9,8999.97000000067,0.0909670368,6.293019078718515e-05,5.271219932028222e-07,0.09879206279064176,0.8912557943914782,60.0,1741
3,119,delithiation,10,0.8190506557599181,0.8089979346510799,-4.41537e-05,1799.980000000447,9000.0,0.007852487199999994,-0.010164402399999994,0.022076604701672147,5660217.125,0.0933567733,0.1012092605,1801,90811,9,8999.97000000067,0.0910448581,6.729071336667574e-05,5.408726354190861e-07,0.09867489812359384,0.8989963089145246,60.0,1741
3,120,delithiation,10,0.8089979346510799,0.7989452135422418,-4.41537e-05,1799.980000000447,9000.0,0.007982939499999994,-0.010297074899999994,0.022076604701672147,5671017.125,0.0934227407,0.1014056802,1801,90811,9,8999.97000000067,0.0911086053,7.182053502380715e-05,5.657666049632448e-07,0.09869636935043194,0.9025973075843027,60.0,1741
3,121,delithiation,10,0.7989452135422418,0.7888924924334035,-4.41537e-05,1799.980000000447,9000.0,0.00822605189999999,-0.010515727099999997,0.022076604701672147,5681817.125,0.0934590623,0.1016851142,1801,90811,9,8999.97000000067,0.0911693871,7.71477947106393e-05,6.057379587621376e-07,0.09878160179977923,0.9031736848596905,60.0,1741
3,122,delithiation,10,0.7888924924334035,0.7788397940921277,-4.41536e-05,1799.980000000447,9000.0,0.008471399500000004,-0.0107180848,0.0220765547022277,5692617.125,0.0934850052,0.1019564047,1801,90811,9,8999.97000000067,0.0912383199,8.24024545206505e-05,6.441624365387176e-07,0.0988377174937928,0.9039385804642979,60.0,1741
3,123,delithiation,10,0.7788397940921277,0.7687870729832895,-4.41537e-05,1799.980000000447,9000.0,0.008560344600000006,-0.010870777100000006,0.022076604701672147,5703417.125,0.0935828462,0.1021431908,1801,90811,9,8999.97000000067,0.0912724137,8.805254896015407e-05,6.72356411508367e-07,0.09881127854952124,0.9079398080513987,60.0,1741
3,124,delithiation,10,0.7687870729832895,0.7587344201771379,-4.41534e-05,1799.980000000447,9000.0,0.008711554100000005,-0.011000484200000007,0.022076454703338817,5714217.125,0.0935776532,0.1022892073,1801,90811,9,8999.97000000067,0.0912887231,9.424772299280954e-05,7.007341987964561e-07,0.0987110221366547,0.9122995288795319,60.0,1741
3,125,delithiation,10,0.7587344201771379,0.7486818356736729,-4.41531e-05,1799.980000000447,9000.0,0.008827179599999999,-0.011065714000000004,0.022076304705005483,5725017.125,0.0935354084,0.102362588,1801,90811,9,8999.97000000067,0.091296874,9.993260934002671e-05,7.26790500779719e-07,0.09859144928410293,0.9157658751664686,60.0,1741
3,126,delithiation,10,0.7486818356736729,0.7386292739377702,-4.4153e-05,1799.980000000447,9000.0,0.009114034500000007,-0.01115465160000001,0.022076254705561037,5735817.125,0.0934308916,0.1025449261,1801,90811,9,8999.97000000067,0.0913902745,0.00010765859987611645,7.44403233613953e-07,0.09843908914206079,0.923240281416934,60.0,1741
3,127,delithiation,10,0.7386292739377702,0.728576666666743,-4.41532e-05,1799.980000000447,9000.0,0.009460926100000003,-0.0115467608,0.02207635470444993,5746617.125,0.0935435593,0.1030044854,1801,90811,9,8999.97000000067,0.0914577246,0.00011975847498060875,7.6996667013927e-07,0.09841795258616286,0.9329369625002571,60.0,1741
3,128,delithiation,10,0.728576666666743,0.7185240366281536,-4.41533e-05,1799.980000000447,9000.0,0.009941980200000006,-0.012033738200000005,0.02207640470389437,5757417.125,0.0936124921,0.1035544723,1801,90811,9,8999.97000000067,0.0915207341,0.0001330995175899778,8.004736190134783e-07,0.09844564430539852,0.9408235579625563,60.0,1741
3,129,delithiation,10,0.7185240366281536,0.7084713610544398,-4.41535e-05,1799.980000000447,9000.0,0.010497160199999994,-0.012654885599999999,0.02207650470278326,5768217.125,0.0937214494,0.1042186096,1801,90811,9,8999.97000000067,0.091563724,0.00014880257900969925,8.25287040566404e-07,0.0984573521354075,0.9492241175044858,60.0,1741
3,130,delithiation,10,0.7084713610544398,0.6984187082482882,-4.41534e-05,1799.980000000447,9000.0,0.010995261399999998,-0.013195976599999992,0.022076454703338817,5779017.125,0.0937903821,0.1047856435,1801,90811,9,8999.97000000067,0.0915896669,0.00016488670699700862,8.438489028491807e-07,0.09839372151471348,0.9564373586882934,60.0,1741
3,131,delithiation,10,0.6984187082482882,0.6883660554421367,-4.41534e-05,1799.980000000447,9000.0,0.011497803099999995,-0.013651825499999992,0.022076454703338817,5789817.125,0.0938081741,0.1053059772,1801,90811,9,8999.97000000067,0.0916541517,0.00018141343205098587,8.440100419625354e-07,0.09822169295271371,0.9637248684157542,60.0,1741
3,132,delithiation,10,0.6883660554421367,0.6783134254035472,-4.41533e-05,1799.980000000447,9000.0,0.011969223599999995,-0.014117315399999997,0.02207640470389437,5800617.125,0.0938148424,0.105784066,1801,90811,9,8999.97000000067,0.0916667506,0.00019899450999208207,8.2869105061614e-07,0.09798134307078014,0.9707248691020426,60.0,1741
3,133,delithiation,10,0.6783134254035472,0.6682608409000823,-4.41531e-05,1799.980000000447,9000.0,0.012442126800000008,-0.014533139700000003,0.022076304705005483,5811417.125,0.0937955678,0.1062376946,1801,90811,9,8999.97000000067,0.0917045549,0.00021757394735119045,8.017571185085011e-07,0.09765175392227535,0.9769306590147797,60.0,1741
3,134,delithiation,10,0.6682608409000823,0.6582082563966174,-4.41531e-05,1799.980000000447,9000.0,0.0131351725,-0.01508387180000001,0.022076304705005483,5822217.125,0.0937414616,0.1068766341,1801,90811,9,8999.97000000067,0.0917927623,0.00024083739898588238,7.403007718238567e-07,0.09728159075220237,0.9838344620681393,60.0,1741
3,135,delithiation,10,0.6582082563966174,0.6481556491255902,-4.41532e-05,1799.980000000447,9000.0,0.01406615230000001,-0.01604895290000001,0.02207635470444993,5833017.125,0.0938452333,0.1079113856,1801,90811,9,8999.97000000067,0.0918624327,0.00027151002919010485,6.681336340456523e-07,0.0969819154321106,0.9895791051107852,60.0,1741
3,136,delithiation,10,0.6481556491255902,0.6381029963194386,-4.41534e-05,1799.980000000447,9000.0,0.015157222799999995,-0.017142996199999996,0.022076454703338817,5843817.125,0.09397199,0.1091292128,1801,90811,9,8999.97000000067,0.0919862166,0.00030682288010888903,5.715963615865355e-07,0.09664708753743388,0.9940008494011959,60.0,1741
3,137,delithiation,10,0.6381029963194386,0.6280502979781626,-4.41536e-05,1799.980000000447,9000.0,0.016403205700000006,-0.01831485340000001,0.0220765547022277,5854617.125,0.0941113383,0.110514544,1801,90811,9,8999.97000000067,0.0921996906,0.0003471973535655738,4.498017795653195e-07,0.09626172987845999,0.9970897963559557,60.0,1741
3,138,delithiation,10,0.6280502979781626,0.6179975996368867,-4.41536e-05,1799.980000000447,9000.0,0.018629096400000003,-0.020603731200000003,0.0220765547022277,5865417.125,0.0944671184,0.1130962148,1801,90811,9,8999.97000000067,0.0924924836,0.00041066862905075256,3.323544452684182e-07,0.09601167839193818,0.9988623068745921,60.0,1741
3,139,delithiation,10,0.6179975996368867,0.6079448557604863,-4.41538e-05,1799.980000000447,9000.0,0.020665958499999998,-0.022616140499999993,0.022076654701116593,5876217.125,0.0948117897,0.1154777482,1801,90811,9,8999.97000000067,0.0928616077,0.00046813978787813433,3.8245861209473083e-07,0.09581157068377187,0.998840652651468,60.0,1741
3,140,delithiation,10,0.6079448557604863,0.5978920435813994,-4.41541e-05,1799.980000000447,9000.0,0.022420436099999996,-0.024240881199999995,0.022076804699449927,5887017.125,0.0952157453,0.1176361814,1801,90811,9,8999.97000000067,0.0933953002,0.0005225239028239562,5.770596280100924e-07,0.09550456452235602,0.9978835476107244,60.0,1741
3,141,delithiation,10,0.5978920435813994,0.5878393680076857,-4.41535e-05,1799.980000000447,9000.0,0.0236604884,-0.02499914169999999,0.02207650470278326,5897817.125,0.0956990272,0.1193595156,1801,90811,9,8999.97000000067,0.0943603739,0.0005655847542241062,7.825909347345653e-07,0.09527159194584178,0.9966815883836022,60.0,1741
3,142,delithiation,10,0.5878393680076857,0.577786715201534,-4.41534e-05,1799.980000000447,9000.0,0.024770848499999998,-0.02381761369999999,0.022076454703338817,5908617.125,0.0965247452,0.1212955937,1801,90811,9,8999.97000000067,0.09747798,0.0006126220825064199,1.0312538669086947e-06,0.09511306204298613,0.9950964495910986,60.0,1741
3,143,delithiation,10,0.577786715201534,0.5677340623953825,-4.41534e-05,1799.980000000447,9000.0,0.0257967115,-0.0179433301,0.022076454703338817,5919417.125,0.0995689332,0.1253656447,1801,90811,9,8999.97000000067,0.1074223146,0.0006493153884333299,9.347858399072616e-07,0.09796025695633533,0.9964087142837311,60.0,1741
3,144,delithiation,10,0.5677340623953825,0.5576814095892308,-4.41534e-05,1799.980000000447,9000.0,0.021694056699999992,-0.010118089599999991,0.022076454703338817,5930217.125,0.1095168665,0.1312109232,1801,90811,9,8999.97000000067,0.1210928336,0.0004960312070898524,1.1194374711651404e-06,0.11102363269721283,0.9912208656159567,60.0,1741
3,145,delithiation,10,0.557681409589231,0.5476287795506416,-4.41533e-05,1799.980000000447,9000.0,0.012220524300000007,-0.008854985300000007,0.02207640470389437,5941017.125,0.1231938675,0.1354143918,1801,90811,9,8999.97000000067,0.1265594065,0.00018420029958755976,7.630225265101807e-07,0.12795846931339866,0.9710249608862813,60.0,1741
3,146,delithiation,10,0.5476287795506416,0.5375760584418035,-4.41537e-05,1799.980000000447,9000.0,0.009097755000000013,-0.009254485400000012,0.022076604701672147,5951817.125,0.1287330091,0.1378307641,1801,90811,9,8999.97000000067,0.1285762787,9.048645891542198e-05,6.720642451366875e-07,0.13426717491678927,0.9124671229352527,60.0,1741
3,147,delithiation,10,0.5375760584418035,0.527523314565403,-4.41538e-05,1799.980000000447,9000.0,0.0081423521,-0.009526520900000002,0.022076654701116593,5962617.125,0.1308788359,0.139021188,1801,90811,9,8999.97000000067,0.1294946671,6.340722820581984e-05,6.773293495045943e-07,0.13661384507218083,0.8344204262125297,60.0,1741
3,148,delithiation,10,0.527523314565403,0.5174705934565649,-4.41537e-05,1799.980000000447,9000.0,0.007715374200000014,-0.009737014799999999,0.022076604701672147,5973417.125,0.1318802536,0.1395956278,1801,90811,9,8999.97000000067,0.129858613,5.323016347861601e-05,6.480499986985558e-07,0.137639803480376,0.7950696860128701,60.0,1741
3,149,delithiation,10,0.5174705934565649,0.5074179861855377,-4.41532e-05,1799.980000000447,9000.0,0.0071127712000000065,-0.009433120400000022,0.02207635470444993,5984217.125,0.132211566,0.1393243372,1801,90811,9,8999.97000000067,0.1298912168,4.328295551406036e-05,6.198035524621552e-07,0.13777512407168852,0.7371402844737154,60.0,1741
3,150,delithiation,10,0.5074179861855377,0.4973654472171971,-4.41529e-05,1799.980000000447,9000.0,0.006752520799999995,-0.008776366699999982,0.022076204706116594,5995017.125,0.1320396066,0.1387921274,1801,90811,9,8999.97000000067,0.1300157607,4.31345001731208e-05,5.539883469144996e-07,0.13723067343235587,0.7770927642775312,60.0,1741
3,151,delithiation,10,0.4973654472171971,0.4873129082488564,-4.41529e-05,1799.980000000447,9000.0,0.006624311199999983,-0.008544355599999998,0.022076204706116594,6005817.125,0.132121861,0.1387461722,1801,90811,9,8999.97000000067,0.1302018166,4.501478192038706e-05,5.339585361492413e-07,0.13711822890270212,0.8034172156097168,60.0,1741
3,152,delithiation,10,0.4873129082488564,0.4772603237453914,-4.41531e-05,1799.980000000447,9000.0,0.006693989099999992,-0.0085910857,0.022076304705005483,6016617.125,0.1322856843,0.1389796734,1801,90811,9,8999.97000000067,0.1303885877,4.692387612852945e-05,5.29179828552877e-07,0.13725747884308137,0.8188894801333464,60.0,1741
3,153,delithiation,10,0.4772603237453914,0.46720769370680204,-4.41533e-05,1799.980000000447,9000.0,0.006786614600000018,-0.008484333700000013,0.02207640470389437,6027417.125,0.132478416,0.1392650306,1801,90811,9,8999.97000000067,0.1307806969,4.904945932167695e-05,5.313977576694857e-07,0.13745327103955793,0.8304868714042057,60.0,1741
3,154,delithiation,10,0.46720769370680204,0.4571549725979639,-4.41537e-05,1799.980000000447,9000.0,0.007335126400000003,-0.009141027900000015,0.022076604701672147,6038217.125,0.1329498291,0.1402849555,1801,90811,9,8999.97000000067,0.1311439276,5.7857354105610535e-05,5.465860939042153e-07,0.13812588223832747,0.8656488582985503,60.0,1741
3,155,delithiation,10,0.4571549725979639,0.44710225148912575,-4.41537e-05,1799.980000000447,9000.0,0.007586419600000005,-0.009669512500000005,0.022076604701672147,6049017.125,0.1334464252,0.1410328448,1801,90811,9,8999.97000000067,0.1313633323,6.0846873476207704e-05,5.763967357563783e-07,0.13877922102925663,0.8650138708403254,60.0,1741
3,156,delithiation,10,0.44710225148912575,0.43704955314784977,-4.41536e-05,1799.980000000447,9000.0,0.007801353999999983,-0.010150581599999986,0.0220765547022277,6059817.125,0.1337162554,0.1415176094,1801,90811,9,8999.97000000067,0.1313670278,6.585621135468033e-05,5.822054097095881e-07,0.1390347947672295,0.8803497003436084,60.0,1741
3,157,delithiation,10,0.43704955314784977,0.4269969458768226,-4.41532e-05,1799.980000000447,9000.0,0.007566422199999978,-0.010106891399999984,0.02207635470444993,6070617.125,0.1336784363,0.1412448585,1801,90811,9,8999.97000000067,0.1311379671,6.321485370984446e-05,5.98489618243814e-07,0.13890055454883748,0.8651459674032445,60.0,1741
3,158,delithiation,10,0.4269969458768226,0.4169443841409197,-4.4153e-05,1799.980000000447,9000.0,0.0074070394000000095,-0.009537607400000009,0.022076254705561037,6081417.125,0.1332440972,0.1406511366,1801,90811,9,8999.97000000067,0.1311135292,7.070843917638223e-05,5.285056893367282e-07,0.13797049779935758,0.9114498702836682,60.0,1741
3,159,delithiation,10,0.4169443841409197,0.40689177686989264,-4.41532e-05,1799.980000000447,9000.0,0.007680565100000009,-0.009544283100000023,0.02207635470444993,6092217.125,0.1331306696,0.1408112347,1801,90811,9,8999.97000000067,0.1312669516,8.314759633512814e-05,4.825436280010342e-07,0.1375983847578221,0.944670865604168,60.0,1741
3,160,delithiation,10,0.40689177686989264,0.39683916959886545,-4.41532e-05,1799.980000000447,9000.0,0.008064508400000003,-0.009919345299999993,0.02207635470444993,6103017.125,0.1332885623,0.1413530707,1801,90811,9,8999.97000000067,0.1314337254,9.521778288290462e-05,4.501349479627657e-07,0.1376105504910777,0.9625897881867973,60.0,1741
3,161,delithiation,10,0.39683916959886545,0.3867865395602761,-4.41533e-05,1799.980000000447,9000.0,0.008501052799999992,-0.010133534599999994,0.02207640470389437,6113817.125,0.1334768534,0.1419779062,1801,90811,9,8999.97000000067,0.1318443716,0.0001081333775947253,4.00286085692278e-07,0.13766325859670586,0.9767248091000282,60.0,1741
3,162,delithiation,10,0.3867865395602761,0.3767337729163135,-4.41539e-05,1799.980000000447,9000.0,0.009430587299999987,-0.011207580599999989,0.022076704700561035,6124617.125,0.1340549886,0.1434855759,1801,90811,9,8999.97000000067,0.1322779953,0.0001309973534345525,3.2413377395635886e-07,0.13815977934142631,0.9894652638487563,60.0,1741
3,163,delithiation,10,0.3767337729163135,0.3666810062723509,-4.41539e-05,1799.980000000447,9000.0,0.0099701881,-0.012025892699999985,0.022076704700561035,6135417.125,0.1346383393,0.1446085274,1801,90811,9,8999.97000000067,0.1325826347,0.00014354656661215242,2.6397807347630326e-07,0.13870118364648065,0.9941534041057448,60.0,1741
3,164,delithiation,10,0.3666810062723509,0.3566281940932641,-4.41541e-05,1799.980000000447,9000.0,0.010553538800000012,-0.012609958700000007,0.022076804699449927,6146217.125,0.1348421574,0.1453956962,1801,90811,9,8999.97000000067,0.1327857375,0.00015719277998193872,1.8202517744848563e-07,0.13887605927532515,0.9976735924640329,60.0,1741
3,165,delithiation,10,0.3566281940932641,0.34657551851955026,-4.41535e-05,1799.980000000447,9000.0,0.010643213900000004,-0.012718915899999989,0.02207650470278326,6157017.125,0.13499856,0.1456417739,1801,90811,9,8999.97000000067,0.132922858,0.00016423360781009778,1.1035361446495685e-07,0.13875529372611956,0.9992154731879808,60.0,1741
3,166,delithiation,10,0.34657551851955026,0.33652284294583645,-4.41535e-05,1799.980000000447,9000.0,0.010789990400000005,-0.012437224400000002,0.02207650470278326,6167817.125,0.135060817,0.1458508074,1801,90811,9,8999.97000000067,0.133413583,0.00017938783247059404,7.919117836650813e-08,0.13823938753442372,0.9996612181993845,60.0,1741
3,167,delithiation,10,0.33652284294583645,0.32647016737212275,-4.41535e-05,1799.980000000447,9000.0,0.011233240300000003,-0.012200802499999996,0.02207650470278326,6178617.125,0.1354647875,0.1466980278,1801,90811,9,8999.97000000067,0.1344972253,0.0001956257628012824,1.8940890532803405e-07,0.13834185398406507,0.9983724255966531,60.0,1741
3,168,delithiation,10,0.32647016737212275,0.3164174690308468,-4.41536e-05,1799.980000000447,9000.0,0.011538595000000013,-0.011357963100000007,0.0220765547022277,6189417.125,0.1366122067,0.1481508017,1801,90811,9,8999.97000000067,0.1367928386,0.000208562693144712,2.7285396412450055e-07,0.1392239546440573,0.9970324628528863,60.0,1741
3,169,delithiation,10,0.3164174690308468,0.30636479345713297,-4.41535e-05,1799.980000000447,9000.0,0.011396288899999996,-0.009636074299999992,0.02207650470278326,6200217.125,0.1388862729,0.1502825618,1801,90811,9,8999.97000000067,0.1406464875,0.00020469032264016412,2.1636496761827903e-07,0.1417118682500599,0.9980607409725653,60.0,1741
3,170,delithiation,10,0.30636479345713297,0.29631202681317037,-4.41539e-05,1799.980000000447,9000.0,0.010338574699999992,-0.0093869865,0.022076704700561035,6211017.125,0.1428955495,0.1532341242,1801,90811,9,8999.97000000067,0.1438471377,0.00014841818323657572,4.540760971927659e-07,0.14714212779924052,0.9839833969530027,60.0,1741
3,171,delithiation,10,0.29631202681317037,0.28625921463408355,-4.41541e-05,1799.980000000447,9000.0,0.009950935800000005,-0.009876161800000005,0.022076804699449927,6221817.125,0.146093905,0.1560448408,1801,90811,9,8999.97000000067,0.146168679,0.00011711775162273596,3.632156718664237e-07,0.15108458815346737,0.9835494848507993,60.0,1741
3,172,delithiation,10,0.28625921463408355,0.27620637968743433,-4.41542e-05,1799.980000000447,9000.0,0.010551303600000006,-0.0102252662,0.02207685469889437,6232617.125,0.1485822201,0.1591335237,1801,90811,9,8999.97000000067,0.1489082575,0.00013532153031894792,3.309999074022716e-07,0.15335155722831434,0.9897026315938251,60.0,1741
3,173,delithiation,10,0.27620637968743433,0.26615361304347185,-4.41539e-05,1799.980000000447,9000.0,0.011271029799999999,-0.010076940099999987,0.022076704700561035,6243417.125,0.151253581,0.1625246108,1801,90811,9,8999.97000000067,0.1524476707,0.00015779774018683584,2.851376710526222e-07,0.15575966032493413,0.9943539047195664,60.0,1741
3,174,delithiation,10,0.26615361304347185,0.25610084639950925,-4.41539e-05,1799.980000000447,9000.0,0.011746913199999987,-0.009536564400000003,0.022076704700561035,6254217.125,0.1546276212,0.1663745344,1801,90811,9,8999.97000000067,0.15683797,0.00017684187699455858,2.235615650010333e-07,0.15878818093324612,0.997228478162193,60.0,1741
3,175,delithiation,10,0.25610084639950925,0.24604803422042232,-4.41541e-05,1799.980000000447,9000.0,0.011436373,-0.009260058399999993,0.022076804699449927,6265017.125,0.1590267718,0.1704631448,1801,90811,9,8999.97000000067,0.1612030864,0.00016940293356049437,2.475662975468356e-07,0.16323736630483116,0.9962997523271268,60.0,1741
3,176,delithiation,10,0.24604803422042232,0.23599524480889755,-4.4154e-05,1799.980000000447,9000.0,0.010992377999999997,-0.009466052000000003,0.02207675470000548,6275817.125,0.1634007394,0.1743931174,1801,90811,9,8999.97000000067,0.1649270654,0.00015229394201235033,2.919714707686941e-07,0.16782282249405694,0.9936489121197334,60.0,1741
3,177,delithiation,10,0.23599524480889755,0.22594243262981073,-4.41541e-05,1799.980000000447,9000.0,0.011651307299999997,-0.009815871700000006,0.022076804699449927,6286617.125,0.1671750546,0.1788263619,1801,90811,9,8999.97000000067,0.1690104902,0.00017092504431944598,3.1846376152660503e-07,0.17134402396355125,0.9939994045989485,60.0,1741
3,178,delithiation,10,0.22594243262981073,0.21588964321828596,-4.4154e-05,1799.980000000447,9000.0,0.0132998228,-0.009812861700000008,0.02207675470000548,6297417.125,0.1711724699,0.1844722927,1801,90811,9,8999.97000000067,0.174659431,0.0002185372746330497,3.768834257221315e-07,0.17485768556945738,0.9948545636447357,60.0,1741
3,179,delithiation,10,0.21588964321828596,0.20583683103919903,-4.41541e-05,1799.980000000447,9000.0,0.014666616900000012,-0.009551078099999999,0.022076804699449927,6308217.125,0.1768458188,0.1915124357,1801,90811,9,8999.97000000067,0.1819613576,0.0002617121761085252,4.5721744049335804e-07,0.1800137317062062,0.9947204325820355,60.0,1741
3,180,delithiation,10,0.20583683103919903,0.19578404162767438,-4.4154e-05,1799.980000000447,9000.0,0.014278233000000001,-0.00946354869999999,0.02207675470000548,6319017.125,0.1842039526,0.1984821856,1801,90811,9,8999.97000000067,0.1890186369,0.00024885315702544457,2.600130458154581e-07,0.18771326288733278,0.9981051281809481,60.0,1741
3,181,delithiation,10,0.19578404162767438,0.18573127498371178,-4.41539e-05,1799.980000000447,9000.0,0.013514757099999997,-0.009923040899999985,0.022076704700561035,6329817.125,0.1912337542,0.2047485113,1801,90811,9,8999.97000000067,0.1948254704,0.00021724182844028145,4.380074886533155e-07,0.19517021941310259,0.9929803347483139,60.0,1741
3,182,delithiation,10,0.18573127498371178,0.17567846280462485,-4.41541e-05,1799.980000000447,9000.0,0.015451610099999985,-0.010082334299999995,0.022076804699449927,6340617.125,0.1969841719,0.212435782,1801,90811,9,8999.97000000067,0.2023534477,0.00026990136572124947,6.99924321728356e-07,0.20035342547498936,0.9884404192209888,60.0,1741
3,183,delithiation,10,0.17567846280462485,0.1656256506255379,-4.41541e-05,1799.980000000447,9000.0,0.017378091900000003,-0.009333580800000019,0.022076804699449927,6351417.125,0.2045409679,0.2219190598,1801,90811,9,8999.97000000067,0.212585479,0.0003411734416157902,5.695000242657141e-07,0.20719377380058845,0.9951778872548706,60.0,1741
3,184,delithiation,10,0.1656256506255379,0.15557286121401326,-4.4154e-05,1799.980000000447,9000.0,0.010635137500000003,-0.009267538800000003,0.02207675470000548,6362217.125,0.2148099244,0.2254450619,1801,90811,9,8999.97000000067,0.2161775231,0.00011354558464069271,6.370740129326594e-07,0.22093516826259493,0.9480970938271944,60.0,1741
3,185,delithiation,10,0.15557286121401326,0.1455200718024886,-4.4154e-05,1799.980000000447,9000.0,0.008240967999999987,-0.009698182399999977,0.02207675470000548,6373017.125,0.2184493542,0.2266903222,1801,90811,9,8999.97000000067,0.2169921398,4.500371531171011e-05,3.092624852507718e-07,0.22480547562098777,0.9241105741067834,60.0,1741
3,186,delithiation,10,0.1455200718024886,0.13546728239096384,-4.4154e-05,1799.980000000447,9000.0,0.008666425899999997,-0.010396420999999989,0.02207675470000548,6383817.125,0.2192884386,0.2279548645,1801,90811,9,8999.97000000067,0.2175584435,5.122556655053114e-05,3.6991266179290905e-07,0.22577337112450302,0.9168569386171075,60.0,1741
3,187,delithiation,10,0.13546728239096384,0.12541449297943918,-4.4154e-05,1799.980000000447,9000.0,0.009881317599999995,-0.011556446499999984,0.02207675470000548,6394617.125,0.2198576927,0.2297390103,1801,90811,9,8999.97000000067,0.2181825638,7.825926525229528e-05,4.795186595771032e-07,0.2263915935303551,0.9387125307783252,60.0,1741
3,188,delithiation,10,0.12541449297943918,0.11536168080035225,-4.41541e-05,1799.980000000447,9000.0,0.012414097699999987,-0.013557761899999993,0.022076804699449927,6405417.125,0.2203958333,0.232809931,1801,90811,9,8999.97000000067,0.2192521691,0.00013965452205702317,6.284324105566061e-07,0.22677541742617877,0.9659844980903558,60.0,1741
3,189,delithiation,10,0.11536168080035214,0.1053088686212652,-4.41541e-05,1799.980000000447,9000.0,0.017690151900000006,-0.016441077,0.022076804699449927,6416217.125,0.2214817107,0.2391718626,1801,90811,9,8999.97000000067,0.2227307856,0.0002866347315512322,7.390607705805413e-07,0.22642448334438778,0.9885709508057678,60.0,1741
3,190,delithiation,10,0.1053088686212652,0.09525607920974055,-4.4154e-05,1799.980000000447,9000.0,0.03447529669999999,-0.010338991899999983,0.02207675470000548,6427017.125,0.2249788344,0.2594541311,1801,90811,9,8999.97000000067,0.2491151392,0.0007864915751727542,3.849187444128703e-06,0.22235336996094343,0.9600123065943813,60.0,1741
3,191,delithiation,10,0.09525607920974055,0.08520328979821579,-4.4154e-05,1799.980000000447,9000.0,0.05576357249999997,-0.010027140399999968,0.02207675470000548,6437817.125,0.251399219,0.3071627915,1801,90811,9,8999.97000000067,0.2971356511,0.0014783951390206654,6.44375307994035e-06,0.23955967277015514,0.9680198445037762,60.0,1741
3,192,delithiation,10,0.08520328979821579,0.07515047761912885,-4.41541e-05,1799.980000000447,9000.0,0.07107037310000003,-0.011293947700000029,0.022076804699449927,6448617.125,0.2994851172,0.3705554903,1801,90811,9,8999.97000000067,0.3592615426,0.0019141246472175908,8.498354473016914e-06,0.28287155265374453,0.9668570543182191,60.0,1741
3,193,delithiation,10,0.07515047761912885,0.06509761990491736,-4.41543e-05,1799.980000000447,9000.0,0.09465411299999998,-0.013457387599999981,0.022076904698338815,6459417.125,0.3617065847,0.4563606977,1801,90811,9,8999.97000000067,0.4429033101,0.0025853254131870053,1.2117112068514739e-05,0.337279543883364,0.963205218554319,60.0,1741
3,194,delithiation,10,0.06509761990491736,0.05504473942314392,-4.41544e-05,1799.980000000447,9000.0,0.14093926550000002,-0.018025815500000042,0.02207695469778326,6470217.125,0.4455600679,0.5864993334,1801,90811,9,8999.97000000067,0.5684735179,0.003891549003684924,2.02683954908071e-05,0.40491265855565195,0.9549520650789955,60.0,1741
3,195,delithiation,10,0.05504473942314392,0.044991881708932424,-4.41543e-05,1799.980000000447,9000.0,0.3262127638000001,-0.06627374890000004,0.022076904698338815,6481017.125,0.5713021755,0.8975149393,1801,90811,9,5999.970000000671,0.8312411904,0.008754603341762058,7.183475363906655e-05,0.45502191449807433,0.8951881962193196,60.0,1741
4,1,lithiation,4,0.0,0.010046367679708165,4.41544e-05,1799.980000000447,9000.0,-0.3235638141999999,0.020232856299999935,0.02207695469778326,6520973.539,0.8692004681,0.5456366539,1801,90811,3,8999.97000000067,0.5658695102,-0.008393279140133734,7.480013758184634e-06,0.8967765122503559,0.9986207543299248,60.0,1741
4,2,lithiation,4,0.010046367679708167,0.020092780865040592,4.41546e-05,1799.980000000447,9000.0,-0.13739684230000004,0.016919881100000034,0.02207705469667215,6531773.539,0.5628717542,0.4254749119,1801,90811,3,8999.97000000067,0.442394793,-0.003714983574073307,8.297667410187541e-06,0.5878600245154562,0.9913990517996614,60.0,1741
4,3,lithiation,4,0.020092780865040592,0.03013919405037302,4.41546e-05,1799.980000000447,9000.0,-0.09375381460000004,0.014796137800000053,0.02207705469667215,6542573.539,0.4396372437,0.3458834291,1801,90811,3,8999.97000000067,0.3606795669,-0.0024962020928437946,6.608226934765044e-06,0.4559332787992601,0.9879593736400211,60.0,1741
4,4,lithiation,4,0.030139194050373026,0.04018562998851758,4.41547e-05,1799.980000000447,9000.0,-0.07164117689999999,0.013475120100000015,0.022077104696116595,6553373.539,0.3580665588,0.2864253819,1801,90811,3,8999.97000000067,0.299900502,-0.0018725990019443244,5.178016743714397e-06,0.3692116205492121,0.9868779898061202,60.0,1741
4,5,lithiation,4,0.04018562998851758,0.05023208867947427,4.41548e-05,1799.980000000447,9000.0,-0.057653665600000015,0.012910246899999978,0.02207715469556104,6564173.539,0.2973505557,0.2396968901,1801,90811,3,8999.97000000067,0.252607137,-0.001472664630606011,4.043798238304917e-06,0.30480402517754224,0.9870576439637838,60.0,1741
4,6,lithiation,4,0.05023208867947427,0.06027854737043096,4.41548e-05,1799.980000000447,9000.0,-0.045121371800000004,0.011951804199999999,0.02207715469556104,6574973.539,0.2500216067,0.2049002349,1801,90811,3,8999.97000000067,0.2168520391,-0.0011387946097218713,2.5549490746643625e-06,0.254234416232242,0.991322626491913,60.0,1741
4,7,lithiation,4,0.06027854737043096,0.07032496055576339,4.41546e-05,1799.980000000447,9000.0,-0.016903162,0.011968851099999983,0.02207705469667215,6585773.539,0.2143673301,0.1974641681,1801,90811,3,8999.97000000067,0.2094330192,-0.00023239438287301286,1.599135034106332e-06,0.20644184626894022,0.9239228373879598,60.0,1741
4,8,lithiation,4,0.07032496055576339,0.08037135098828367,4.41545e-05,1799.980000000447,9000.0,-0.011040717300000003,0.012067437099999995,0.022077004697227703,6596573.539,0.2071291506,0.1960884333,1801,90811,3,8999.97000000067,0.2081558704,-7.630845375838953e-05,6.405517624187948e-07,0.1992310300458924,0.8908402422459542,60.0,1741
4,9,lithiation,4,0.08037135098828367,0.09041774142080397,4.41545e-05,1799.980000000447,9000.0,-0.011464714999999986,0.012632965999999995,0.022077004697227703,6607373.539,0.2057853043,0.1943205893,1801,90811,3,8999.97000000067,0.2069535553,-9.26410246154878e-05,7.288011631734081e-07,0.19817441597730387,0.9028330752702648,60.0,1741
4,10,lithiation,4,0.09041774142080397,0.10046415460613639,4.41546e-05,1799.980000000447,9000.0,-0.012677341699999983,0.013427555600000002,0.02207705469667215,6618173.539,0.2045970857,0.191919744,1801,90811,3,8999.97000000067,0.2053472996,-0.00012868087644243677,8.304386977448127e-07,0.19725038288042993,0.9324663986238833,60.0,1741
