Repository: zhangjunhuan846-hash/fangzhen

# 🔋 Fangzhen · 电池数据—模型研究工作站
  <strong>让实验记录、物理仿真、诊断分析与下一轮实验建议接在同一条可追溯的研究链上。</strong><br>
  Battery data → model → simulation → evidence → experiment
  <a href="#项目能做什么">项目能力</a> ·
  <a href="#研究流程">研究流程</a> ·
  <a href="#快速开始">快速开始</a> ·
  <a href="#项目路线图">路线图</a> ·
  <a href="STATUS.md">验收状态</a>
> **当前软件：本地工作站 v0.3.10。** `v0.1.0-platform` 是保留的仿真平台冻结标签，两者用途不同。工作站增加了数据录入、参数探索、机器学习辅助研究，以及环境和经济筛选；这些工程能力不自动构成真实回收石墨的材料验证。详细判据与失败记录以 [STATUS.md](STATUS.md) 为准。

## 项目能做什么

| 研究环节 | 已有能力 | 关键约束 |
| --- | --- | --- |
| **实验数据** | 数据集适配、协议与单位核对；本地工作站的方案、样品、工艺、表征、极片与半电池记录；Excel/CSV 导入和版本归档 | 原始数据、来源和测试条件必须由研究者提供，软件不补造缺失实测值 |

File: outputs/analysis/graphite_phaseB1/gitt_segments.csv (part 6 of 8)
cycle,pulse_id,branch,step,SOC_start,SOC_end,I_A,pulse_time_s,relax_time_s,delta_V_pulse_V,delta_V_relax_V,capacity_increment_mAh,t_pulse_start_s,V_pulse_start_V,V_pulse_end_V,n_pulse_samples,n_relax_samples,relax_step,relax_coverage_s,V_relax_end_V,sqrt_t_slope_V_per_sqrt_s,sqrt_t_slope_stderr,sqrt_t_intercept_V,sqrt_t_r2,ir_skip_s,n_fit_samples
4,11,lithiation,4,0.10046415460613639,0.11051065880271735,4.4155e-05,1799.980000000447,9000.0,-0.01439180969999998,0.0141895712,0.02207725469444993,6628973.539,0.2030293643,0.1886375546,1801,90811,3,8999.97000000067,0.2028271258,-0.00018148717535224973,8.561061772260466e-07,0.19619748237883966,0.962745853549441,60.0,1741
4,12,lithiation,4,0.11051065880271735,0.12055711749367404,4.41548e-05,1799.980000000447,9000.0,-0.016422092900000018,0.014279991400000025,0.02207715469556104,6639773.539,0.2004802823,0.1840581894,1801,90811,3,8999.97000000067,0.1983381808,-0.00024598070815168543,7.052332847120184e-07,0.19439705781225863,0.9859071411498276,60.0,1741
4,13,lithiation,4,0.12055711749367404,0.13060359893744286,4.41549e-05,1799.980000000447,9000.0,-0.018023133299999994,0.013556540099999986,0.022077204695005483,6650573.539,0.1958838701,0.1778607368,1801,90811,3,8999.97000000067,0.1914172769,-0.0002966352232863893,4.868646294593996e-07,0.19045787024835192,0.9953372636847199,60.0,1741
4,14,lithiation,4,0.13060359893744286,0.14065008038121168,4.41549e-05,1799.980000000447,9000.0,-0.01856940980000002,0.012918323199999998,0.022077204695005483,6661373.539,0.1889681518,0.170398742,1801,90811,3,8999.97000000067,0.1833170652,-0.00031135116075774687,3.764475401343796e-07,0.1837908342929826,0.9974642591092643,60.0,1741
4,15,lithiation,4,0.14065008038121168,0.1506965618249805,4.41549e-05,1799.980000000447,9000.0,-0.017903029899999978,0.012513607699999985,0.022077204695005483,6672173.539,0.1807975173,0.1628944874,1801,90811,3,8999.97000000067,0.1754080951,-0.000297835914388517,3.483089538507863e-07,0.17574274399128012,0.9976272987844591,60.0,1741
4,16,lithiation,4,0.1506965618249805,0.1607430205159372,4.41548e-05,1799.980000000447,9000.0,-0.01695349810000002,0.011868000000000017,0.02207715469556104,6682973.539,0.173056066,0.1561025679,1801,90811,3,8999.97000000067,0.1679705679,-0.0002793910699677274,3.7146130003986923e-07,0.1682257144967782,0.9969354358125316,60.0,1741
4,17,lithiation,4,0.1607430205159372,0.17078947920689388,4.41548e-05,1799.980000000447,9000.0,-0.016406446699999994,0.0113468766,0.02207715469556104,6693773.539,0.165743798,0.1493373513,1801,90811,3,8999.97000000067,0.1606842279,-0.00027276527190827526,3.0759666859954777e-07,0.1611286960031832,0.9977933913879342,60.0,1741
4,18,lithiation,4,0.17078947920689388,0.18083600615628698,4.41551e-05,1799.980000000447,9000.0,-0.015049248900000006,0.01093250509999999,0.022077304693894375,6704573.539,0.1583596468,0.1433103979,1801,90811,3,8999.97000000067,0.154242903,-0.00024186563794168517,2.734401953292382e-07,0.15362098317479503,0.99778225440836,60.0,1741
4,19,lithiation,4,0.18083600615628698,0.19088251035286793,4.4155e-05,1799.980000000447,9000.0,-0.013584554199999987,0.01117417209999999,0.02207725469444993,6715373.539,0.1519531608,0.1383686066,1801,90811,3,8999.97000000067,0.1495427787,-0.00019326730592176118,3.9912463896184316e-07,0.14669811366526478,0.9926380848490901,60.0,1741
4,20,lithiation,4,0.19088251035286793,0.20092903730226103,4.41551e-05,1799.980000000447,9000.0,-0.014446586399999989,0.011469155600000003,0.022077304693894375,6726173.539,0.1473093331,0.1328627467,1801,90811,3,8999.97000000067,0.1443319023,-0.00021960205560907632,3.495950792646748e-07,0.14242060164561654,0.9956121920740049,60.0,1741
4,21,lithiation,4,0.20092903730226103,0.21097554149884198,4.4155e-05,1799.980000000447,9000.0,-0.015095889500000015,0.011306822300000019,0.02207725469444993,6736973.539,0.1419509649,0.1268550754,1801,90811,3,8999.97000000067,0.1381618977,-0.00024594162513252036,2.4629456769741767e-07,0.13744043631333863,0.9982590414802095,60.0,1741
4,22,lithiation,4,0.21097554149884198,0.2210220912010472,4.41552e-05,1799.980000000447,9000.0,-0.013872869300000007,0.010822065200000008,0.022077354693338814,6747773.539,0.1358498931,0.1219770238,1801,90811,3,8999.97000000067,0.132799089,-0.0002111624560788237,3.9346602623906883e-07,0.13073585420351547,0.9939984097595095,60.0,1741
4,23,lithiation,4,0.2210220912010472,0.2310686181504403,4.41551e-05,1799.980000000447,9000.0,-0.0107908174,0.010888777599999996,0.022077304693894375,6758573.539,0.1304515004,0.119660683,1801,90811,3,8999.97000000067,0.1305494606,-0.0001102590475086414,7.779816211583829e-07,0.12404632404496026,0.9203201150472687,60.0,1741
4,24,lithiation,4,0.2310686181504403,0.24111509959420913,4.41549e-05,1799.980000000447,9000.0,-0.009832434299999998,0.010847262999999996,0.022077204695005483,6769373.539,0.1283367872,0.1185043529,1801,90811,3,8999.97000000067,0.1293516159,-8.626692202098002e-05,6.602859282018024e-07,0.12202478176002696,0.9075425220347565,60.0,1741
4,25,lithiation,4,0.24111509959420913,0.2511615355323537,4.41547e-05,1799.980000000447,9000.0,-0.010212667300000006,0.010812439000000007,0.022077104696116595,6780173.539,0.127214551,0.1170018837,1801,90811,3,8999.97000000067,0.1278143227,-0.0001073652199332701,6.17045746792781e-07,0.1213778966430846,0.9456810035962866,60.0,1741
4,26,lithiation,4,0.2511615355323537,0.26120799422331037,4.41548e-05,1799.980000000447,9000.0,-0.010458759999999998,0.01071088760000001,0.02207715469556104,6790973.539,0.1256616712,0.1152029112,1801,90811,3,8999.97000000067,0.1259137988,-0.00012304324863054446,6.208942864532592e-07,0.12015652958101623,0.9575964835415395,60.0,1741
4,27,lithiation,4,0.26120799422331037,0.2712544074086428,4.41546e-05,1799.980000000447,9000.0,-0.009916186400000013,0.0108050108,0.02207705469667215,6801773.539,0.123728551,0.1138123646,1801,90811,3,8999.97000000067,0.1246173754,-0.00010920195889437135,7.495068484578621e-07,0.11803016453572716,0.9242827579571936,60.0,1741
4,28,lithiation,4,0.2712544074086428,0.28130084334678734,4.41547e-05,1799.980000000447,9000.0,-0.0093817561,0.011454328900000005,0.022077104696116595,6812573.539,0.122432135,0.1130503789,1801,90811,3,8999.97000000067,0.1245047078,-8.683494460469938e-05,8.829917833231255e-07,0.11623802154459173,0.8475911289655537,60.0,1741
4,29,lithiation,4,0.28130084334678734,0.29134734754336833,4.4155e-05,1799.980000000447,9000.0,-0.009360998799999992,0.011733025299999991,0.02207725469444993,6823373.539,0.1221816018,0.112820603,1801,90811,3,8999.97000000067,0.1245536283,-8.535648935478468e-05,9.342906059631033e-07,0.11590316935962973,0.8275757934305727,60.0,1741
4,30,lithiation,4,0.29134734754336833,0.30139378348151286,4.41547e-05,1799.980000000447,9000.0,-0.009402513500000001,0.011519566199999998,0.022077104696116595,6834173.539,0.1223224327,0.1129199192,1801,90811,3,8999.97000000067,0.1244394854,-8.762005099706295e-05,9.015129006299954e-07,0.11609255303382625,0.8445285024427682,60.0,1741
4,31,lithiation,4,0.30139378348151286,0.31144019666684525,4.41546e-05,1799.980000000447,9000.0,-0.0092883557,0.0112312138,0.02207705469667215,6844973.539,0.1223083511,0.1130199954,1801,90811,3,8999.97000000067,0.1242512092,-8.882706526419526e-05,8.938173616806613e-07,0.11625698705454836,0.8502833204405371,60.0,1741
4,32,lithiation,4,0.31144019666684525,0.3214866098521777,4.41546e-05,1799.980000000447,9000.0,-0.0091571659,0.011034786700000007,0.02207705469667215,6855773.539,0.122209765,0.1130525991,1801,90811,3,8999.97000000067,0.1240873858,-8.887997412149189e-05,9.080519415574768e-07,0.11628128010559637,0.8463707915039311,60.0,1741
4,33,lithiation,4,0.3214866098521777,0.331533000284698,4.41545e-05,1799.980000000447,9000.0,-0.0091853291,0.0110770315,0.022077004697227703,6866573.539,0.1220807955,0.1128954664,1801,90811,3,8999.97000000067,0.1239724979,-9.043808511933594e-05,9.326750013142889e-07,0.11620209795119289,0.8439164935127782,60.0,1741
4,34,lithiation,4,0.331533000284698,0.3415793907172183,4.41545e-05,1799.980000000447,9000.0,-0.009340241499999999,0.011221572799999996,0.022077004697227703,6877373.539,0.1219740584,0.1126338169,1801,90811,3,8999.97000000067,0.1238553897,-9.221130177790523e-05,9.757303474688216e-07,0.11599212009866854,0.8370223800066658,60.0,1741
4,35,lithiation,4,0.3415793907172183,0.3516258039025507,4.41546e-05,1799.980000000447,9000.0,-0.0095366687,0.011420220100000003,0.02207705469667215,6888173.539,0.1218562052,0.1123195365,1801,90811,3,8999.97000000067,0.1237397566,-9.461166825227892e-05,1.0253139799119686e-06,0.11576729392135043,0.8304047242144207,60.0,1741
4,36,lithiation,4,0.3516258039025507,0.36167228534631957,4.41549e-05,1799.980000000447,9000.0,-0.009677484599999994,0.011651486099999997,0.022077204695005483,6898973.539,0.1216694042,0.1119919196,1801,90811,3,8999.97000000067,0.1236434057,-9.77708137390743e-05,1.0828687671047572e-06,0.11555387502071587,0.8241844798661175,60.0,1741
4,37,lithiation,4,0.36167228534631957,0.371718698531652,4.41546e-05,1799.980000000447,9000.0,-0.009885042899999988,0.011838287099999997,0.02207705469667215,6909773.539,0.121525608,0.1116405651,1801,90811,3,8999.97000000067,0.1234788522,-0.00010138287211753056,1.1404544854900402e-06,0.11535503951127882,0.819636856600222,60.0,1741
4,38,lithiation,4,0.371718698531652,0.3817650889641723,4.41545e-05,1799.980000000447,9000.0,-0.010078504700000004,0.011956140399999995,0.022077004697227703,6920573.539,0.1214159057,0.111337401,1801,90811,3,8999.97000000067,0.1232935414,-0.0001055186536227207,1.198601153762414e-06,0.1151761359576541,0.8167377163725215,60.0,1741
4,39,lithiation,4,0.3817650889641723,0.39181147939669264,4.41545e-05,1799.980000000447,9000.0,-0.010178565900000006,0.012010246500000002,0.022077004697227703,6931373.539,0.1212180033,0.1110394374,1801,90811,3,8999.97000000067,0.1230496839,-0.00011003014177212383,1.2509808682910234e-06,0.11504708636721278,0.8164662942966104,60.0,1741
4,40,lithiation,4,0.39181147939669264,0.40185786982921295,4.41545e-05,1799.980000000447,9000.0,-0.010341644300000008,0.012168854500000006,0.022077004697227703,6942173.539,0.1210401133,0.110698469,1801,90811,3,8999.97000000067,0.1228673235,-0.00011582354886070774,1.3046133894630538e-06,0.11491971586605951,0.8192473903685132,60.0,1741
4,41,lithiation,4,0.40185786982921295,0.411904214756109,4.41543e-05,1799.980000000447,9000.0,-0.010591447300000001,0.012434974299999998,0.022076904698338815,6952973.539,0.1208355352,0.1102440879,1801,90811,3,8999.97000000067,0.1226790622,-0.00012293479797909624,1.3665483077525523e-06,0.11474126802015347,0.8231252564292588,60.0,1741
4,42,lithiation,4,0.411904214756109,0.4219505824358172,4.41544e-05,1799.980000000447,9000.0,-0.011026546299999995,0.012813732000000008,0.02207695469778326,6963773.539,0.1207147166,0.1096881703,1801,90811,3,8999.97000000067,0.1225019023,-0.0001320865041319285,1.431074890907029e-06,0.11452615719823374,0.8304749274646932,60.0,1741
4,43,lithiation,4,0.4219505824358172,0.4319969501155253,4.41544e-05,1799.980000000447,9000.0,-0.011477202199999995,0.013295531299999996,0.02207695469778326,6974573.539,0.1204923317,0.1090151295,1801,90811,3,8999.97000000067,0.1223106608,-0.0001435935883326129,1.4972507851859402e-06,0.11430994420642193,0.8409946253554786,60.0,1741
4,44,lithiation,4,0.4319969501155253,0.44204334054804567,4.41545e-05,1799.980000000447,9000.0,-0.012025699,0.013785481500000002,0.022077004697227703,6985373.539,0.1202810779,0.1082553789,1801,90811,3,8999.97000000067,0.1220408604,-0.00015749169900339545,1.5537740793448222e-06,0.11411058306040905,0.8552401652458996,60.0,1741
4,45,lithiation,4,0.44204334054804567,0.4520896854749417,4.41543e-05,1799.980000000447,9000.0,-0.01249641180000001,0.014225035900000002,0.022076904698338815,6996173.539,0.119980894,0.1074844822,1801,90811,3,8999.97000000067,0.1217095181,-0.0001735695962080238,1.6005330286723925e-06,0.11396035548075518,0.8711784084729285,60.0,1741
4,46,lithiation,4,0.4520896854749417,0.46213603040183776,4.41543e-05,1799.980000000447,9000.0,-0.012932986000000007,0.014578595799999997,0.022076904698338815,7006973.539,0.1196806952,0.1067477092,1801,90811,3,8999.97000000067,0.121326305,-0.00019087779588734225,1.6211141845237398e-06,0.11390230149274827,0.8885459481741406,60.0,1741
4,47,lithiation,4,0.46213603040183776,0.47218235257592167,4.41542e-05,1799.980000000447,9000.0,-0.013431824699999997,0.015003345900000006,0.02207685469889437,7017773.539,0.1193337813,0.1059019566,1801,90811,3,8999.97000000067,0.1209053025,-0.0002102576985859027,1.6184808632007498e-06,0.11385512224166307,0.9065844505824269,60.0,1741
4,48,lithiation,4,0.47218235257592167,0.4822286519971934,4.41541e-05,1799.980000000447,9000.0,-0.014039628200000001,0.015588156899999997,0.022076804699449927,7028573.539,0.1189305559,0.1048909277,1801,90811,3,8999.97000000067,0.1204790846,-0.00023311174175509068,1.5975864832860406e-06,0.11381094624287458,0.9244903559069496,60.0,1741
4,49,lithiation,4,0.4822286519971934,0.492274928665653,4.4154e-05,1799.980000000447,9000.0,-0.014992117799999996,0.0164301991,0.02207675470000548,7039373.539,0.1185258552,0.1035337374,1801,90811,3,8999.97000000067,0.1199639365,-0.000263381357247325,1.56803110324303e-06,0.11369699881760797,0.9419418795742273,60.0,1741
4,50,lithiation,4,0.492274928665653,0.502321273592549,4.41543e-05,1799.980000000447,9000.0,-0.0162603558,0.0175620467,0.022076904698338815,7050173.539,0.1179780737,0.1017177179,1801,90811,3,8999.97000000067,0.1192797646,-0.0003023735072317814,1.5024404971397764e-06,0.11354933848833927,0.9588329615640412,60.0,1741
4,51,lithiation,4,0.502321273592549,0.5123675957666329,4.41542e-05,1799.980000000447,9000.0,-0.017765067600000004,0.018968172399999997,0.02207685469889437,7060973.539,0.1172287092,0.0994636416,1801,90811,3,8999.97000000067,0.118431814,-0.0003505152672692284,1.3823876699774584e-06,0.1133732033862592,0.9736637221339937,60.0,1741
4,52,lithiation,4,0.5123675957666329,0.5224139861991532,4.41545e-05,1799.980000000447,9000.0,-0.020093999799999998,0.020615182799999993,0.022077004697227703,7071773.539,0.1163881496,0.0962941498,1801,90811,3,8999.97000000067,0.1169093326,-0.00041688366125220284,1.1903327034530176e-06,0.1131304832423781,0.9860204723705005,60.0,1741
4,53,lithiation,4,0.5224139861991532,0.5324603993844856,4.41546e-05,1799.980000000447,9000.0,-0.022814303600000002,0.021512061299999996,0.02207705469667215,7082573.539,0.1147604063,0.0919461027,1801,90811,3,8999.97000000067,0.113458164,-0.000495295494970852,9.729402936285228e-07,0.11225029352094831,0.9933344086391573,60.0,1741
4,54,lithiation,4,0.5324603993844856,0.5425068353226303,4.41547e-05,1799.980000000447,9000.0,-0.025237373999999993,0.017374500599999995,0.022077104696116595,7093373.539,0.1111476496,0.0859102756,1801,90811,3,8999.97000000067,0.1032847762,-0.0005659499506241503,7.922689686416374e-07,0.10942486132733145,0.9966036589172382,60.0,1741
4,55,lithiation,4,0.5425068353226303,0.552553294013587,4.41548e-05,1799.980000000447,9000.0,-0.022706791700000006,0.010683417299999998,0.02207715469556104,7104173.539,0.1010098457,0.078303054,1801,90811,3,8999.97000000067,0.0889864713,-0.00047303624551922266,9.575738722465017e-07,0.09767909919927525,0.9929242668761079,60.0,1741
4,56,lithiation,4,0.552553294013587,0.5625997299517316,4.41547e-05,1799.980000000447,9000.0,-0.010320864599999993,0.0106982365,0.022077104696116595,7114973.539,0.0868123621,0.0764914975,1801,90811,3,8999.97000000067,0.087189734,-0.00010900319897146727,1.2781900059908542e-06,0.08029842088246547,0.8070257642405718,60.0,1741
4,57,lithiation,4,0.5625997299517316,0.5726461203842519,4.41545e-05,1799.980000000447,9000.0,-0.007835522299999995,0.010374322499999991,0.022077004697227703,7125773.539,0.085114941,0.0772794187,1801,90811,3,8999.97000000067,0.0876537412,-5.2957922858584454e-05,6.797662230201032e-07,0.07914593227032957,0.7772899117602539,60.0,1741
4,58,lithiation,4,0.5726461203842519,0.58269248806396,4.41544e-05,1799.980000000447,9000.0,-0.007881470000000002,0.010214954600000006,0.02207695469778326,7136573.539,0.085554488,0.077673018,1801,90811,3,8999.97000000067,0.0878879726,-5.8015078833835916e-05,5.859942775088681e-07,0.07982168218599972,0.8493140185881298,60.0,1741
4,59,lithiation,4,0.58269248806396,0.5927389012492925,4.41546e-05,1799.980000000447,9000.0,-0.008017860400000007,0.010280184499999998,0.02207705469667215,7147373.539,0.0857523978,0.0777345374,1801,90811,3,8999.97000000067,0.0880147219,-6.219327350728047e-05,5.6252703658858e-07,0.08007608570730221,0.8754532221648056,60.0,1741
4,60,lithiation,4,0.5927389012492925,0.602785314434625,4.41546e-05,1799.980000000447,9000.0,-0.008340284200000006,0.010606311199999996,0.02207705469667215,7158173.539,0.0858324468,0.0774921626,1801,90811,3,8999.97000000067,0.0880984738,-6.859415787674622e-05,5.625411702018978e-07,0.08010052372720768,0.895287944319159,60.0,1741
4,61,lithiation,4,0.602785314434625,0.6128317503727696,4.41547e-05,1799.980000000447,9000.0,-0.008673846700000001,0.010964334000000006,0.022077104696116595,7168973.539,0.0857998356,0.0771259889,1801,90811,3,8999.97000000067,0.0880903229,-7.167076211113707e-05,5.956032397455468e-07,0.07984786633800278,0.8927803770244801,60.0,1741
4,62,lithiation,4,0.6128317503727696,0.6228782090637263,4.41548e-05,1799.980000000447,9000.0,-0.008755385899999996,0.011065885499999997,0.02207715469556104,7179773.539,0.0858176276,0.0770622417,1801,90811,3,8999.97000000067,0.0881281272,-7.374239717381596e-05,5.835934841612739e-07,0.07988016615330917,0.9017827292901023,60.0,1741
4,63,lithiation,4,0.6228782090637263,0.6329246450018708,4.41547e-05,1799.980000000447,9000.0,-0.008818387999999996,0.011114805899999997,0.022077104696116595,7190573.539,0.0857783407,0.0769599527,1801,90811,3,8999.97000000067,0.0880747586,-7.615137980645126e-05,5.865920634579734e-07,0.07986904875218342,0.9064663113028104,60.0,1741
4,64,lithiation,4,0.6329246450018708,0.6429710354343912,4.41545e-05,1799.980000000447,9000.0,-0.008545614800000004,0.010813124500000007,0.022077004697227703,7201373.539,0.0858228132,0.0772771984,1801,90811,3,8999.97000000067,0.0880903229,-7.588691951661465e-05,5.473371883285921e-07,0.08017162064271724,0.9170408436174704,60.0,1741
4,65,lithiation,4,0.6429710354343912,0.6530174486197237,4.41546e-05,1799.980000000447,9000.0,-0.008535236099999996,0.010738261099999993,0.02207705469667215,7212173.539,0.0858628377,0.0773276016,1801,90811,3,8999.97000000067,0.0880658627,-7.939172937882971e-05,5.175251355310428e-07,0.08037746151073813,0.9311901919903824,60.0,1741
4,66,lithiation,4,0.6530174486197237,0.663063839052244,4.41545e-05,1799.980000000447,9000.0,-0.008671618999999992,0.0108687133,0.022077004697227703,7222973.539,0.0858583897,0.0771867707,1801,90811,3,8999.97000000067,0.088055484,-8.294993840622768e-05,5.014377137406728e-07,0.08040520288166435,0.9402491115486828,60.0,1741
4,67,lithiation,4,0.663063839052244,0.6731102067319521,4.41544e-05,1799.980000000447,9000.0,-0.008802078700000007,0.011072553700000001,0.02207695469778326,7233773.539,0.0857924223,0.0769903436,1801,90811,3,8999.97000000067,0.0880628973,-8.668911072369632e-05,4.876925806466074e-07,0.08037396045467202,0.947833142718971,60.0,1741
4,68,lithiation,4,0.6731102067319521,0.6831566654229088,4.41548e-05,1799.980000000447,9000.0,-0.009177140899999991,0.011480972199999995,0.02207715469556104,7244573.539,0.0857190415,0.0765419006,1801,90811,3,8999.97000000067,0.0880228728,-9.415214574631548e-05,4.778720590247617e-07,0.08024488320345098,0.9571224542283349,60.0,1741
4,69,lithiation,4,0.6831566654229088,0.6932031013610533,4.41547e-05,1799.980000000447,9000.0,-0.009541086800000001,0.011917553799999994,0.022077104696116595,7255373.539,0.0856056362,0.0760645494,1801,90811,3,8999.97000000067,0.0879821032,-9.886765731885668e-05,4.77510560332315e-07,0.07996509050697434,0.9610158899307059,60.0,1741
4,70,lithiation,4,0.6932031013610533,0.7032495828048222,4.41549e-05,1799.980000000447,9000.0,-0.009719714599999998,0.012204401199999992,0.022077204695005483,7266173.539,0.0854559094,0.0757361948,1801,90811,3,8999.97000000067,0.087940596,-0.00010299945852177953,4.63074379776683e-07,0.07982205897363177,0.9660431246625936,60.0,1741
4,71,lithiation,4,0.7032495828048222,0.7132959959901546,4.41546e-05,1799.980000000447,9000.0,-0.009935416300000013,0.012454204300000007,0.02207705469667215,7276973.539,0.0853476897,0.0754122734,1801,90811,3,8999.97000000067,0.0878664777,-0.00010682832769896597,4.5517953887622514e-07,0.07966287225384201,0.9693949606062535,60.0,1741
4,72,lithiation,4,0.7132959959901546,0.7233424091754871,4.41546e-05,1799.980000000447,9000.0,-0.009859815300000005,0.012410469399999999,0.02207705469667215,7287773.539,0.0852631927,0.0754033774,1801,90811,3,8999.97000000067,0.0878138468,-0.00010796942692558943,4.181111566002663e-07,0.07972339555123478,0.9745843663272578,60.0,1741
4,73,lithiation,4,0.7233424091754871,0.7333888451136317,4.41547e-05,1799.980000000447,9000.0,-0.009991750100000002,0.012515723700000009,0.022077104696116595,7298573.539,0.0852513313,0.0752595812,1801,90811,3,8999.97000000067,0.0877753049,-0.00011129887848013125,3.8473459290305413e-07,0.07974501483673642,0.9796432505874446,60.0,1741
4,74,lithiation,4,0.7333888451136317,0.7434352810517763,4.41547e-05,1799.980000000447,9000.0,-0.010135553800000002,0.012629874099999994,0.022077104696116595,7309373.539,0.0852083415,0.0750727877,1801,90811,3,8999.97000000067,0.0877026618,-0.00011458933395271144,3.570650424564256e-07,0.07969911378751329,0.9833951889280325,60.0,1741
4,75,lithiation,4,0.7434352810517763,0.7534816487314845,4.41544e-05,1799.980000000447,9000.0,-0.010210402300000004,0.012863360300000001,0.02207695469778326,7320173.539,0.0850133896,0.0748029873,1801,90811,3,8999.97000000067,0.0876663476,-0.00011838341663207061,3.243098645809213e-07,0.07961514709234742,0.9871172991259253,60.0,1741
4,76,lithiation,4,0.7534816487314845,0.7635280846696291,4.41547e-05,1799.980000000447,9000.0,-0.010522469899999998,0.013217672700000002,0.022077104696116595,7330973.539,0.0848999843,0.0743775144,1801,90811,3,8999.97000000067,0.0875951871,-0.000124752957329798,2.90729019649479e-07,0.07948738473102916,0.9906439562312918,60.0,1741
4,77,lithiation,4,0.7635280846696291,0.7735745661133979,4.41549e-05,1799.980000000447,9000.0,-0.010775961,0.013653501900000004,0.022077204695005483,7341773.539,0.0846405551,0.0738645941,1801,90811,3,8999.97000000067,0.087518096,-0.00012938132424291003,2.7452609410540973e-07,0.07917513906311574,0.9922315088646709,60.0,1741
4,78,lithiation,4,0.7735745661133979,0.7836210703099789,4.4155e-05,1799.980000000447,9000.0,-0.01104725890000001,0.01397149260000001,0.02207725469444993,7352573.539,0.0844930559,0.073445797,1801,90811,3,8999.97000000067,0.0874172896,-0.00013433564279107972,2.441204829297451e-07,0.07899743928881539,0.9942899677016224,60.0,1741
4,79,lithiation,4,0.7836210703099789,0.7936675517537476,4.41549e-05,1799.980000000447,9000.0,-0.011105067999999996,0.014212392300000001,0.022077204695005483,7363373.539,0.0841906294,0.0730855614,1801,90811,3,8999.97000000067,0.0872979537,-0.0001367947777407898,2.3118803645017706e-07,0.07875949673794966,0.995057582009823,60.0,1741
4,80,lithiation,4,0.7936675517537476,0.8037140104447043,4.41548e-05,1799.980000000447,9000.0,-0.011033907499999995,0.014150865400000004,0.02207715469556104,7374173.539,0.0841009393,0.0730670318,1801,90811,3,8999.97000000067,0.0872178972,-0.00013654747753020726,1.9259216921277874e-07,0.07876992165642753,0.9965524574699643,60.0,1741
4,81,lithiation,4,0.8037140104447043,0.8137604236300368,4.41546e-05,1799.980000000447,9000.0,-0.011126570399999994,0.014280587499999997,0.02207705469667215,7384973.539,0.0839734524,0.072846882,1801,90811,3,8999.97000000067,0.0871274695,-0.00013988121008351865,1.6476042410215898e-07,0.0786989907091491,0.997593199444873,60.0,1741
4,82,lithiation,4,0.8137604236300368,0.8238068368153691,4.41546e-05,1799.980000000447,9000.0,-0.011269629000000003,0.014643043199999997,0.02207705469667215,7395773.539,0.0836354569,0.0723658279,1801,90811,3,8999.97000000067,0.0870088711,-0.0001448833540295382,1.3858007148989276e-07,0.07847861648408672,0.9984115492368679,60.0,1741
4,83,lithiation,4,0.8238068368153691,0.8338532955063258,4.41548e-05,1799.980000000447,9000.0,-0.011491991600000001,0.0150425733,0.02207715469556104,7406573.539,0.083316721,0.0718247294,1801,90811,3,8999.97000000067,0.0868673027,-0.0001487566427080015,1.2722206938676306e-07,0.0781342479969403,0.9987296607857207,60.0,1741
4,84,lithiation,4,0.8338532955063258,0.8438997541972825,4.41548e-05,1799.980000000447,9000.0,-0.011977493800000003,0.015694104099999995,0.02207715469556104,7417373.539,0.083005406,0.0710279122,1801,90811,3,8999.97000000067,0.0867220163,-0.0001576972227141755,1.1512864922292169e-07,0.07773764345480975,0.9990739893890576,60.0,1741
4,85,lithiation,4,0.8438997541972825,0.8539462356410513,4.41549e-05,1799.980000000447,9000.0,-0.012305118099999998,0.016367137399999995,0.022077204695005483,7428173.539,0.0824005678,0.0700954497,1801,90811,3,8999.97000000067,0.0864625871,-0.00016436720101565048,1.2864687051928054e-07,0.07711119220858302,0.9989358439672603,60.0,1741
4,86,lithiation,4,0.8539462356410513,0.8639926715791959,4.41547e-05,1799.980000000447,9000.0,-0.0125119239,0.016810394800000003,0.022077104696116595,7438973.539,0.0819699168,0.0694579929,1801,90811,3,8999.97000000067,0.0862683877,-0.00016921727412044153,1.335422833792667e-07,0.07669696359902552,0.9989181235169682,60.0,1741
4,87,lithiation,4,0.8639926715791959,0.8740391075173405,4.41547e-05,1799.980000000447,9000.0,-0.012681655600000008,0.0172551274,0.022077104696116595,7449773.539,0.0814221427,0.0687404871,1801,90811,3,8999.97000000067,0.0859956145,-0.0001770976749641538,1.7348571778508369e-07,0.07638877758840255,0.99833399164199,60.0,1741
4,88,lithiation,4,0.8740391075173405,0.8840854979498608,4.41545e-05,1799.980000000447,9000.0,-0.012868449099999998,0.017639830699999998,0.022077004697227703,7460573.539,0.0809788853,0.0681104362,1801,90811,3,8999.97000000067,0.0857502669,-0.00018308632220624565,1.865815311228164e-07,0.07603830877513312,0.9981972253434099,60.0,1741
4,89,lithiation,4,0.8840854979498608,0.8941318883823811,4.41545e-05,1799.980000000447,9000.0,-0.013242021199999995,0.01818981019999999,0.022077004697227703,7471373.539,0.0804711506,0.0672291294,1801,90811,3,8999.97000000067,0.0854189396,-0.00019272484154844732,2.6755459948981453e-07,0.07559663000566155,0.9966596198601234,60.0,1741
4,90,lithiation,4,0.8941318883823811,0.9041783015677136,4.41546e-05,1799.980000000447,9000.0,-0.013505905799999995,0.0189695879,0.02207705469667215,7482173.539,0.0795587003,0.0660527945,1801,90811,3,8999.97000000067,0.0850223824,-0.00020412965924713233,3.1334153906829854e-07,0.07496126657108479,0.9959191803493317,60.0,1741
4,91,lithiation,4,0.9041783015677136,0.9142247375058581,4.41547e-05,1799.980000000447,9000.0,-0.014196723699999997,0.0199391097,0.022077104696116595,7492973.539,0.0787841156,0.0645873919,1801,90811,3,8999.97000000067,0.0845265016,-0.0002207682292537074,4.187537366205646e-07,0.07427955861654957,0.9937822243392264,60.0,1741
4,92,lithiation,4,0.9142247375058581,0.9242711506911906,4.41546e-05,1799.980000000447,9000.0,-0.015032082799999999,0.020992390900000005,0.02207705469667215,7503773.539,0.0779317021,0.0628996193,1801,90811,3,8999.97000000067,0.0838920102,-0.00023904014692206492,5.106094378601736e-07,0.07344464490221386,0.992127672973953,60.0,1741
4,93,lithiation,4,0.9242711506911906,0.934317563876523,4.41546e-05,1799.980000000447,9000.0,-0.015809629099999993,0.022165749199999994,0.02207705469667215,7514573.539,0.0766768083,0.0608671792,1801,90811,3,8999.97000000067,0.0830329284,-0.00026346895833885244,6.756783138458648e-07,0.07259585232520581,0.9886921067292167,60.0,1741
4,94,lithiation,4,0.934317563876523,0.9443639543090432,4.41545e-05,1799.980000000447,9000.0,-0.017234999699999996,0.023609656799999997,0.022077004697227703,7525373.539,0.0754960254,0.0582610257,1801,90811,3,8999.97000000067,0.0818706825,-0.00030033923060528774,8.935225183080398e-07,0.07173244253143377,0.984841617869901,60.0,1741
4,95,lithiation,4,0.9443639543090432,0.9544103447415635,4.41545e-05,1799.980000000447,9000.0,-0.0202562399,0.026352923400000006,0.022077004697227703,7536173.539,0.0739216655,0.0536654256,1801,90811,3,8999.97000000067,0.080018349,-0.00038226854678196596,1.4406530439692507e-06,0.0710146243717845,0.9758962343904084,60.0,1741
4,96,lithiation,4,0.9544103447415635,0.9644567579268959,4.41546e-05,1799.980000000447,9000.0,-0.027162976600000006,0.0327526629,0.02207705469667215,7546973.539,0.0711865351,0.0440235585,1801,90811,3,8999.97000000067,0.0767762214,-0.0005665314922850123,2.4402702443098504e-06,0.06998238345933301,0.9687437946471246,60.0,1741
4,97,lithiation,4,0.9644567579268959,0.9745031483594161,4.41545e-05,1799.980000000447,9000.0,-0.032462723500000006,0.0383222103,0.022077004697227703,7557773.539,0.0664834529,0.0340207294,1801,90811,3,8999.97000000067,0.0723429397,-0.0006957735046779807,2.483380086844887e-06,0.06529681549744426,0.9783262575984584,60.0,1741
4,98,lithiation,4,0.9745031483594161,0.9845495387919364,4.41545e-05,1799.980000000447,9000.0,-0.0369167272,0.0406125766,0.022077004697227703,7568573.539,0.0619375072,0.02502078,1801,90811,3,8999.97000000067,0.0656333566,-0.0008246631037724122,2.8772027736957117e-06,0.061946115702473964,0.9792704420870586,60.0,1741
4,99,lithiation,4,0.9845495387919364,0.9945959519772688,4.41546e-05,1799.980000000447,9000.0,-0.041897728100000003,0.0392746246,0.02207705469667215,7579373.539,0.0552946366,0.0133969085,1801,90811,3,8999.97000000067,0.0526715331,-0.0009783596515041436,2.9652988297756087e-06,0.05670460548134068,0.9842762384940126,60.0,1741
4,100,lithiation,4,0.9945959519772688,1.0000000000000007,4.41546e-05,968.2240000003949,28800.0,-0.0324811907,0.0337702715,0.01187542873067151,7590173.539,0.0424803309,0.0099991402,970,92792,9,28799.950000001118,0.0437694117,-0.0009881373569901293,3.0402516217360213e-06,0.04170376683931806,0.9914777700008756,60.0,910
4,101,delithiation,10,1.0,0.9899536095674797,-4.41545e-05,1799.980000000447,9000.0,0.030092708799999993,-0.01701946559999999,0.022077004697227703,7619941.783,0.0539424941,0.0840352029,1801,90811,9,8999.97000000067,0.0670157373,0.0005323524504366689,1.902380384674993e-06,0.0621980854792117,0.9782751489760748,60.0,1741
4,102,delithiation,10,0.9899536095674797,0.9799072191349594,-4.41545e-05,1799.980000000447,9000.0,0.0185074955,-0.013448871700000004,0.022077004697227703,7630741.783,0.0741317794,0.0926392749,1801,90811,9,8999.97000000067,0.0791904032,0.0003443973780316427,1.4393946817666495e-07,0.07802317676911309,0.9996963258723351,60.0,1741
4,103,delithiation,10,0.9799072191349594,0.9698608287024391,-4.41545e-05,1799.980000000447,9000.0,0.0130417496,-0.012279897900000003,0.022077004697227703,7641541.783,0.0846437439,0.0976854935,1801,90811,9,8999.97000000067,0.0854055956,0.00019746252177407913,8.685385531796258e-08,0.08937546857147373,0.9996636725333532,60.0,1741
4,104,delithiation,10,0.9698608287024391,0.9598144610227309,-4.41544e-05,1799.980000000447,9000.0,0.009984225,-0.012033790400000008,0.02207695469778326,7652341.783,0.0900716931,0.1000559181,1801,90811,9,8999.97000000067,0.0880221277,0.00010904702980644745,2.953685858467607e-07,0.09561925361887631,0.9874022031827019,60.0,1741
4,105,delithiation,10,0.9598144610227309,0.9497680705902106,-4.41545e-05,1799.980000000447,9000.0,0.008784197199999996,-0.011851429900000002,0.022077004697227703,7663141.783,0.0922108442,0.1009950414,1801,90811,9,8999.97000000067,0.0891436115,7.347261341801155e-05,3.91216454242666e-07,0.09809893238605072,0.9530125938788265,60.0,1741
4,106,delithiation,10,0.9497680705902106,0.9397215663936297,-4.4155e-05,1799.980000000447,9000.0,0.0084239542,-0.011876627799999998,0.02207725469444993,7673941.783,0.0931477547,0.1015717089,1801,90811,9,8999.97000000067,0.0896950811,6.578949177692505e-05,4.0810188334417263e-07,0.09902779001580396,0.9372817573124421,60.0,1741
4,107,delithiation,10,0.9397215663936297,0.929675107702673,-4.41548e-05,1799.980000000447,9000.0,0.008450649699999993,-0.012018196299999992,0.02207715469556104,7684741.783,0.0936221257,0.1020727754,1801,90811,9,8999.97000000067,0.0900545791,6.072239730732248e-05,4.2803841154894767e-07,0.0997411555033116,0.9204622614797452,60.0,1741
4,108,delithiation,10,0.929675107702673,0.9196286262589042,-4.41549e-05,1799.980000000447,9000.0,0.008363179900000003,-0.011927023600000003,0.022077204695005483,7695541.783,0.0938719213,0.1022351012,1801,90811,9,8999.97000000067,0.0903080776,5.8436268414543976e-05,4.3445555844932426e-07,0.10000299210573153,0.9123067371334025,60.0,1741
4,109,delithiation,10,0.9196286262589042,0.9095821903207596,-4.41547e-05,1799.980000000447,9000.0,0.008372813399999998,-0.011831402800000002,0.022077104696116595,7706341.783,0.0939052776,0.102278091,1801,90811,9,8999.97000000067,0.0904466882,5.7902901817632136e-05,4.469574096383648e-07,0.10007079179095256,0.9061114121704862,60.0,1741
4,110,delithiation,10,0.9095821903207596,0.8995357771354272,-4.41546e-05,1799.980000000447,9000.0,0.008071884500000001,-0.011431887700000004,0.02207705469667215,7717141.783,0.0939297378,0.1020016223,1801,90811,9,8999.97000000067,0.0905697346,5.545255220562525e-05,4.4372649751180114e-07,0.09990213845962337,0.8998071624013332,60.0,1741
4,111,delithiation,10,0.8995357771354272,0.8894893639500948,-4.41546e-05,1799.980000000447,9000.0,0.008053354999999998,-0.011180609500000008,0.02207705469667215,7727941.783,0.0938229933,0.1018763483,1801,90811,9,8999.97000000067,0.0906957388,5.647968200732792e-05,4.381534858337835e-07,0.0997108136008444,0.9052585012819246,60.0,1741
4,112,delithiation,10,0.8894893639500948,0.879442905259138,-4.41548e-05,1799.980000000447,9000.0,0.008082993299999994,-0.0110827535,0.02207715469556104,7738741.783,0.0938141048,0.1018970981,1801,90811,9,8999.97000000067,0.0908143446,5.783126416983487e-05,4.462777922911528e-07,0.0996966995494026,0.9061596768306961,60.0,1741
4,113,delithiation,10,0.879442905259138,0.8693964920738056,-4.41546e-05,1799.980000000447,9000.0,0.008071884500000001,-0.011066459099999995,0.02207705469667215,7749541.783,0.0939297378,0.1020016223,1801,90811,9,8999.97000000067,0.0909351632,5.958340532475875e-05,4.628815335662683e-07,0.09973363265406456,0.9050170977759386,60.0,1741
4,114,delithiation,10,0.8693964920738056,0.8593500788884731,-4.41546e-05,1799.980000000447,9000.0,0.008299432699999998,-0.011193945999999996,0.02207705469667215,7760341.783,0.0939556807,0.1022551134,1801,90811,9,8999.97000000067,0.0910611674,6.313573717973023e-05,4.803705504725223e-07,0.09983614778371484,0.9085371920151846,60.0,1741
4,115,delithiation,10,0.8593500788884731,0.8493036201975165,-4.41548e-05,1799.980000000447,9000.0,0.008511424100000012,-0.0115445406,0.02207715469556104,7771141.783,0.0941869393,0.1026983634,1801,90811,9,8999.97000000067,0.0911538228,6.600319435749963e-05,5.279904311443218e-07,0.10017451803054868,0.8998622540247421,60.0,1741
4,116,delithiation,10,0.8493036201975165,0.8392571842593719,-4.41547e-05,1799.980000000447,9000.0,0.00867079200000001,-0.011675000200000007,0.022077104696116595,7781941.783,0.0942151025,0.1028858945,1801,90811,9,8999.97000000067,0.0912108943,6.782764671550686e-05,5.655977159972215e-07,0.10031458924807768,0.8921236087715784,60.0,1741
4,117,delithiation,10,0.8392571842593719,0.8292107255684152,-4.41548e-05,1799.980000000447,9000.0,0.008747875700000005,-0.0118002668,0.02207715469556104,7792741.783,0.0943136886,0.1030615643,1801,90811,9,8999.97000000067,0.0912612975,7.089882616089932e-05,5.900322178797655e-07,0.10036354550817232,0.8925060297076458,60.0,1741
4,118,delithiation,10,0.8292107255684152,0.8191643351358949,-4.41545e-05,1799.980000000447,9000.0,0.0086707845,-0.011574193800000007,0.022077004697227703,7803541.783,0.0941773057,0.1028480902,1801,90811,9,8999.97000000067,0.0912738964,7.194624177164297e-05,6.016277103373811e-07,0.10013211621868841,0.8915822405455762,60.0,1741
4,119,delithiation,10,0.8191643351358949,0.8091179902089989,-4.41543e-05,1799.980000000447,9000.0,0.00875603409999999,-0.01149488239999999,0.022076904698338815,7814341.783,0.0940942839,0.102850318,1801,90811,9,8999.97000000067,0.0913554356,7.583779650962125e-05,6.139335999322101e-07,0.09996534783234999,0.8976943821686452,60.0,1741
4,120,delithiation,10,0.8091179902089989,0.7990715997764786,-4.41545e-05,1799.980000000447,9000.0,0.008840523599999997,-0.011583082300000005,0.022077004697227703,7825141.783,0.0941654444,0.103005968,1801,90811,9,8999.97000000067,0.0914228857,8.09667526330916e-05,6.394705332295169e-07,0.0999325973953363,0.9021408249815923,60.0,1741
4,121,delithiation,10,0.7990715997764786,0.7890252320967704,-4.41544e-05,1799.980000000447,9000.0,0.009115517099999998,-0.011779494599999996,0.02207695469778326,7835941.783,0.094161734,0.1032772511,1801,90811,9,8999.97000000067,0.0914977565,8.713370929926463e-05,6.723754722221561e-07,0.09996309955815591,0.9061663064399248,60.0,1741
4,122,delithiation,10,0.7890252320967704,0.7789788416642501,-4.41545e-05,1799.980000000447,9000.0,0.009406819900000002,-0.012098222899999997,0.022077004697227703,7846741.783,0.094277367,0.1036841869,1801,90811,9,8999.97000000067,0.091585964,9.593647787827006e-05,7.005880760202975e-07,0.10000536957727232,0.9151324830908215,60.0,1741
4,123,delithiation,10,0.7789788416642502,0.7689323829732935,-4.41548e-05,1799.980000000447,9000.0,0.009884908800000008,-0.012617081400000008,0.02207715469556104,7857541.783,0.0943855867,0.1042704955,1801,90811,9,8999.97000000067,0.0916534141,0.00010538674878284445,7.630287137421101e-07,0.10026587210911463,0.9164549976913576,60.0,1741
4,124,delithiation,10,0.7689323829732935,0.7588859925407732,-4.41545e-05,1799.980000000447,9000.0,0.010195478800000005,-0.012954331900000005,0.022077004697227703,7868341.783,0.0944700837,0.1046655625,1801,90811,9,8999.97000000067,0.0917112306,0.00011388305575903946,8.05308820757975e-07,0.10033266738007482,0.9199993033285807,60.0,1741
4,125,delithiation,10,0.7588859925407732,0.7488395793554408,-4.41546e-05,1799.980000000447,9000.0,0.010617241299999997,-0.013429462899999994,0.02207705469667215,7879141.783,0.0945293754,0.1051466167,1801,90811,9,8999.97000000067,0.0917171538,0.00012582270924580685,8.275018350039438e-07,0.10032545847696632,0.9300443034123625,60.0,1741
4,126,delithiation,10,0.7488395793554408,0.7387932116757325,-4.41544e-05,1799.980000000447,9000.0,0.010683946399999991,-0.013424269899999994,0.02207695469778326,7889941.783,0.0945012122,0.1051851586,1801,90811,9,8999.97000000067,0.0917608887,0.00013180478733339443,8.582637355746383e-07,0.10013494231713563,0.9313277493895511,60.0,1741
4,127,delithiation,10,0.7387932116757325,0.7287468667488366,-4.41543e-05,1799.980000000447,9000.0,0.011027872600000002,-0.013633295899999995,0.022076904698338815,7900741.783,0.094384104,0.1054119766,1801,90811,9,8999.97000000067,0.0917786807,0.00014321127205904388,8.652438527206592e-07,0.09990401006264901,0.9403110729046382,60.0,1741
4,128,delithiation,10,0.7287468667488366,0.7187004763163163,-4.41545e-05,1799.980000000447,9000.0,0.011385135300000002,-0.014000192300000006,0.022077004697227703,7911541.783,0.0944508091,0.1058359444,1801,90811,9,8999.97000000067,0.0918357521,0.00015695068801054808,8.782678208914402e-07,0.09975823435646425,0.9483584133292362,60.0,1741
4,129,delithiation,10,0.7187004763163163,0.708654108636608,-4.41544e-05,1799.980000000447,9000.0,0.011896587900000005,-0.014453828299999999,0.02207695469778326,7922341.783,0.094463408,0.1063599959,1801,90811,9,8999.97000000067,0.0919061676,0.00017294023554361896,8.885592612900756e-07,0.0996375800854791,0.9561078196070797,60.0,1741
4,130,delithiation,10,0.708654108636608,0.6986076954512757,-4.41546e-05,1799.980000000447,9000.0,0.012533299600000006,-0.015105366700000011,0.02207705469667215,7933141.783,0.0945575461,0.1070908457,1801,90811,9,8999.97000000067,0.091985479,0.0001943824849765849,8.781851989157362e-07,0.09948619413162887,0.9657224421373795,60.0,1741
4,131,delithiation,10,0.6986076954512757,0.6885612595131311,-4.41547e-05,1799.980000000447,9000.0,0.013465754699999999,-0.016064509799999988,0.022077104696116595,7943941.783,0.0946427882,0.1081085429,1801,90811,9,8999.97000000067,0.0920440331,0.00021880159512841424,8.773957966116581e-07,0.09948485185962654,0.9727972964735968,60.0,1741
