Repository: zhangjunhuan846-hash/fangzhen

# 🔋 Fangzhen · 电池数据—模型研究工作站
  <strong>让实验记录、物理仿真、诊断分析与下一轮实验建议接在同一条可追溯的研究链上。</strong><br>
  Battery data → model → simulation → evidence → experiment
  <a href="#项目能做什么">项目能力</a> ·
  <a href="#研究流程">研究流程</a> ·
  <a href="#快速开始">快速开始</a> ·
  <a href="#项目路线图">路线图</a> ·
  <a href="STATUS.md">验收状态</a>
> **当前软件：本地工作站 v0.3.10。** `v0.1.0-platform` 是保留的仿真平台冻结标签，两者用途不同。工作站增加了数据录入、参数探索、机器学习辅助研究，以及环境和经济筛选；这些工程能力不自动构成真实回收石墨的材料验证。详细判据与失败记录以 [STATUS.md](STATUS.md) 为准。

## 项目能做什么

| 研究环节 | 已有能力 | 关键约束 |
| --- | --- | --- |
| **实验数据** | 数据集适配、协议与单位核对；本地工作站的方案、样品、工艺、表征、极片与半电池记录；Excel/CSV 导入和版本归档 | 原始数据、来源和测试条件必须由研究者提供，软件不补造缺失实测值 |

File: outputs/analysis/graphite_phaseB1/gitt_segments.csv (part 7 of 8)
cycle,pulse_id,branch,step,SOC_start,SOC_end,I_A,pulse_time_s,relax_time_s,delta_V_pulse_V,delta_V_relax_V,capacity_increment_mAh,t_pulse_start_s,V_pulse_start_V,V_pulse_end_V,n_pulse_samples,n_relax_samples,relax_step,relax_coverage_s,V_relax_end_V,sqrt_t_slope_V_per_sqrt_s,sqrt_t_slope_stderr,sqrt_t_intercept_V,sqrt_t_r2,ir_skip_s,n_fit_samples
4,132,delithiation,10,0.6885612595131311,0.6785148463277987,-4.41546e-05,1799.980000000447,9000.0,0.014129869700000006,-0.016781255600000003,0.02207705469667215,7954741.783,0.0947473049,0.1088771746,1801,90811,9,8999.97000000067,0.092095919,0.00024142906117040133,8.583895546781385e-07,0.09931065941040516,0.9784897421440071,60.0,1741
4,133,delithiation,10,0.6785148463277987,0.6684684103896541,-4.41547e-05,1799.980000000447,9000.0,0.014885932200000007,-0.017518781100000005,0.022077104696116595,7965541.783,0.0947220996,0.1096080318,1801,90811,9,8999.97000000067,0.0920892507,0.00026643808469318587,7.994264321430148e-07,0.09897822020117994,0.9845859201614987,60.0,1741
4,134,delithiation,10,0.6684684103896541,0.6584220427099459,-4.41544e-05,1799.980000000447,9000.0,0.015270620600000007,-0.017782650900000002,0.02207695469778326,7976341.783,0.0946183279,0.1098889485,1801,90811,9,8999.97000000067,0.0921062976,0.0002837854367309866,7.393405849691983e-07,0.09849835168553578,0.9883342593724512,60.0,1741
4,135,delithiation,10,0.6584220427099459,0.6483756295246135,-4.41546e-05,1799.980000000447,9000.0,0.015882134399999998,-0.018299288999999996,0.02207705469667215,7987141.783,0.0946035013,0.1104856357,1801,90811,9,8999.97000000067,0.0921863467,0.00030980317494630743,6.365241309233497e-07,0.0979107146389351,0.9927124579977463,60.0,1741
4,136,delithiation,10,0.6483756295246135,0.6383292163392811,-4.41546e-05,1799.980000000447,9000.0,0.016887210299999997,-0.019243582999999995,0.02207705469667215,7997941.783,0.0946435332,0.1115307435,1801,90811,9,8999.97000000067,0.0922871605,0.00034367050760842775,5.250903083535822e-07,0.09746563518028932,0.9959568154388453,60.0,1741
4,137,delithiation,10,0.6383292163392811,0.6282828031539487,-4.41546e-05,1799.980000000447,9000.0,0.018166571899999998,-0.020399890899999995,0.02207705469667215,8008741.783,0.0946642831,0.112830855,1801,90811,9,8999.97000000067,0.0924309641,0.0003825330656883712,4.078322902239265e-07,0.09702082388728636,0.9980272718344747,60.0,1741
4,138,delithiation,10,0.6282828031539487,0.6182363217101798,-4.41549e-05,1799.980000000447,9000.0,0.01957563309999999,-0.02179412539999999,0.022077204695005483,8019541.783,0.0949155539,0.114491187,1801,90811,9,8999.97000000067,0.0926970616,0.00043060453335373223,3.2395751901865473e-07,0.09653049382933238,0.9990166881832588,60.0,1741
4,139,delithiation,10,0.6182363217101798,0.608189840266411,-4.41549e-05,1799.980000000447,9000.0,0.021509476,-0.023641981199999995,0.022077204695005483,8030341.783,0.0952231586,0.1167326346,1801,90811,9,8999.97000000067,0.0930906534,0.0004860969729154587,3.9330257884586694e-07,0.09628885982851323,0.9988628619203365,60.0,1741
4,140,delithiation,10,0.608189840266411,0.5981433815754543,-4.41548e-05,1799.980000000447,9000.0,0.023287668799999994,-0.02524450419999999,0.02207715469556104,8041141.783,0.0956916139,0.1189792827,1801,90811,9,8999.97000000067,0.0937347785,0.0005408963798895894,5.57395382788067e-07,0.09610287507202744,0.9981566963169761,60.0,1741
4,141,delithiation,10,0.5981433815754543,0.5880969001316855,-4.41549e-05,1799.980000000447,9000.0,0.025019891599999997,-0.026360020100000006,0.022077204695005483,8051941.783,0.0963179469,0.1213378385,1801,90811,9,8999.97000000067,0.0949778184,0.0005947303711888325,7.888739288206748e-07,0.09606513685418959,0.9969496632614052,60.0,1741
4,142,delithiation,10,0.5880969001316855,0.5780504414407288,-4.41548e-05,1799.980000000447,9000.0,0.026274047800000006,-0.025820382000000003,0.02207715469556104,8062741.783,0.09754318,0.1238172278,1801,90811,9,8999.97000000067,0.0979968458,0.0006386021580267373,9.169324542484892e-07,0.09666395178505069,0.9964276067589397,60.0,1741
4,143,delithiation,10,0.5780504414407288,0.5680040510082085,-4.41545e-05,1799.980000000447,9000.0,0.02701007570000001,-0.02116096760000001,0.022077004697227703,8073541.783,0.1004821137,0.1274921894,1801,90811,9,8999.97000000067,0.1063312218,0.0006638122058683278,8.092924941672745e-07,0.09962298786459974,0.9974219042613629,60.0,1741
4,144,delithiation,10,0.5680040510082085,0.5579576833285003,-4.41544e-05,1799.980000000447,9000.0,0.023867331399999983,-0.013201586899999992,0.02207695469778326,8084341.783,0.1088401154,0.1327074468,1801,90811,9,8999.97000000067,0.1195058599,0.0005478516826368554,1.1207142630556559e-06,0.11040329267800875,0.9927753904045549,60.0,1741
4,145,delithiation,10,0.5579576833285003,0.5479112473903557,-4.41547e-05,1799.980000000447,9000.0,0.01516687130000001,-0.010703593499999997,0.022077104696116595,8095141.783,0.1219864264,0.1371532977,1801,90811,9,8999.97000000067,0.1264497042,0.0002474124388289885,1.1673318934973591e-06,0.12724370877970057,0.9627307983708854,60.0,1741
4,146,delithiation,10,0.5479112473903557,0.5378647659465869,-4.41549e-05,1799.980000000447,9000.0,0.010163635000000004,-0.01035666469999999,0.022077204695005483,8105941.783,0.1290087402,0.1391723752,1801,90811,9,8999.97000000067,0.1288157105,0.00010768588908296015,8.228904958504355e-07,0.1349502019136314,0.9078143885680928,60.0,1741
4,147,delithiation,10,0.5378647659465869,0.5278183072556302,-4.41548e-05,1799.980000000447,9000.0,0.008721202600000005,-0.010178029499999991,0.02207715469556104,8116741.783,0.1312917173,0.1400129199,1801,90811,9,8999.97000000067,0.1298348904,7.067301634065832e-05,7.551211041335235e-07,0.1373401424902046,0.8343556094602432,60.0,1741
4,148,delithiation,10,0.5278183072556302,0.5177718713174857,-4.41547e-05,1799.980000000447,9000.0,0.00802370899999999,-0.0099993944,0.022077104696116595,8127541.783,0.1323642731,0.1403879821,1801,90811,9,8999.97000000067,0.1303885877,5.739214157277543e-05,6.973564536115046e-07,0.13825427032624332,0.7957054795163131,60.0,1741
4,149,delithiation,10,0.5177718713174857,0.5077254808849654,-4.41545e-05,1799.980000000447,9000.0,0.007797658499999999,-0.009891182199999987,0.022077004697227703,8138341.783,0.1328356862,0.1406333447,1801,90811,9,8999.97000000067,0.1307421625,5.298968070820268e-05,6.546835942517327e-07,0.13866798685387177,0.790233806342568,60.0,1741
4,150,delithiation,10,0.5077254808849654,0.4976790449468207,-4.41547e-05,1799.980000000447,9000.0,0.007547140100000016,-0.009774804100000006,0.022077104696116595,8149141.783,0.133204788,0.1407519281,1801,90811,9,8999.97000000067,0.130977124,5.0197557943131564e-05,6.305823125700487e-07,0.13891464786796637,0.7846698129805123,60.0,1741
4,151,delithiation,10,0.4976790449468207,0.48763256350305195,-4.41549e-05,1799.980000000447,9000.0,0.007535994099999999,-0.009723633600000003,0.022077204695005483,8159941.783,0.133374542,0.1409105361,1801,90811,9,8999.97000000067,0.1311869025,5.090823796574477e-05,6.062606686642838e-07,0.13904248683352552,0.8021639691851864,60.0,1741
4,152,delithiation,10,0.48763256350305195,0.47758612756490726,-4.41547e-05,1799.980000000447,9000.0,0.007486343400000012,-0.009751051700000013,0.022077104696116595,8170741.783,0.1336391568,0.1411255002,1801,90811,9,8999.97000000067,0.1313744485,5.217448457103701e-05,5.944292782638998e-07,0.1392019777791418,0.8158423109614755,60.0,1741
4,153,delithiation,10,0.47758612756490726,0.46753962336832633,-4.4155e-05,1799.980000000447,9000.0,0.007550090600000003,-0.009778499600000018,0.02207725469444993,8181541.783,0.1337814927,0.1413315833,1801,90811,9,8999.97000000067,0.1315530837,5.381766468815158e-05,5.978349115679413e-07,0.13936114044116005,0.8233221083198041,60.0,1741
4,154,delithiation,10,0.46753962336832633,0.45749316467736967,-4.41548e-05,1799.980000000447,9000.0,0.007567137500000015,-0.009882271300000023,0.02207715469556104,8192341.783,0.1339934766,0.1415606141,1801,90811,9,8999.97000000067,0.1316783428,5.659111254069319e-05,5.943857105879499e-07,0.13947538647957003,0.8390385879654081,60.0,1741
4,155,delithiation,10,0.45749316467736967,0.4474467287392251,-4.41547e-05,1799.980000000447,9000.0,0.007728725699999994,-0.009987533100000001,0.022077104696116595,8203141.783,0.1340557337,0.1417844594,1801,90811,9,8999.97000000067,0.1317969263,5.97771854035136e-05,5.948591910381842e-07,0.13955741540242653,0.8530898552214763,60.0,1741
4,156,delithiation,10,0.4474467287392251,0.4374002700482684,-4.41548e-05,1799.980000000447,9000.0,0.007764279899999976,-0.010114252599999984,0.02207715469556104,8213941.783,0.1342284381,0.141992718,1801,90811,9,8999.97000000067,0.1318784654,6.463671188110242e-05,5.867536325933614e-07,0.1395680553961003,0.8746594394581245,60.0,1741
4,157,delithiation,10,0.4374002700482684,0.42735383411012384,-4.41547e-05,1799.980000000447,9000.0,0.0079503655,-0.0102039575,0.022077104696116595,8224741.783,0.1342417598,0.1421921253,1801,90811,9,8999.97000000067,0.1319881678,7.066414613243462e-05,5.757551223234702e-07,0.13953430955305404,0.8965027954054751,60.0,1741
4,158,delithiation,10,0.42735383411012384,0.4173073754191672,-4.41548e-05,1799.980000000447,9000.0,0.008131951099999979,-0.01039001349999999,0.02207715469556104,8235541.783,0.1343729794,0.1425049305,1801,90811,9,8999.97000000067,0.132114917,7.853711107360985e-05,5.609363511965053e-07,0.13950371240292206,0.9185175003437056,60.0,1741
4,159,delithiation,10,0.4173073754191672,0.4072609394810226,-4.41547e-05,1799.980000000447,9000.0,0.00840917229999999,-0.010616809099999985,0.022077104696116595,8246341.783,0.1344626546,0.1428718269,1801,90811,9,8999.97000000067,0.1322550178,8.764136567127643e-05,5.291452860764448e-07,0.1394868462453561,0.940387411624748,60.0,1741
4,160,delithiation,10,0.4072609394810226,0.397214503542878,-4.41547e-05,1799.980000000447,9000.0,0.00878721469999999,-0.01096889370000001,0.022077104696116595,8257141.783,0.1345523298,0.1433395445,1801,90811,9,8999.97000000067,0.1323706508,9.909715067530789e-05,4.952109669456765e-07,0.1394594215110887,0.9583806042204108,60.0,1741
4,161,delithiation,10,0.397214503542878,0.3871680903575455,-4.41546e-05,1799.980000000447,9000.0,0.009127408199999992,-0.01130688190000001,0.02207705469667215,8267941.783,0.1347369254,0.1438643336,1801,90811,9,8999.97000000067,0.1325574517,0.00011145704148660959,4.4297430482414193e-07,0.13942818185749872,0.9732654464769447,60.0,1741
4,162,delithiation,10,0.3871680903575455,0.377121677172213,-4.41546e-05,1799.980000000447,9000.0,0.009712249099999987,-0.011727154299999987,0.02207705469667215,8278741.783,0.1348725557,0.1445848048,1801,90811,9,8999.97000000067,0.1328576505,0.00012783348090508048,3.691936689703796e-07,0.13942817427201754,0.9857023508880074,60.0,1741
4,163,delithiation,10,0.377121677172213,0.36707519572844427,-4.41549e-05,1799.980000000447,9000.0,0.010171800799999992,-0.01230087869999999,0.022077204695005483,8289541.783,0.1353224814,0.1454942822,1801,90811,9,8999.97000000067,0.1331934035,0.00014186407200589363,3.033552710727485e-07,0.13970606230642363,0.9921110695809193,60.0,1741
4,164,delithiation,10,0.36707519572844427,0.35702878254311177,-4.41546e-05,1799.980000000447,9000.0,0.010724008100000015,-0.012803375700000008,0.02207705469667215,8300341.783,0.1355796754,0.1463036835,1801,90811,9,8999.97000000067,0.1335003078,0.00015603642491235725,2.2302103614137776e-07,0.1398532511727241,0.9964600335794969,60.0,1741
4,165,delithiation,10,0.35702878254311177,0.346982301099343,-4.41549e-05,1799.980000000447,9000.0,0.011084973800000009,-0.013214767000000016,0.022077204695005483,8311141.783,0.1359577179,0.1470426917,1801,90811,9,8999.97000000067,0.1338279247,0.00016842479661000745,1.452493430147175e-07,0.14002445299427962,0.9987083211733268,60.0,1741
4,166,delithiation,10,0.346982301099343,0.3369358879140105,-4.41546e-05,1799.980000000447,9000.0,0.011297732599999999,-0.013100653900000009,0.02207705469667215,8321941.783,0.1361385584,0.147436291,1801,90811,9,8999.97000000067,0.1343356371,0.00017771023738133042,7.531334606890455e-08,0.13995814323606134,0.9996877640171743,60.0,1741
4,167,delithiation,10,0.3369358879140105,0.32688947472867813,-4.41546e-05,1799.980000000447,9000.0,0.011534154400000024,-0.012959778300000002,0.02207705469667215,8332741.783,0.1366685331,0.1482026875,1801,90811,9,8999.97000000067,0.1352429092,0.0001901620333095143,1.0651659396542451e-07,0.14012912554535306,0.999454682285905,60.0,1741
4,168,delithiation,10,0.32688947472867813,0.3168430615433456,-4.41546e-05,1799.980000000447,9000.0,0.011830657699999997,-0.012486845299999993,0.02207705469667215,8343541.783,0.137500912,0.1493315697,1801,90811,9,8999.97000000067,0.1368447244,0.00019955275625360537,1.6472915403758804e-07,0.14087587855571024,0.9988163843070013,60.0,1741
4,169,delithiation,10,0.3168430615433456,0.30679660285238897,-4.41548e-05,1799.980000000447,9000.0,0.011698722799999978,-0.011466920399999997,0.02207715469556104,8354341.783,0.139197588,0.1508963108,1801,90811,9,8999.97000000067,0.1394293904,0.00020046233241418422,1.9079901860130212e-07,0.14257652010129282,0.9984270944140977,60.0,1741
4,170,delithiation,10,0.30679660285238897,0.2967501214086201,-4.41549e-05,1799.980000000447,9000.0,0.011235475599999989,-0.010298699199999983,0.022077204695005483,8365141.783,0.1417636871,0.1529991627,1801,90811,9,8999.97000000067,0.1427004635,0.00017682840073976737,4.5146801278876417e-07,0.14582485585600502,0.9887913279324255,60.0,1741
4,171,delithiation,10,0.2967501214086201,0.28670366271766357,-4.41548e-05,1799.980000000447,9000.0,0.010417163399999985,-0.010275721500000001,0.02207715469556104,8375941.783,0.1451362669,0.1555534303,1801,90811,9,8999.97000000067,0.1452777088,0.00013186608707337137,5.148952598627174e-07,0.15009347277806945,0.9741710732657645,60.0,1741
4,172,delithiation,10,0.28670366271766357,0.27665715852108264,-4.4155e-05,1799.980000000447,9000.0,0.010683238499999997,-0.010435760099999997,0.02207725469444993,8386741.783,0.14764902,0.1583322585,1801,90811,9,8999.97000000067,0.1478964984,0.00013421668790511703,3.997264894149547e-07,0.15266363480579656,0.9848097560596382,60.0,1741
4,173,delithiation,10,0.27665715852108264,0.266610699830126,-4.41548e-05,1799.980000000447,9000.0,0.011377036600000001,-0.010528385700000004,0.02207715469556104,8397541.783,0.1503188908,0.1616959274,1801,90811,9,8999.97000000067,0.1511675417,0.00015666608396026218,3.290439277502274e-07,0.15500228478354847,0.9923873026136018,60.0,1741
4,174,delithiation,10,0.266610699830126,0.2565642183863571,-4.41549e-05,1799.980000000447,9000.0,0.01191517709999998,-0.01007914539999999,0.022077204695005483,8408341.783,0.1534935534,0.1654087305,1801,90811,9,8999.97000000067,0.1553295851,0.00017625286172146071,2.637266091967445e-07,0.15786298033724766,0.9961216454654241,60.0,1741
4,175,delithiation,10,0.2565642183863571,0.24651775969540046,-4.41548e-05,1799.980000000447,9000.0,0.011849939900000023,-0.009701073200000021,0.02207715469556104,8419141.783,0.1576762795,0.1695262194,1801,90811,9,8999.97000000067,0.1598251462,0.00017790247370592563,2.6369614608672903e-07,0.16196052635411629,0.9961938401350182,60.0,1741
4,176,delithiation,10,0.24651775969540046,0.23647132375725588,-4.41547e-05,1799.980000000447,9000.0,0.01136669509999999,-0.009816676400000002,0.022077104696116595,8429941.783,0.1621332467,0.1734999418,1801,90811,9,8999.97000000067,0.1636832654,0.00015750207874110344,3.220988421751708e-07,0.16673856057298203,0.9927796508983958,60.0,1741
4,177,delithiation,10,0.23647132375725588,0.2264248878191113,-4.41547e-05,1799.980000000447,9000.0,0.011700242700000002,-0.010205775499999986,0.022077104696116595,8440741.783,0.1659764946,0.1776767373,1801,90811,9,8999.97000000067,0.1674709618,0.00016443830760025797,3.292828185073997e-07,0.17050941210516657,0.9930750950505196,60.0,1741
4,178,delithiation,10,0.2264248878191113,0.21637836086971818,-4.41551e-05,1799.980000000447,9000.0,0.013104111000000002,-0.010414719599999983,0.022077304693894375,8451541.783,0.1697915792,0.1828956902,1801,90811,9,8999.97000000067,0.1724809706,0.00020689100093922638,3.4863975532493215e-07,0.17381599540319612,0.9950860488565734,60.0,1741
4,179,delithiation,10,0.21637836086971818,0.20633181116751298,-4.41552e-05,1799.980000000447,9000.0,0.0148763955,-0.01044949890000002,0.022077354693338814,8462341.783,0.1748971343,0.1897735298,1801,90811,9,8999.97000000067,0.1793240309,0.0002575703341277081,4.1085729849940666e-07,0.17844356409748796,0.9955947303105134,60.0,1741
4,180,delithiation,10,0.20633181116751298,0.19628528421811986,-4.41551e-05,1799.980000000447,9000.0,0.015361159999999985,-0.010327845799999985,0.022077304693894375,8473141.783,0.1816763878,0.1970375478,1801,90811,9,8999.97000000067,0.186709702,0.00026841584134982367,2.8445487885151216e-07,0.18542040794870948,0.998050771718496,60.0,1741
4,181,delithiation,10,0.19628528421811986,0.18623878002153893,-4.4155e-05,1799.980000000447,9000.0,0.014301955700000007,-0.010810315600000009,0.02207725469444993,8483941.783,0.1891256869,0.2034276426,1801,90811,9,8999.97000000067,0.192617327,0.0002258893373015023,3.633026905927574e-07,0.19356073922081168,0.9955218755836678,60.0,1741
4,182,delithiation,10,0.18623878002153893,0.17619232133058227,-4.41548e-05,1799.980000000447,9000.0,0.015049844999999978,-0.010936975500000001,0.02207715469556104,8494741.783,0.1950473487,0.2100971937,1801,90811,9,8999.97000000067,0.1991602182,0.00024907860718371207,5.507416783824753e-07,0.19904239905933954,0.9915696455271935,60.0,1741
4,183,delithiation,10,0.17619232133058227,0.16614583988681353,-4.41549e-05,1799.980000000447,9000.0,0.01776054499999999,-0.010409861800000003,0.022077204695005483,8505541.783,0.2014908195,0.2192513645,1801,90811,9,8999.97000000067,0.2088415027,0.0003334685631748742,7.976719973454067e-07,0.20444153491363096,0.9901476812814148,60.0,1741
4,184,delithiation,10,0.16614583988681353,0.15609935844304468,-4.41549e-05,1799.980000000447,9000.0,0.0140840411,-0.009721189699999994,0.022077204695005483,8516341.783,0.2112387121,0.2253227532,1801,90811,9,8999.97000000067,0.2156015635,0.000221898418783505,7.695889627643246e-07,0.2164493598080392,0.9795111209285196,60.0,1741
4,185,delithiation,10,0.15609935844304468,0.14605287699927594,-4.41549e-05,1799.980000000447,9000.0,0.008965879700000012,-0.00996503230000001,0.022077204695005483,8527141.783,0.2179497778,0.2269156575,1801,90811,9,8999.97000000067,0.2169506252,5.7102792063734665e-05,3.968190077184596e-07,0.2245782822560924,0.9225272402380242,60.0,1741
4,186,delithiation,10,0.14605287699927594,0.136006372802695,-4.4155e-05,1799.980000000447,9000.0,0.008794695200000008,-0.010506153099999999,0.02207725469444993,8537941.783,0.2193662524,0.2281609476,1801,90811,9,8999.97000000067,0.2176547945,5.000436046403816e-05,3.875267686812624e-07,0.22606143502056197,0.9054322214470224,60.0,1741
4,187,delithiation,10,0.136006372802695,0.12595986860611408,-4.4155e-05,1799.980000000447,9000.0,0.009891658999999997,-0.011648327099999994,0.02207725469444993,8548741.783,0.2200393081,0.2299309671,1801,90811,9,8999.97000000067,0.21828264,6.954835052249547e-05,4.797964797071489e-07,0.22696053000635763,0.9235625253406701,60.0,1741
4,188,delithiation,10,0.12595986860611408,0.11591334165672096,-4.41551e-05,1799.980000000447,9000.0,0.011801093799999995,-0.013474732599999983,0.022077304693894375,8559541.783,0.2207531035,0.2325541973,1801,90811,9,8999.97000000067,0.2190794647,0.00011429473568676783,6.265330872893696e-07,0.22763031571743872,0.9503391911940935,60.0,1741
4,189,delithiation,10,0.11591334165672085,0.10586686021295211,-4.41549e-05,1799.980000000447,9000.0,0.01575407379999999,-0.016442596899999995,0.022077204695005483,8570341.783,0.2215751112,0.237329185,1801,90811,9,8999.97000000067,0.2208865881,0.00022401687142234626,7.34170744104418e-07,0.22750080869261557,0.9816643920856587,60.0,1741
4,190,delithiation,10,0.10586686021295211,0.09582031051074691,-4.41552e-05,1799.980000000447,9000.0,0.02550196640000002,-0.015407681400000012,0.022077354693338814,8581141.783,0.223261416,0.2487633824,1801,90811,9,8999.97000000067,0.233355701,0.0005123268737663098,1.535267311186571e-06,0.225274842809691,0.9846239874164961,60.0,1741
4,191,delithiation,10,0.09582031051074691,0.08577380631416587,-4.4155e-05,1799.980000000447,9000.0,0.04967874289999996,-0.009896934099999977,0.02207725469444993,8591941.783,0.2357325852,0.2854113281,1801,90811,9,8999.97000000067,0.275514394,0.001296306628433242,5.888493247921239e-06,0.22589100096665032,0.9653597014180375,60.0,1741
4,192,delithiation,10,0.08577380631416587,0.07572730211758483,-4.4155e-05,1799.980000000447,9000.0,0.0640507341,-0.0107887089,0.02207725469444993,8602741.783,0.2778589129,0.341909647,1801,90811,9,8999.97000000067,0.3311209381,0.00171591538041755,7.495468612219466e-06,0.263406596207028,0.9678834782788873,60.0,1741
4,193,delithiation,10,0.07572730211758483,0.06568079792100379,-4.4155e-05,1799.980000000447,9000.0,0.0830023587,-0.012248903599999972,0.02207725469444993,8613541.783,0.3335336745,0.4165360332,1801,90811,9,8999.97000000067,0.4042871296,0.0022591351509713515,1.0310603600365165e-05,0.3127638311810862,0.9650433225891976,60.0,1741
4,194,delithiation,10,0.06568079792100379,0.05563427097161078,-4.41551e-05,1799.980000000447,9000.0,0.11616110810000002,-0.015057742600000035,0.022077304693894375,8624341.783,0.4067227244,0.5228838325,1801,90811,9,8999.97000000067,0.5078260899,0.0032045814434959376,1.5808602511267723e-05,0.3743885127122032,0.9593984218808354,60.0,1741
4,195,delithiation,10,0.05563427097161078,0.04558776677502974,-4.4155e-05,1799.980000000447,9000.0,0.1994726658,-0.02470993999999993,0.02207725469444993,8635141.783,0.5104968548,0.7099695206,1801,90811,9,8999.97000000067,0.6852595806,0.00553665671730068,3.3063996057779414e-05,0.44611503183044376,0.9416039666721033,60.0,1741
4,196,delithiation,10,0.04558776677502974,0.03970468964490159,-4.41551e-05,1054.0380000006407,19800.0,0.3116826414999999,-0.13472819329999997,0.012928098137174524,8645941.783,0.6883277297,1.0000103712,1056,1981,13,5999.980000000447,0.8652821779,0.01237420120818322,9.935217904589044e-05,0.5572171920577071,0.9397810062569656,60.0,996
5,1,lithiation,4,0.0,0.010121259863760024,4.41546e-05,1799.980000000447,9000.0,-0.3108566999000001,0.018834769700000087,0.02207705469667215,8675795.841,0.8527937531,0.5419370532,1801,90811,3,8999.97000000067,0.5607718229,-0.008095099776850839,5.678216853267341e-06,0.8816390429035198,0.9991451150175064,60.0,1741
5,2,lithiation,4,0.010121259863760026,0.020242565572165295,4.41548e-05,1799.980000000447,9000.0,-0.13510033480000005,0.01586654780000002,0.02207715469556104,8686595.841,0.5579334497,0.4228331149,1801,90811,3,8999.97000000067,0.4386996627,-0.0036682762228006493,8.367857895171658e-06,0.5832737070747159,0.9910320779419178,60.0,1741
5,3,lithiation,4,0.0202425655721653,0.030363848358247944,4.41547e-05,1799.980000000447,9000.0,-0.09244102239999996,0.014031141999999996,0.022077104696116595,8697395.841,0.4361251891,0.3436841667,1801,90811,3,8999.97000000067,0.3577153087,-0.0024706869880280194,6.633998500717136e-06,0.45262366853198355,0.9876176322278256,60.0,1741
5,4,lithiation,4,0.030363848358247944,0.04048517698897583,4.41549e-05,1799.980000000447,9000.0,-0.07028692959999999,0.012718349600000012,0.022077204695005483,8708195.841,0.3551564217,0.2848694921,1801,90811,3,8999.97000000067,0.2975878417,-0.001849776283553488,5.2095699741234065e-06,0.36670652843737245,0.9863944673977172,60.0,1741
5,5,lithiation,4,0.04048517698897583,0.05060652854202633,4.4155e-05,1799.980000000447,9000.0,-0.05620822309999998,0.011781364599999983,0.02207725469444993,8718995.841,0.2951935232,0.2389853001,1801,90811,3,8999.97000000067,0.2507666647,-0.0014544785459882088,4.1051589917484604e-06,0.30336011492435366,0.9863362501905105,60.0,1741
5,6,lithiation,4,0.05060652854202633,0.06072785717275422,4.41549e-05,1799.980000000447,9000.001000000164,-0.043309777899999985,0.010796189299999981,0.022077204695005483,8729795.841,0.248344928,0.2050351501,1801,90811,3,8999.97000000067,0.2158313394,-0.0011140352191917487,2.4962978108506235e-06,0.25311597273693276,0.9913439670691198,60.0,1741
5,7,lithiation,4,0.06072785717275422,0.07084918580348211,4.41549e-05,1799.980000000447,9000.0,-0.014933705399999997,0.010747283699999999,0.022077204695005483,8740595.842,0.2136164606,0.1986827552,1801,90811,3,8999.97000000067,0.2094300389,-0.00019671944939223977,1.3181267209507749e-06,0.20631710433414166,0.9275781182662202,60.0,1741
5,8,lithiation,4,0.07084918580348211,0.08097051443421,4.41549e-05,1799.980000000447,9000.0,-0.010160118400000001,0.0112246275,0.022077204695005483,8751395.842,0.2071461976,0.1969860792,1801,90811,3,8999.97000000067,0.2082107067,-7.120585572816263e-05,5.280704763322114e-07,0.1999631788428083,0.9127062847205469,60.0,1741
5,9,lithiation,4,0.08097051443421,0.09109184306493787,4.41549e-05,1799.980000000447,9000.0,-0.010925799600000008,0.01190283889999999,0.022077204695005483,8762195.842,0.20596838,0.1950425804,1801,90811,3,8999.97000000067,0.2069454193,-8.858182189636982e-05,6.233889939783249e-07,0.19875762919854983,0.9207044411360483,60.0,1741
5,10,lithiation,4,0.09109184306493787,0.10121319461798838,4.4155e-05,1799.980000000447,9000.0,-0.012141436299999975,0.01281678679999998,0.02207725469444993,8772995.842,0.2046319246,0.1924904883,1801,90811,3,8999.97000000067,0.2053072751,-0.00012489759409535302,7.380629125693815e-07,0.1977305588919533,0.9427500929297306,60.0,1741
5,11,lithiation,4,0.10121319461798838,0.11133450032639364,4.41548e-05,1799.980000000447,9000.0,-0.0139478445,0.013595104199999986,0.02207715469556104,8783795.842,0.2030375302,0.1890896857,1801,90811,3,8999.97000000067,0.2026847899,-0.0001791744690372232,7.801526233139764e-07,0.1966161577950724,0.9680832129966097,60.0,1741
5,12,lithiation,4,0.11133450032639365,0.12145580603479891,4.41548e-05,1799.980000000447,9000.0,-0.01576974989999999,0.0134379268,0.02207715469556104,8794595.842,0.2003475726,0.1845778227,1801,90811,3,8999.97000000067,0.1980157495,-0.0002429085819444863,6.438749209055141e-07,0.19482807343489758,0.9879290173579388,60.0,1741
5,13,lithiation,4,0.12145580603479891,0.1315771346655268,4.41549e-05,1799.980000000447,9000.0,-0.017195165099999993,0.012321621099999985,0.022077204695005483,8805395.842,0.1957400739,0.1785449088,1801,90811,3,8999.97000000067,0.1908665299,-0.0002907279148031943,4.1962880820066155e-07,0.1909891073513999,0.9963901750456431,60.0,1741
5,14,lithiation,4,0.1315771346655268,0.14169848621857734,4.4155e-05,1799.980000000447,9000.0,-0.017318218899999988,0.011466264700000006,0.02207725469444993,8816195.842,0.1885745525,0.1712563336,1801,90811,3,8999.97000000067,0.1827225983,-0.0003014833429568404,3.5130605461105785e-07,0.18431546332346654,0.9976443002671589,60.0,1741
5,15,lithiation,4,0.14169848621857734,0.1518197919269826,4.41548e-05,1799.980000000447,9000.0,-0.016658514700000016,0.011031895800000024,0.02207715469556104,8826995.842,0.1804639697,0.163805455,1801,90811,3,8999.97000000067,0.1748373508,-0.00028830810139971163,3.435011063051373e-07,0.17628521167156688,0.9975375273660808,60.0,1741
5,16,lithiation,4,0.1518197919269826,0.16194112055771048,4.41549e-05,1799.980000000447,9000.0,-0.016157388699999997,0.010842829999999998,0.022077204695005483,8837795.842,0.1726861894,0.1565288007,1801,90811,3,8999.97000000067,0.1673716307,-0.00027414937138973874,4.0239608977607885e-07,0.168479583313021,0.99626742530461,60.0,1741
5,17,lithiation,4,0.16194112055771048,0.17206242626611576,4.41548e-05,1799.980000000447,9000.0,-0.01566001779999998,0.010598242300000005,0.02207715469556104,8848595.842,0.165147841,0.1494878232,1801,90811,3,8999.97000000067,0.1600860655,-0.0002669296934738937,3.2618219016836334e-07,0.1610680303371276,0.9974099985155996,60.0,1741
5,18,lithiation,4,0.17206242626611576,0.18218373197452103,4.41548e-05,1799.980000000447,9000.0,-0.014471083899999987,0.010287672299999995,0.02207715469556104,8859395.842,0.1579460204,0.1434749365,1801,90811,3,8999.97000000067,0.1537626088,-0.00023494063416693522,2.4537222053472956e-07,0.15348595927853334,0.9981067364155277,60.0,1741
5,19,lithiation,4,0.18218373197452103,0.1923050376829263,4.41548e-05,1799.980000000447,9000.0,-0.012963414199999995,0.010538935700000002,0.02207715469556104,8870195.842,0.1515499353,0.1385865211,1801,90811,3,8999.97000000067,0.1491254568,-0.00018736986243249443,3.7366681868751984e-07,0.14671168820726094,0.9931312796367876,60.0,1741
5,20,lithiation,4,0.1923050376829263,0.2024263433913316,4.41548e-05,1799.980000000447,9000.0,-0.013748377599999972,0.010552257299999979,0.02207715469556104,8880995.842,0.1470002532,0.1332518756,1801,90811,3,8999.97000000067,0.1438041329,-0.00021504948794656662,3.384962200936254e-07,0.1426345514668557,0.9957099411839379,60.0,1741
5,21,lithiation,4,0.2024263433913316,0.21254774078902736,4.41552e-05,1799.980000000447,9000.0,-0.014468103700000012,0.01044848570000001,0.022077354693338814,8891795.842,0.1416129768,0.1271448731,1801,90811,3,8999.97000000067,0.1375933588,-0.00024193720420245015,2.4344690822294233e-07,0.1375969715187095,0.9982423242019811,60.0,1741
5,22,lithiation,4,0.21254774078902736,0.22266909234207788,4.4155e-05,1799.980000000447,9000.0,-0.013097561900000013,0.010179407900000007,0.02207725469444993,8902595.842,0.1353392005,0.1222416386,1801,90811,3,8999.97000000067,0.1324210465,-0.00020305442615327736,3.492149144394731e-07,0.1307050108355344,0.9948828028231959,60.0,1741
5,23,lithiation,4,0.22266909234207785,0.23279044389512835,4.4155e-05,1799.980000000447,9000.0,-0.010155625700000004,0.010255016399999983,0.02207725469444993,8913395.842,0.1302380562,0.1200824305,1801,90811,3,8999.97000000067,0.1303374469,-0.00010128310407028761,7.036481542278021e-07,0.12413398671199284,0.9225655998197222,60.0,1741
5,24,lithiation,4,0.23279044389512835,0.24291174960353362,4.41548e-05,1799.980000000447,9000.0,-0.009435869700000002,0.010416604600000004,0.02207715469556104,8924195.842,0.1281470358,0.1187111661,1801,90811,3,8999.97000000067,0.1291277707,-8.328167523586228e-05,6.15251866546416e-07,0.12212816940471306,0.913318063699901,60.0,1741
5,25,lithiation,4,0.24291174960353362,0.2530330094672936,4.41546e-05,1799.980000000447,9000.0,-0.009850211399999989,0.010405488300000001,0.02207705469667215,8934995.842,0.127001822,0.1171516106,1801,90811,3,8999.97000000067,0.1275570989,-0.00010473606615309649,5.741645803497436e-07,0.12144389021863673,0.9503343320439962,60.0,1741
5,26,lithiation,4,0.2530330094672936,0.2631542693310537,4.41546e-05,1799.980000000447,9000.0,-0.01005923010000001,0.010308377499999993,0.02207705469667215,8945795.842,0.1254192889,0.1153600588,1801,90811,3,8999.97000000067,0.1256684363,-0.00011887777331309641,5.983321616078589e-07,0.1201447632661813,0.9578050872411666,60.0,1741
5,27,lithiation,4,0.2631542693310537,0.27327557503945893,4.41548e-05,1799.980000000447,9000.0,-0.009492203599999999,0.010570049299999995,0.02207715469556104,8956595.842,0.123586975,0.1140947714,1801,90811,3,8999.97000000067,0.1246648207,-0.00010170074437182406,7.573712428633541e-07,0.11799493867585482,0.9120404421992302,60.0,1741
5,28,lithiation,4,0.27327557503945893,0.28339690367018683,4.41549e-05,1799.980000000447,9000.0,-0.008848056199999996,0.010962888599999998,0.022077204695005483,8967395.842,0.1224832758,0.1136352196,1801,90811,3,8999.97000000067,0.1245981082,-8.279892755326295e-05,8.702042282032054e-07,0.11666338547296058,0.8388666407820887,60.0,1741
5,29,lithiation,4,0.28339690367018683,0.2935182323009147,4.41549e-05,1799.980000000447,9000.0,-0.008962959000000006,0.0112149119,0.022077204695005483,8978195.842,0.1224099025,0.1134469435,1801,90811,3,8999.97000000067,0.1246618554,-8.446515316307135e-05,8.98245769033612e-07,0.1164852052693586,0.8356533192518856,60.0,1741
5,30,lithiation,4,0.2935182323009147,0.3036396067762879,4.41551e-05,1799.980000000447,9000.0,-0.009151235199999996,0.011296451099999993,0.022077304693894375,8988995.842,0.1225025579,0.1133513227,1801,90811,3,8999.97000000067,0.1246477738,-8.723904117882074e-05,8.754355252455558e-07,0.11650730836775579,0.8509797250937242,60.0,1741
5,31,lithiation,4,0.3036396067762879,0.3137609354070158,4.41549e-05,1799.980000000447,9000.0,-0.009286120499999995,0.011328309699999997,0.022077204695005483,8999795.842,0.1224981025,0.113211982,1801,90811,3,8999.97000000067,0.1245402917,-8.828184157779986e-05,8.913662243221801e-07,0.11642923733000927,0.8494128281422216,60.0,1741
5,32,lithiation,4,0.3137609354070158,0.3238822411154211,4.41548e-05,1799.980000000447,9000.0,-0.009216442799999988,0.011212676799999988,0.02207715469556104,9010595.842,0.1223706082,0.1131541654,1801,90811,3,8999.97000000067,0.1243668422,-8.835963778433541e-05,9.18252155222221e-07,0.11638996743861961,0.8418864282492946,60.0,1741
5,33,lithiation,4,0.3238822411154211,0.3340035468238263,4.41548e-05,1799.980000000447,9000.0,-0.009212002100000005,0.011120036200000002,0.02207715469556104,9021395.842,0.1222957447,0.1130837426,1801,90811,3,8999.97000000067,0.1242037788,-8.942263431035787e-05,9.357096593680409e-07,0.11635262622817519,0.8400475929609824,60.0,1741
5,34,lithiation,4,0.3340035468238263,0.344124829609909,4.41547e-05,1799.980000000447,9000.0,-0.009232774299999996,0.011209711400000003,0.022077104696116595,9032195.842,0.1221074834,0.1128747091,1801,90811,3,8999.97000000067,0.1240844205,-9.091096812585366e-05,9.7397354529103e-07,0.11618136933511267,0.8336109477503522,60.0,1741
5,35,lithiation,4,0.344124829609909,0.3542461353183143,4.41548e-05,1799.980000000447,9000.0,-0.009425491100000002,0.011365383900000012,0.02207715469556104,9042995.842,0.1220111176,0.1125856265,1801,90811,3,8999.97000000067,0.1239510104,-9.306705115127946e-05,1.0218302789962654e-06,0.11596142614650996,0.8266951884861085,60.0,1741
5,36,lithiation,4,0.3542461353183143,0.3643674181043969,4.41547e-05,1799.980000000447,9000.0,-0.009589284700000006,0.011641115000000007,0.022077104696116595,9053795.842,0.1218243167,0.112235032,1801,90811,3,8999.97000000067,0.123876147,-9.595188255721068e-05,1.0719244473073988e-06,0.11572567975702969,0.8216720394616304,60.0,1741
5,37,lithiation,4,0.3643674181043969,0.37448879257977,4.41551e-05,1799.980000000447,9000.0,-0.0099880844,0.011999875300000004,0.022077304693894375,9064595.842,0.1217450127,0.1117569283,1801,90811,3,8999.97000000067,0.1237568036,-0.00010034922685307925,1.1426028265704462e-06,0.11541778151965444,0.8160226627784763,60.0,1741
5,38,lithiation,4,0.37448879257977,0.3846101212104979,4.41549e-05,1799.980000000447,9000.0,-0.010312736000000003,0.012317851200000007,0.022077204695005483,9075395.842,0.1216041818,0.1112914458,1801,90811,3,8999.97000000067,0.123609297,-0.0001054369380303533,1.2170539235471267e-06,0.11514690413119393,0.8118833316992662,60.0,1741
5,39,lithiation,4,0.3846101212104979,0.3947314727635484,4.4155e-05,1799.980000000447,9000.0,-0.01053065060000001,0.0125164985,0.02207725469444993,9086195.842,0.1213766262,0.1108459756,1801,90811,3,8999.97000000067,0.1233624741,-0.00011179591662348252,1.2819926741368152e-06,0.1149217109829474,0.8138848414890402,60.0,1741
5,40,lithiation,4,0.3947314727635484,0.40485284723892156,4.41551e-05,1799.980000000447,9000.0,-0.0106507391,0.0125120581,0.022077304693894375,9096995.842,0.1212217137,0.1105709746,1801,90811,3,8999.97000000067,0.1230830327,-0.00011661246390857017,1.3410542725840401e-06,0.11481683099368556,0.813017052432223,60.0,1741
5,41,lithiation,4,0.40485284723892156,0.41497410710268157,4.41546e-05,1799.980000000447,9000.0,-0.010794535300000005,0.012588411600000002,0.02207705469667215,9107795.842,0.1210519597,0.1102574244,1801,90811,3,8999.97000000067,0.122845836,-0.00012337359067016913,1.3787735293229066e-06,0.11477483297942696,0.821564010742313,60.0,1741
5,42,lithiation,4,0.41497410710268157,0.4250953898887642,4.41547e-05,1799.980000000447,9000.0,-0.011008009299999996,0.012893035999999997,0.022077104696116595,9118595.842,0.1207569614,0.1097489521,1801,90811,3,8999.97000000067,0.1226419881,-0.00013203245841497137,1.4302403535730845e-06,0.11459098043316174,0.8305239355874523,60.0,1741
5,43,lithiation,4,0.4250953898887642,0.43521667267484687,4.41547e-05,1799.980000000447,9000.0,-0.011487588300000004,0.013331875199999996,0.022077104696116595,9129395.842,0.1205582991,0.1090707108,1801,90811,3,8999.97000000067,0.122402586,-0.00014351576654078152,1.4964804763565324e-06,0.11437733581033026,0.8409872728685677,60.0,1741
5,44,lithiation,4,0.43521667267484687,0.44533800130557477,4.41549e-05,1799.980000000447,9000.0,-0.012010142200000004,0.0139633864,0.022077204695005483,9140195.842,0.120290719,0.1082805768,1801,90811,3,8999.97000000067,0.1222439632,-0.00015791961903067553,1.5588199998756637e-06,0.11417221419610751,0.8551091675305917,60.0,1741
5,45,lithiation,4,0.4453380013055747,0.4554593299363026,4.41549e-05,1799.980000000447,9000.0,-0.012859597800000011,0.014764666600000004,0.022077204695005483,9150995.842,0.1200653836,0.1072057858,1801,90811,3,8999.97000000067,0.1219704524,-0.00017905163754563483,1.6165092333738473e-06,0.11392567008555748,0.8758544122813983,60.0,1741
5,46,lithiation,4,0.4554593299363026,0.4655806814893531,4.4155e-05,1799.980000000447,9000.0,-0.013654202300000001,0.015523672099999997,0.02207725469444993,9161795.842,0.119739987,0.1060857847,1801,90811,3,8999.97000000067,0.1216094568,-0.00020258236367675422,1.6551755339462653e-06,0.11374358373525363,0.8959873184563595,60.0,1741
5,47,lithiation,4,0.4655806814893531,0.47570201012008095,4.41549e-05,1799.980000000447,9000.0,-0.014513298800000005,0.016212284499999993,0.022077204695005483,9172595.842,0.1194368377,0.1049235389,1801,90811,3,8999.97000000067,0.1211358234,-0.000229833402288951,1.6506656821259773e-06,0.11368361147080172,0.9176839242330125,60.0,1741
5,48,lithiation,4,0.47570201012008095,0.48582329290616366,4.41547e-05,1799.980000000447,9000.0,-0.015170007999999999,0.016793414999999992,0.022077104696116595,9183395.842,0.1189446375,0.1037746295,1801,90811,3,8999.97000000067,0.1205680445,-0.00025683847293109805,1.6128841520767373e-06,0.11367748587086425,0.9358229894872137,60.0,1741
5,49,lithiation,4,0.48582329290616366,0.4959445527699237,4.41546e-05,1799.980000000447,9000.0,-0.01599945130000001,0.01746495070000001,0.02207705469667215,9194195.842,0.118479155,0.1024797037,1801,90811,3,8999.97000000067,0.1199446544,-0.0002906569046112482,1.5172456660204803e-06,0.11378350783114904,0.9547578393173003,60.0,1741
5,50,lithiation,4,0.4959445527699237,0.5060658126336838,4.41546e-05,1799.980000000447,9000.0,-0.017364039999999997,0.018621996000000002,0.02207705469667215,9204995.842,0.1179321185,0.1005680785,1801,90811,3,8999.97000000067,0.1191900745,-0.00033302992512914076,1.421289663085915e-06,0.11371396474338621,0.9692987601402893,60.0,1741
5,51,lithiation,4,0.5060658126336838,0.5161870724974439,4.41546e-05,1799.980000000447,9000.0,-0.01898067440000001,0.019914709000000003,0.02207705469667215,9215795.842,0.1170997247,0.0981190503,1801,90811,3,8999.97000000067,0.1180337593,-0.00038665074577181046,1.2633480521390187e-06,0.11359446767773776,0.981772843484628,60.0,1741
5,52,lithiation,4,0.5161870724974439,0.5263083094388813,4.41545e-05,1799.980000000447,9000.0,-0.021047227099999996,0.0211962983,0.022077004697227703,9226595.842,0.1159448996,0.0948976725,1801,90811,3,8999.97000000067,0.1160939708,-0.00045134382157855285,1.0619882120346292e-06,0.1132261009339532,0.9904640777854158,60.0,1741
5,53,lithiation,4,0.5263083094388813,0.5364296151472865,4.41548e-05,1799.980000000447,9000.0,-0.023713409899999996,0.02075822649999999,0.02207715469556104,9237395.842,0.1139835939,0.090270184,1801,90811,3,8999.97000000067,0.1110284105,-0.0005291884823585113,8.431229946229515e-07,0.11209663567690774,0.9956051121069569,60.0,1741
5,54,lithiation,4,0.5364296151472865,0.5465508979333692,4.41547e-05,1799.980000000447,9000.0,-0.02526923260000001,0.014153107999999998,0.022077104696116595,9248195.842,0.108842425,0.0835731924,1801,90811,3,8999.97000000067,0.0977263004,-0.0005694695018741978,7.721868161499512e-07,0.1072726472588943,0.996812743701689,60.0,1741
5,55,lithiation,4,0.5465508979333692,0.5566721348748066,4.41545e-05,1799.980000000447,9000.0,-0.018346138299999995,0.009806543599999995,0.022077004697227703,9258995.842,0.0956403837,0.0772942454,1801,90811,3,8999.97000000067,0.087100789,-0.0003528494249641956,1.0881834204900018e-06,0.09140168514379728,0.9837295088667112,60.0,1741
