Repository: zhangjunhuan846-hash/fangzhen

# 🔋 Fangzhen · 电池数据—模型研究工作站
  <strong>让实验记录、物理仿真、诊断分析与下一轮实验建议接在同一条可追溯的研究链上。</strong><br>
  Battery data → model → simulation → evidence → experiment
  <a href="#项目能做什么">项目能力</a> ·
  <a href="#研究流程">研究流程</a> ·
  <a href="#快速开始">快速开始</a> ·
  <a href="#项目路线图">路线图</a> ·
  <a href="STATUS.md">验收状态</a>
> **当前软件：本地工作站 v0.3.10。** `v0.1.0-platform` 是保留的仿真平台冻结标签，两者用途不同。工作站增加了数据录入、参数探索、机器学习辅助研究，以及环境和经济筛选；这些工程能力不自动构成真实回收石墨的材料验证。详细判据与失败记录以 [STATUS.md](STATUS.md) 为准。

## 项目能做什么

| 研究环节 | 已有能力 | 关键约束 |
| --- | --- | --- |
| **实验数据** | 数据集适配、协议与单位核对；本地工作站的方案、样品、工艺、表征、极片与半电池记录；Excel/CSV 导入和版本归档 | 原始数据、来源和测试条件必须由研究者提供，软件不补造缺失实测值 |

File: outputs/analysis/graphite_phaseB1/gitt_segments.csv (part 8 of 8)
cycle,pulse_id,branch,step,SOC_start,SOC_end,I_A,pulse_time_s,relax_time_s,delta_V_pulse_V,delta_V_relax_V,capacity_increment_mAh,t_pulse_start_s,V_pulse_start_V,V_pulse_end_V,n_pulse_samples,n_relax_samples,relax_step,relax_coverage_s,V_relax_end_V,sqrt_t_slope_V_per_sqrt_s,sqrt_t_slope_stderr,sqrt_t_intercept_V,sqrt_t_r2,ir_skip_s,n_fit_samples
5,56,lithiation,4,0.5566721348748066,0.5667933488939214,4.41544e-05,1799.980000000447,9000.0,-0.008084565399999993,0.010363936399999996,0.02207695469778326,9269795.842,0.0850682408,0.0769836754,1801,90811,3,8999.97000000067,0.0873476118,-5.602232325955639e-05,9.976163323175668e-07,0.07877625859925558,0.6445592070677022,60.0,1741
5,57,lithiation,4,0.5667933488939214,0.5769145629130362,4.41544e-05,1799.980000000447,9000.0,-0.0075375438000000045,0.009994804900000001,0.02207695469778326,9280595.842,0.0852802396,0.0777426958,1801,90811,3,8999.97000000067,0.0877375007,-5.269480292343103e-05,6.1913155698467e-07,0.07963223158501283,0.8064089652646853,60.0,1741
5,58,lithiation,4,0.5769145629130362,0.5870358227767963,4.41546e-05,1799.980000000447,9000.0,-0.007677636999999987,0.0099406987,0.02207705469667215,9291395.842,0.0856693834,0.0779917464,1801,90811,3,8999.97000000067,0.0879324451,-5.7976519456820354e-05,5.597451588559976e-07,0.08015518023969032,0.8605130837120154,60.0,1741
5,59,lithiation,4,0.5870358227767963,0.5971570826405563,4.41546e-05,1799.980000000447,9000.0,-0.007809579400000002,0.009997032599999997,0.02207705469667215,9302195.842,0.0858635828,0.0780540034,1801,90811,3,8999.97000000067,0.088051036,-6.14789833233421e-05,5.459802308549586e-07,0.08035836492404526,0.8793904227504975,60.0,1741
5,60,lithiation,4,0.5971570826405563,0.607278365426639,4.41547e-05,1799.980000000447,9000.0,-0.007988214400000013,0.010129712500000013,0.022077104696116595,9312995.842,0.0859599411,0.0779717267,1801,90811,3,8999.97000000067,0.0881014392,-6.466111395304318e-05,5.408507875225381e-07,0.08043271570344918,0.891531230890604,60.0,1741
5,61,lithiation,4,0.607278365426639,0.6173996482127218,4.41547e-05,1799.980000000447,9000.0,-0.008152768000000005,0.010280922100000006,0.022077104696116595,9323795.842,0.0859999731,0.0778472051,1801,90811,3,8999.97000000067,0.0881281272,-6.82238009588762e-05,5.429973434079687e-07,0.0804336742441088,0.9007712162091762,60.0,1741
5,62,lithiation,4,0.6173996482127218,0.6275208622318366,4.41544e-05,1799.980000000447,9000.0,-0.008206874199999992,0.0104010031,0.02207695469778326,9334595.842,0.0859458596,0.0777389854,1801,90811,3,8999.97000000067,0.0881399885,-7.068562282261124e-05,5.38742132479519e-07,0.08045981066912547,0.9082502648649508,60.0,1741
5,63,lithiation,4,0.6275208622318366,0.6376420762509513,4.41544e-05,1799.980000000447,9000.0,-0.008288405900000004,0.010436579599999996,0.02207695469778326,9345395.842,0.0859680921,0.0776796862,1801,90811,3,8999.97000000067,0.0881162658,-7.303689826174378e-05,5.307854120067404e-07,0.08050106524398405,0.9158813823716258,60.0,1741
5,64,lithiation,4,0.6376420762509513,0.6477633361147114,4.41546e-05,1799.980000000447,9000.0,-0.008298039500000007,0.010421007900000001,0.02207705469667215,9356195.842,0.0859947801,0.0776967406,1801,90811,3,8999.97000000067,0.0881177485,-7.449301267319276e-05,5.177181918373254e-07,0.08058206756508024,0.9225131638884193,60.0,1741
5,65,lithiation,4,0.6477633361147114,0.6578845730561488,4.41545e-05,1799.980000000447,9000.0,-0.008321017,0.010448440900000008,0.022077004697227703,9366995.842,0.0859777257,0.0776567087,1801,90811,3,8999.97000000067,0.0881051496,-7.802420077342448e-05,4.963576168187466e-07,0.08067508621968321,0.934250331638987,60.0,1741
5,66,lithiation,4,0.6578845730561488,0.668005764152941,4.41543e-05,1799.980000000447,9000.0,-0.008451476599999994,0.010627076,0.022076904698338815,9377795.842,0.0858976766,0.0774462,1801,90811,3,8999.97000000067,0.088073276,-8.167624801950638e-05,4.909412271143577e-07,0.08061679343152546,0.940884246677264,60.0,1741
5,67,lithiation,4,0.668005764152941,0.6781269781720558,4.41544e-05,1799.980000000447,9000.0,-0.0086227059,0.010876133999999996,0.02207695469778326,9388595.842,0.0858161449,0.077193439,1801,90811,3,8999.97000000067,0.088069573,-8.560112628711198e-05,4.842239276598556e-07,0.08053517623322261,0.9472873495077508,60.0,1741
5,68,lithiation,4,0.6781269781720558,0.6882482380358158,4.41546e-05,1799.980000000447,9000.0,-0.008832462099999994,0.011054016599999994,0.02207705469667215,9399395.842,0.0857835263,0.0769510642,1801,90811,3,8999.97000000067,0.0880050808,-8.898593127617742e-05,4.770739274598335e-07,0.08043372964222659,0.9523957532469521,60.0,1741
5,69,lithiation,4,0.6882482380358158,0.6983694978995759,4.41546e-05,1799.980000000447,9000.0,-0.008956991100000006,0.011245995800000005,0.02207705469667215,9410195.842,0.0857049599,0.0767479688,1801,90811,3,8999.97000000067,0.0879939646,-9.238288300164679e-05,4.580639771958256e-07,0.08038369770653635,0.9589996750463615,60.0,1741
5,70,lithiation,4,0.6983694978995759,0.7084907577633359,4.41546e-05,1799.980000000447,9000.0,-0.008935496200000004,0.011215612299999997,0.02207705469667215,9420995.842,0.0856352821,0.0766997859,1801,90811,3,8999.97000000067,0.0879153982,-9.380355247634592e-05,4.416723208760154e-07,0.08039445557147411,0.9628778951305312,60.0,1741
5,71,lithiation,4,0.7084907577633359,0.7186119947047733,4.41545e-05,1799.980000000447,9000.0,-0.008915483900000007,0.011182256000000002,0.022077004697227703,9431795.842,0.0855982229,0.076682739,1801,90811,3,8999.97000000067,0.087864995,-9.59527410629809e-05,4.1380971312321014e-07,0.0804894743946015,0.96866988635215,60.0,1741
5,72,lithiation,4,0.7186119947047733,0.7287332087238881,4.41544e-05,1799.980000000447,9000.0,-0.008988872199999998,0.0112586021,0.02207695469778326,9442595.842,0.0855685771,0.0765797049,1801,90811,3,8999.97000000067,0.087838307,-9.839594258365263e-05,3.877566720918516e-07,0.08051374056136087,0.9737039396844103,60.0,1741
5,73,lithiation,4,0.7287332087238881,0.738854422743003,4.41544e-05,1799.980000000447,9000.0,-0.00914526730000001,0.0114038885,0.02207695469778326,9453395.842,0.0855270624,0.0763817951,1801,90811,3,8999.97000000067,0.0877856836,-0.00010253566281357301,3.6126370923308833e-07,0.08049218611350623,0.9788688621634172,60.0,1741
5,74,lithiation,4,0.738854422743003,0.7489757055290857,4.41547e-05,1799.980000000447,9000.0,-0.009350590399999997,0.011656641999999995,0.022077104696116595,9464195.842,0.0854388624,0.076088272,1801,90811,3,8999.97000000067,0.087744914,-0.00010632662445614014,3.4081649128152694e-07,0.08037570393832039,0.9824464238716462,60.0,1741
5,75,lithiation,4,0.7489757055290857,0.7590969424705231,4.41545e-05,1799.980000000447,9000.0,-0.0095336736,0.0119079203,0.022077004697227703,9474995.842,0.0852980316,0.075764358,1801,90811,3,8999.97000000067,0.0876722783,-0.0001107233598975514,3.1788383683518627e-07,0.08026021910827848,0.9858688628028833,60.0,1741
5,76,lithiation,4,0.7590969424705231,0.769218271101251,4.41549e-05,1799.980000000447,9000.0,-0.009733065999999999,0.012190327,0.022077204695005483,9485795.842,0.0851912946,0.0754582286,1801,90811,3,8999.97000000067,0.0876485556,-0.0001145705254276751,2.841051147848686e-07,0.08012116433001662,0.9894198338161969,60.0,1741
5,77,lithiation,4,0.769218271101251,0.779339530965011,4.41546e-05,1799.980000000447,9000.0,-0.010150365600000003,0.012633584500000003,0.02207705469667215,9496595.842,0.0850593448,0.0749089792,1801,90811,3,8999.97000000067,0.0875425637,-0.00012157825474330602,2.6843475773798113e-07,0.07988780416215485,0.9915938123923305,60.0,1741
5,78,lithiation,4,0.779339530965011,0.7894608137510937,4.41547e-05,1799.980000000447,9000.0,-0.010231167100000008,0.012864105400000006,0.022077104696116595,9507395.842,0.0848377198,0.0746065527,1801,90811,3,8999.97000000067,0.0874706581,-0.0001240374291898882,2.454834294184184e-07,0.07970792260537603,0.9932346496094947,60.0,1741
5,79,lithiation,4,0.7894608137510937,0.7995821653041442,4.4155e-05,1799.980000000447,9000.0,-0.010440185600000013,0.013062000200000007,0.02207725469444993,9518195.842,0.0847413614,0.0743011758,1801,90811,3,8999.97000000067,0.087363176,-0.00012828675913797964,2.1410621831625674e-07,0.07963108179965417,0.9951794579153919,60.0,1741
5,80,lithiation,4,0.7995821653041442,0.8097034480902269,4.41547e-05,1799.980000000447,9000.0,-0.010423883800000006,0.013124264799999993,0.022077104696116595,9528995.842,0.0845753327,0.0741514489,1801,90811,3,8999.97000000067,0.0872757137,-0.00012923209397987234,1.916236767717657e-07,0.07950339021558582,0.9961910978698374,60.0,1741
5,81,lithiation,4,0.8097034480902269,0.8198246850316643,4.41545e-05,1799.980000000447,9000.0,-0.010416470499999997,0.013176150600000006,0.022077004697227703,9539795.842,0.0843803883,0.0739639178,1801,90811,3,8999.97000000067,0.0871400684,-0.0001324234019154941,1.5383912548408712e-07,0.07949278979483744,0.9976585459852747,60.0,1741
5,82,lithiation,4,0.8198246850316643,0.8299459219731017,4.41545e-05,1799.980000000447,9000.0,-0.010556563800000002,0.013389632200000001,0.022077004697227703,9550595.842,0.0842010081,0.0736444443,1801,90811,3,8999.97000000067,0.0870340765,-0.0001358818683376657,1.2476324503124136e-07,0.0793650911402143,0.9985360924389022,60.0,1741
5,83,lithiation,4,0.8299459219731017,0.8400671359922165,4.41544e-05,1799.980000000447,9000.0,-0.010757438799999991,0.01367055619999999,0.02207695469778326,9561395.842,0.0839979127,0.0732404739,1801,90811,3,8999.97000000067,0.0869110301,-0.00014073429880042803,1.0207318601756045e-07,0.07919125985511133,0.9990860426959042,60.0,1741
5,84,lithiation,4,0.8400671359922165,0.8501883729336539,4.41545e-05,1799.980000000447,9000.0,-0.010995373200000005,0.0140167177,0.022077004697227703,9572195.842,0.0837614611,0.0727660879,1801,90811,3,8999.97000000067,0.0867828056,-0.00014589138741156872,9.491482612054846e-08,0.07896232989402961,0.9992644895618626,60.0,1741
5,85,lithiation,4,0.8501883729336539,0.8603097244867044,4.4155e-05,1799.980000000447,9000.0,-0.011586122199999993,0.014757931200000005,0.02207725469444993,9582995.842,0.0833982527,0.0718121305,1801,90811,3,8999.97000000067,0.0865700617,-0.00015577934781875387,1.0602258200763796e-07,0.07846797879383913,0.999195127887161,60.0,1741
5,86,lithiation,4,0.8603097244867044,0.8704310301951097,4.41548e-05,1799.980000000447,9000.0,-0.0119018927,0.015392430100000007,0.02207715469556104,9593795.842,0.0828023106,0.0709004179,1801,90811,3,8999.97000000067,0.086292848,-0.00016422648912746017,1.29912137893623e-07,0.07794639888774854,0.9989129731337659,60.0,1741
5,87,lithiation,4,0.8704310301951097,0.8805523129811924,4.41547e-05,1799.980000000447,9000.0,-0.012095346999999992,0.015765264599999995,0.022077104696116595,9604595.842,0.0823383033,0.0702429563,1801,90811,3,8999.97000000067,0.0860082209,-0.00016969446577355828,1.579696058967154e-07,0.07752189285540632,0.9984952744085207,60.0,1741
5,88,lithiation,4,0.8805523129811924,0.8906735728449524,4.41546e-05,1799.980000000447,9000.0,-0.012361451999999995,0.0161625594,0.02207705469667215,9615395.842,0.0819372982,0.0695758462,1801,90811,3,8999.97000000067,0.0857384056,-0.00017685138303093534,2.1061191910977145e-07,0.07724713726429056,0.9975397527012236,60.0,1741
5,89,lithiation,4,0.8906735728449525,0.9007948785533577,4.41548e-05,1799.980000000447,9000.0,-0.012657940399999998,0.016885995899999992,0.02207715469556104,9626195.842,0.0811604932,0.0685025528,1801,90811,3,8999.97000000067,0.0853885487,-0.00018838020300631871,2.645633275441365e-07,0.07670838252170702,0.9965817699487072,60.0,1741
5,90,lithiation,4,0.9007948785533577,0.9109162530287309,4.41551e-05,1799.980000000447,9000.0,-0.013560011999999996,0.01810308549999999,0.022077304693894375,9636995.842,0.0803584829,0.0667984709,1801,90811,3,8999.97000000067,0.0849015564,-0.00020700409615945477,3.357361361318565e-07,0.07586235173719781,0.9954463908013933,60.0,1741
5,91,lithiation,4,0.9109162530287309,0.921037627504104,4.41551e-05,1799.980000000447,9000.0,-0.014258980699999993,0.019346125399999997,0.022077304693894375,9647795.842,0.0791851133,0.0649261326,1801,90811,3,8999.97000000067,0.084272258,-0.00022582132264673544,4.230384285609901e-07,0.07483804094831942,0.9939342155962319,60.0,1741
5,92,lithiation,4,0.921037627504104,0.9311589561348319,4.41549e-05,1799.980000000447,9000.0,-0.0152841061,0.020726293300000004,0.022077204695005483,9658595.842,0.0780562311,0.062772125,1801,90811,3,8999.97000000067,0.0834984183,-0.0002486850758158029,5.239447288028026e-07,0.07373630055418068,0.9923399507323898,60.0,1741
5,93,lithiation,4,0.9311589561348319,0.941280330610205,4.41551e-05,1799.980000000447,9000.0,-0.016235824599999997,0.02217463029999999,0.022077304693894375,9669395.842,0.0765374526,0.060301628,1801,90811,3,8999.97000000067,0.0824762583,-0.00027700964797861807,7.109609751243026e-07,0.07263407055396472,0.9886745705050212,60.0,1741
5,94,lithiation,4,0.941280330610205,0.9514016592409329,4.41549e-05,1799.980000000447,9000.0,-0.0177864768,0.0238275789,0.022077204695005483,9680195.842,0.0750512928,0.057264816,1801,90811,3,8999.97000000067,0.0810923949,-0.00031460863950294996,9.60180219637002e-07,0.07135120081693243,0.9840601060228239,60.0,1741
5,95,lithiation,4,0.9514016592409329,0.9615229878716607,4.41549e-05,1799.980000000447,9000.0,-0.020262908200000006,0.026214312800000007,0.022077204695005483,9690995.842,0.0729358345,0.0526729263,1801,90811,3,8999.97000000067,0.0788872391,-0.0003926303428786195,1.3798993260140343e-06,0.07039196687585507,0.9789720487910196,60.0,1741
5,96,lithiation,4,0.9615229878716607,0.9716443165023886,4.41549e-05,1799.980000000447,9000.0,-0.0272178203,0.032198965600000004,0.022077204695005483,9701795.842,0.0699257031,0.0427078828,1801,90811,3,8999.97000000067,0.0749068484,-0.0005771299392099485,2.630824014177988e-06,0.06931766678286695,0.9651245878921293,60.0,1741
5,97,lithiation,4,0.9716443165023886,0.9817656222107939,4.41548e-05,1799.980000000447,9000.0,-0.0345937367,0.03945405590000001,0.02207715469556104,9712595.842,0.064095214,0.0295014773,1801,90811,3,8999.97000000067,0.0689555332,-0.0007613490944560946,2.7642340368900617e-06,0.06383157025512522,0.9775901803190862,60.0,1741
5,98,lithiation,4,0.9817656222107939,0.9918869508415218,4.41549e-05,1799.980000000447,9000.0,-0.0401128736,0.0418281686,0.022077204695005483,9723395.842,0.0580779426,0.017965069,1801,90811,3,8999.97000000067,0.0597932376,-0.0009187253541688158,3.1564265821634054e-06,0.05903757157715468,0.9798861511361535,60.0,1741
5,99,lithiation,4,0.9918869508415218,1.0000000000000009,4.41549e-05,1442.8269999995828,28800.0,-0.0388038447,0.0392746171,0.017696633861744884,9734195.842,0.0487992801,0.0099954354,1444,92792,9,28799.950000001118,0.0492700525,-0.0010151319967159308,3.213327171350907e-06,0.05006668777999254,0.9863415868135677,60.0,1384
5,100,delithiation,10,1.0,0.9898787630585626,-4.41545e-05,1799.980000000447,9000.0,0.027210116400000005,-0.0174315498,0.022077004697227703,9764438.689,0.0601865128,0.0873966292,1801,90811,9,8999.97000000067,0.0699650794,0.00046570355864520376,1.827607080319124e-06,0.06858495478813535,0.9739163836136167,60.0,1741
5,101,delithiation,10,0.9898787630585626,0.9797575719617704,-4.41543e-05,1799.980000000447,9000.0,0.0168671757,-0.012982629200000012,0.022076904698338815,9775238.689,0.0768342614,0.0937014371,1801,90811,9,8999.97000000067,0.0807188079,0.0003011473333499808,1.1480161566169009e-07,0.08093523770751465,0.9997473450577087,60.0,1741
5,102,delithiation,10,0.9797575719617704,0.9696363579426557,-4.41544e-05,1799.980000000447,9000.0,0.012191578800000005,-0.011934474200000003,0.02207695469778326,9786038.689,0.0859023258,0.0980939046,1801,90811,9,8999.97000000067,0.0861594304,0.00017707183226157015,9.20394947138404e-08,0.09066508845853825,0.9995303816367299,60.0,1741
5,103,delithiation,10,0.9696363579426557,0.9595151210012183,-4.41545e-05,1799.980000000447,9000.0,0.0095461607,-0.012127906100000002,0.022077004697227703,9796838.689,0.0909389183,0.100485079,1801,90811,9,8999.97000000067,0.0883571729,0.00010033831988535845,3.1399918415928824e-07,0.09641328012328433,0.9832548489762273,60.0,1741
5,104,delithiation,10,0.9595151210012183,0.9493938382151356,-4.41547e-05,1799.980000000447,9000.0,0.008716002099999995,-0.012134574299999992,0.022077104696116595,9807638.689,0.0927007943,0.1014167964,1801,90811,9,8999.97000000067,0.0892822221,7.279646939713547e-05,3.946315497132489e-07,0.09857160478988763,0.9513798277300899,60.0,1741
5,105,delithiation,10,0.9493938382151356,0.9392726012736982,-4.41545e-05,1799.980000000447,9000.0,0.008387640099999996,-0.01199743889999999,0.022077004697227703,9818438.689,0.0934138447,0.1018014848,1801,90811,9,8999.97000000067,0.0898040459,6.436299385847802e-05,4.160726667992675e-07,0.09931646325352761,0.9322516618155297,60.0,1741
5,106,delithiation,10,0.9392726012736982,0.9291513184876156,-4.41547e-05,1799.980000000447,9000.0,0.008294999599999991,-0.01188551639999999,0.022077104696116595,9829238.689,0.0936866105,0.1019816101,1801,90811,9,8999.97000000067,0.0900960937,6.055845219754578e-05,4.2307275233108746e-07,0.09966857557740397,0.9217651183464614,60.0,1741
5,107,delithiation,10,0.9291513184876156,0.9190300357015329,-4.41547e-05,1799.980000000447,9000.0,0.008286096199999995,-0.011757284399999998,0.022077104696116595,9840038.689,0.0938052088,0.102091305,1801,90811,9,8999.97000000067,0.0903340206,5.9163531004764576e-05,4.187958031225137e-07,0.09983499245612219,0.9198483807692261,60.0,1741
5,108,delithiation,10,0.9190300357015329,0.9089087070708051,-4.41549e-05,1799.980000000447,9000.0,0.008124507900000008,-0.011558636999999997,0.022077204695005483,9850838.689,0.0939445645,0.1020690724,1801,90811,9,8999.97000000067,0.0905104354,5.762596129097906e-05,4.271363214766073e-07,0.09986853944808667,0.9127898517011599,60.0,1741
5,109,delithiation,10,0.9089087070708051,0.8987874013623998,-4.41548e-05,1799.980000000447,9000.0,0.0081504508,-0.011378519200000006,0.02207715469556104,9861638.689,0.0938874856,0.1020379364,1801,90811,9,8999.97000000067,0.0906594172,5.864713734352801e-05,4.211379812917259e-07,0.09980781959410284,0.9177077100380506,60.0,1741
5,110,delithiation,10,0.8987874013623998,0.8886660956539945,-4.41548e-05,1799.980000000447,9000.0,0.00809856510000001,-0.011328846200000006,0.02207715469556104,9872438.689,0.0940231308,0.1021216959,1801,90811,9,8999.97000000067,0.0907928497,5.890698116859227e-05,4.3580898222700795e-07,0.09985788950602903,0.9130895908879296,60.0,1741
5,111,delithiation,10,0.8886660956539945,0.8785447899455892,-4.41548e-05,1799.980000000447,9000.0,0.008200116499999993,-0.011282891099999998,0.02207715469556104,9883238.689,0.0940023735,0.10220249,1801,90811,9,8999.97000000067,0.0909195989,6.063828205618972e-05,4.491908701220373e-07,0.09989239701665234,0.9128866891040259,60.0,1741
5,112,delithiation,10,0.8785447899455892,0.868423484237184,-4.41548e-05,1799.980000000447,9000.0,0.00829202679999999,-0.011372581100000001,0.02207715469556104,9894038.689,0.0941276401,0.1024196669,1801,90811,9,8999.97000000067,0.0910470858,6.286969535179285e-05,4.7272861214117437e-07,0.09999599780686312,0.9104816918703882,60.0,1741
5,113,delithiation,10,0.868423484237184,0.8583021556064561,-4.41549e-05,1799.980000000447,9000.0,0.0083706006,-0.01148747650000001,0.022077204695005483,9904838.689,0.094268471,0.1026390716,1801,90811,9,8999.97000000067,0.0911515951,6.509020017506953e-05,5.009361202134507e-07,0.10015092152239108,0.9066191249094997,60.0,1741
5,114,delithiation,10,0.8583021556064561,0.8481807352864377,-4.41553e-05,1799.980000000447,9000.0,0.008605562099999992,-0.01164090629999999,0.02207740469278326,9915638.689,0.0942721814,0.1028777435,1801,90811,9,8999.97000000067,0.0912368372,6.76464598275741e-05,5.326043510630624e-07,0.10029598945525595,0.9026899971461649,60.0,1741
5,115,delithiation,10,0.8481807352864377,0.8380593608110646,-4.41551e-05,1799.980000000447,9000.0,0.008684873499999995,-0.0117394849,0.022077304693894375,9926438.689,0.0943692774,0.1030541509,1801,90811,9,8999.97000000067,0.091314666,7.028599999935955e-05,5.590437969698672e-07,0.10037104458954854,0.9008883795705561,60.0,1741
5,116,delithiation,10,0.8380593608110646,0.8279379634133688,-4.41552e-05,1799.980000000447,9000.0,0.008812360500000005,-0.011864006499999996,0.022077354693338814,9937238.689,0.0944107845,0.103223145,1801,90811,9,8999.97000000067,0.0913591385,7.391469117418105e-05,5.873706637418448e-07,0.1004051540641573,0.9010508941015044,60.0,1741
5,117,delithiation,10,0.8279379634133688,0.8178166118603183,-4.4155e-05,1799.980000000447,9000.0,0.008832372800000002,-0.0118336156,0.02207725469444993,9948038.689,0.0944055989,0.1032379717,1801,90811,9,8999.97000000067,0.0914043561,7.616619650029098e-05,6.138650365212606e-07,0.10034854078151065,0.8985056947855276,60.0,1741
5,118,delithiation,10,0.8178166118603183,0.8076952832295904,-4.41549e-05,1799.980000000447,9000.0,0.008967272900000003,-0.01178914310000001,0.022077204695005483,9958838.689,0.0943018273,0.1032691002,1801,90811,9,8999.97000000067,0.0914799571,8.045588683143377e-05,6.327903162641579e-07,0.10022711157991877,0.902874964778552,60.0,1741
5,119,delithiation,10,0.8076952832295904,0.7975740233658304,-4.41546e-05,1799.980000000447,9000.0,0.009125903300000002,-0.011941827899999993,0.02207705469667215,9969638.689,0.0943759456,0.1035018489,1801,90811,9,8999.97000000067,0.091560021,8.636384683373928e-05,6.559515817865314e-07,0.1002223027283013,0.9088281127181393,60.0,1741
5,120,delithiation,10,0.7975740233658304,0.7874526718127799,-4.4155e-05,1799.980000000447,9000.0,0.0094587057,-0.012301318300000003,0.02207725469444993,9980438.689,0.0944693387,0.1039280444,1801,90811,9,8999.97000000067,0.0916267261,9.363026559509439e-05,7.02011544341784e-07,0.10034988007350186,0.9109469748127569,60.0,1741
5,121,delithiation,10,0.7874526718127799,0.7773312973374067,-4.41551e-05,1799.980000000447,9000.0,0.009743332899999999,-0.012600027,0.022077304693894375,9991238.689,0.0945634767,0.1043068096,1801,90811,9,8999.97000000067,0.0917067826,0.0001015068413450257,7.433566360536509e-07,0.10044348018737548,0.9146940625209887,60.0,1741
5,122,delithiation,10,0.7773312973374067,0.7672099457843562,-4.4155e-05,1799.980000000447,9000.0,0.010120615399999991,-0.012910604499999992,0.02207725469444993,10002038.689,0.0945605114,0.1046811268,1801,90811,9,8999.97000000067,0.0917705223,0.00011044635118144205,7.764543580438681e-07,0.10047817805263398,0.9208555927887558,60.0,1741
5,123,delithiation,10,0.7672099457843562,0.7570885942313057,-4.4155e-05,1799.980000000447,9000.0,0.01048233359999999,-0.013270094999999996,0.02207725469444993,10012838.689,0.0946086869,0.1050910205,1801,90811,9,8999.97000000067,0.0918209255,0.00011999788327695561,8.17438096598037e-07,0.10048695182606435,0.9253279872809909,60.0,1741
5,124,delithiation,10,0.7570885942313057,0.74696719683361,-4.41552e-05,1799.980000000447,9000.0,0.010724701000000003,-0.013540633100000005,0.022077354693338814,10023638.689,0.0946376026,0.1053623036,1801,90811,9,8999.97000000067,0.0918216705,0.0001293316449325382,8.471353468416668e-07,0.10039094068066413,0.9305703766918091,60.0,1741
5,125,delithiation,10,0.74696719683361,0.736845868202882,-4.41549e-05,1799.980000000447,9000.001000000164,0.010883331199999999,-0.013659238800000001,0.022077204695005483,10034438.689,0.0946168453,0.1055001765,1801,90811,9,8999.97000000067,0.0918409377,0.00013869966636794682,8.656026922736049e-07,0.10018007073098929,0.9365656941177957,60.0,1741
5,126,delithiation,10,0.736845868202882,0.7267245395721541,-4.41549e-05,1799.980000000447,9000.0,0.0111094043,-0.013721495899999991,0.022077204695005483,10045238.69,0.0945071429,0.1056165472,1801,90811,9,8999.97000000067,0.0918950513,0.00014846880155573326,8.657463156146487e-07,0.09988245619214228,0.9441708436347129,60.0,1741
5,127,delithiation,10,0.7267245395721541,0.7166032109414262,-4.41549e-05,1799.980000000447,9000.0,0.01162677999999999,-0.0142262727,0.022077204695005483,10056038.69,0.0945619941,0.1061887741,1801,90811,9,8999.97000000067,0.0919625014,0.00016650026872449161,8.652925743147677e-07,0.09972450682559564,0.955139662401729,60.0,1741
5,128,delithiation,10,0.7166032109414262,0.7064817676990853,-4.41554e-05,1799.980000000447,9000.0,0.012484371699999997,-0.0150801614,0.022077454692227706,10066838.69,0.0946161076,0.1071004793,1801,90811,9,8999.97000000067,0.0920203179,0.00018736838741525893,8.879668303446178e-07,0.09977132431284017,0.9624109803133,60.0,1741
5,129,delithiation,10,0.7064817676990853,0.6963603473790669,-4.41553e-05,1799.980000000447,9000.0,0.013192243899999997,-0.0158310235,0.02207740469278326,10077638.69,0.0947384089,0.1079306528,1801,90811,9,8999.97000000067,0.0920996293,0.00020935222727359371,8.901568979550932e-07,0.09970031701730885,0.9695186837581908,60.0,1741
5,130,delithiation,10,0.6963603473790669,0.686238949981371,-4.41552e-05,1799.980000000447,9000.0,0.013993494200000012,-0.016647093,0.022077354693338814,10088438.69,0.0948236436,0.1088171378,1801,90811,9,8999.97000000067,0.0921700448,0.00023381900039648747,8.689800695987135e-07,0.09955685136807871,0.9765441330321357,60.0,1741
5,131,delithiation,10,0.686238949981371,0.676117575505998,-4.41551e-05,1799.980000000447,9000.0,0.01472211629999999,-0.0174416825,0.022077304693894375,10099238.69,0.0948925763,0.1096146926,1801,90811,9,8999.97000000067,0.0921730101,0.000258483629236633,8.365635003507018e-07,0.09933261786717061,0.982110764065211,60.0,1741
5,132,delithiation,10,0.676117575505998,0.6659963156422379,-4.41546e-05,1799.980000000447,9000.0,0.015186853699999989,-0.017887897799999997,0.02207705469667215,10110038.69,0.0948421806,0.1100290343,1801,90811,9,8999.97000000067,0.0921411365,0.0002773671873010837,7.872442650491663e-07,0.09891578320424586,0.9861845002093953,60.0,1741
5,133,delithiation,10,0.6659963156422379,0.6558751016231232,-4.41544e-05,1799.980000000447,9000.0,0.015283212099999999,-0.017820447700000006,0.02207695469778326,10120838.69,0.0946620628,0.1099452749,1801,90811,9,8999.97000000067,0.0921248272,0.00029131318585107554,7.107039417170712e-07,0.09821389984683383,0.9897556423756985,60.0,1741
5,134,delithiation,10,0.6558751016231232,0.6457539334486536,-4.41542e-05,1799.980000000447,9000.0,0.0157687143,-0.018039844900000004,0.02207685469889437,10131638.69,0.0945012122,0.1102699265,1801,90811,9,8999.97000000067,0.0922300816,0.00031345931967587093,6.126658676111849e-07,0.09755278832674014,0.9934005313758137,60.0,1741
5,135,delithiation,10,0.6457539334486536,0.6356326965072162,-4.41545e-05,1799.980000000447,9000.0,0.017016932400000004,-0.0191175789,0.022077004697227703,10142438.69,0.0945345685,0.1115515009,1801,90811,9,8999.97000000067,0.092433922,0.00035336499992253973,4.854191941238959e-07,0.09705174596538745,0.9967291279234383,60.0,1741
5,136,delithiation,10,0.6356326965072162,0.6255113678764883,-4.41549e-05,1799.980000000447,9000.0,0.018771410000000002,-0.021035865,0.022077204695005483,10153238.69,0.094894059,0.113665469,1801,90811,9,8999.97000000067,0.092629604,0.0004056640351151626,3.8174370470474864e-07,0.09687201128136722,0.9984624046596466,60.0,1741
5,137,delithiation,10,0.6255113678764883,0.6153900392457604,-4.41549e-05,1799.980000000447,9000.0,0.020482897700000002,-0.0227421597,0.022077204695005483,10164038.69,0.0951757208,0.1156586185,1801,90811,9,8999.97000000067,0.0929164588,0.0004558314959609113,3.4112208018339275e-07,0.09661661897518091,0.9990270560196765,60.0,1741
5,138,delithiation,10,0.6153900392457604,0.6052687106150325,-4.41549e-05,1799.980000000447,9000.0,0.022157304000000003,-0.024280182999999997,0.022077204695005483,10174838.69,0.0954232961,0.1175806001,1801,90811,9,8999.97000000067,0.0933004171,0.0005054555265580654,4.409453631857842e-07,0.09629486995520746,0.9986783122584018,60.0,1741
5,139,delithiation,10,0.6052687106150325,0.5951474049066272,-4.41548e-05,1799.980000000447,9000.0,0.0237657577,-0.025700345700000002,0.02207715469556104,10185638.69,0.0958665386,0.1196322963,1801,90811,9,8999.97000000067,0.0939319506,0.0005560674512677878,6.209981914869221e-07,0.09606732511782906,0.9978358646829246,60.0,1741
5,140,delithiation,10,0.5951474049066272,0.5850260991982219,-4.41548e-05,1799.980000000447,9000.0,0.025094024899999998,-0.026277005699999995,0.02207715469556104,10196438.69,0.0964580327,0.1215520576,1801,90811,9,8999.97000000067,0.0952750519,0.0006017356492930723,8.10352845597131e-07,0.09598642137392405,0.9968560987820126,60.0,1741
5,141,delithiation,10,0.5850260991982219,0.5749048164121393,-4.41547e-05,1799.980000000447,9000.0,0.026354096800000004,-0.025340065300000006,0.022077104696116595,10207238.69,0.0977514684,0.1241055652,1801,90811,9,8999.97000000067,0.0987654999,0.0006458688150984502,9.31343724590779e-07,0.09667578415378826,0.996397007564074,60.0,1741
5,142,delithiation,10,0.5749048164121393,0.5647835565483792,-4.41546e-05,1799.980000000447,9000.0,0.026654303100000012,-0.019528038800000008,0.02207705469667215,10218038.69,0.1011343896,0.1277886927,1801,90811,9,8999.97000000067,0.1082606539,0.0006570732531823804,7.764843286416442e-07,0.10028753712096493,0.9975773872982963,60.0,1741
5,143,delithiation,10,0.5647835565483792,0.5546622737622966,-4.41547e-05,1799.980000000447,9000.0,0.02245972310000001,-0.01163979620000001,0.022077104696116595,10228838.69,0.1106412932,0.1331010163,1801,90811,9,8999.97000000067,0.1214612201,0.0005051579879048102,1.2280293930335657e-06,0.11261734812181148,0.9898276281387615,60.0,1741
5,144,delithiation,10,0.5546622737622966,0.5445409680538914,-4.41548e-05,1799.980000000447,9000.0,0.013591043600000005,-0.010273665200000004,0.02207715469556104,10239638.69,0.1238594726,0.1374505162,1801,90811,9,8999.97000000067,0.127176851,0.00020580883543693285,9.893570777004283e-07,0.12918500451115578,0.9613662766843482,60.0,1741
5,145,delithiation,10,0.5445409680538914,0.5344196623454862,-4.41548e-05,1799.980000000447,9000.0,0.009727805899999997,-0.010183960200000008,0.02207715469556104,10250438.69,0.129638046,0.1393658519,1801,90811,9,8999.97000000067,0.1291818917,9.868792241817252e-05,7.903958324024731e-07,0.1354898758236626,0.8996464535242173,60.0,1741
5,146,delithiation,10,0.5344196623454862,0.5242983337147583,-4.41549e-05,1799.980000000447,9000.0,0.008535176499999991,-0.010083168799999986,0.022077204695005483,10261238.69,0.1317134798,0.1402486563,1801,90811,9,8999.97000000067,0.1301654875,6.927789950701719e-05,7.487090091057084e-07,0.13761260220000215,0.8311775878528349,60.0,1741
5,147,delithiation,10,0.5242983337147583,0.5141770280063531,-4.41548e-05,1799.980000000447,9000.0,0.00803261999999999,-0.010107606699999994,0.02207715469556104,10272038.69,0.1326422095,0.1406748295,1801,90811,9,8999.97000000067,0.1305672228,5.809338396104077e-05,6.99412659582841e-07,0.13851892561251708,0.798680334209082,60.0,1741
5,148,delithiation,10,0.5141770280063531,0.5040557452202704,-4.41547e-05,1799.980000000447,9000.0,0.0074959993,-0.009782224899999997,0.022077104696116595,10282838.69,0.1329928041,0.1404888034,1801,90811,9,8999.97000000067,0.1307065785,5.0560238254063726e-05,6.512599779544874e-07,0.1386546717017432,0.776078501502503,60.0,1741
5,149,delithiation,10,0.5040557452202704,0.4939345312011556,-4.41544e-05,1799.980000000447,9000.0,0.007170587799999989,-0.009335249699999992,0.02207695469778326,10293638.69,0.1329987347,0.1401693225,1801,90811,9,8999.97000000067,0.1308340728,4.791297951962946e-05,6.066219723222664e-07,0.13842602764270032,0.7820079458253502,60.0,1741
5,150,delithiation,10,0.4939345312011556,0.4838132713373955,-4.41546e-05,1799.980000000447,9000.0,0.006931155900000013,-0.008942395399999997,0.02207705469667215,10304438.69,0.1331039965,0.1400351524,1801,90811,9,8999.97000000067,0.131092757,4.8895930567995984e-05,5.671008151517211e-07,0.13825539798283154,0.8104227152680938,60.0,1741
5,151,delithiation,10,0.4838132713373955,0.4736920343959581,-4.41545e-05,1799.980000000447,9000.0,0.007116466799999999,-0.009055048300000007,0.022077004697227703,10315238.69,0.1333411932,0.14045766,1801,90811,9,8999.97000000067,0.1314026117,5.306626653609144e-05,5.602172036730411e-07,0.13848399053799917,0.8376544788197369,60.0,1741
5,152,delithiation,10,0.4736920343959581,0.4635707516098754,-4.41547e-05,1799.980000000447,9000.0,0.0072832405999999905,-0.009370803900000002,0.022077104696116595,10326038.69,0.1337800026,0.1410632432,1801,90811,9,8999.97000000067,0.1316924393,5.5519006332100915e-05,5.735196294347913e-07,0.13899958154986777,0.8434746082010318,60.0,1741
5,153,delithiation,10,0.4635707516098754,0.4534494917461154,-4.41546e-05,1799.980000000447,9000.0,0.007506370499999998,-0.00971844790000001,0.02207705469667215,10336838.69,0.1340764761,0.1415828466,1801,90811,9,8999.97000000067,0.1318643987,5.7837526122983086e-05,5.866434082073453e-07,0.13944146609582947,0.8482429683944248,60.0,1741
5,154,delithiation,10,0.4534494917461154,0.4433281860377102,-4.41548e-05,1799.980000000447,9000.0,0.007602691600000017,-0.0099170804,0.02207715469556104,10347638.69,0.1343329549,0.1419356465,1801,90811,9,8999.97000000067,0.1320185661,6.195827050340026e-05,5.845833494544385e-07,0.13963020321015512,0.8659446835999192,60.0,1741
5,155,delithiation,10,0.4433281860377102,0.43320694909627266,-4.41545e-05,1799.980000000447,9000.0,0.0077895223999999985,-0.01011428239999998,0.022077004697227703,10358438.69,0.1343996525,0.1421891749,1801,90811,9,8999.97000000067,0.1320748925,6.553544424367516e-05,5.894124458868184e-07,0.13974152871199583,0.8766816744427822,60.0,1741
5,156,delithiation,10,0.43320694909627266,0.42308566631018996,-4.41547e-05,1799.980000000447,9000.0,0.007716119300000018,-0.010092765100000012,0.022077104696116595,10369238.69,0.134458214,0.1421743333,1801,90811,9,8999.97000000067,0.1320815682,6.887957088544835e-05,5.768987229829647e-07,0.1395853088467523,0.8912749598182617,60.0,1741
5,157,delithiation,10,0.42308566631018996,0.41296442936875255,-4.41545e-05,1799.980000000447,9000.0,0.00784882910000001,-0.010052025399999998,0.022077004697227703,10380038.69,0.1343462765,0.1421951056,1801,90811,9,8999.97000000067,0.1321430802,7.646295239067113e-05,5.463761726538505e-07,0.13929425369367304,0.9184478420675453,60.0,1741
5,158,delithiation,10,0.41296442936875255,0.40284316950499255,-4.41546e-05,1799.980000000447,9000.0,0.00799113509999999,-0.010125368800000006,0.02207705469667215,10390838.69,0.1344152093,0.1424063444,1801,90811,9,8999.97000000067,0.1322809756,8.599279234090037e-05,5.141495328670158e-07,0.1390893103629682,0.9414722417452173,60.0,1741
5,159,delithiation,10,0.40284316950499255,0.39272184087426465,-4.41549e-05,1799.980000000447,9000.0,0.008491456500000022,-0.010513037500000016,0.022077204695005483,10401638.69,0.1345894039,0.1430808604,1801,90811,9,8999.97000000067,0.1325678229,0.00010007584544394649,4.758462213668727e-07,0.1391502647239256,0.9621708576416544,60.0,1741
5,160,delithiation,10,0.39272184087426465,0.38260048932121415,-4.4155e-05,1799.980000000447,9000.0,0.009125202799999982,-0.01116532079999999,0.02207725469444993,10412438.69,0.1348599494,0.1439851522,1801,90811,9,8999.97000000067,0.1328198314,0.00011413636649846055,4.292093747343701e-07,0.13942038420146505,0.975998464358267,60.0,1741
5,161,delithiation,10,0.38260048932121415,0.37247913776816366,-4.4155e-05,1799.980000000447,9000.0,0.009572893400000004,-0.011673808100000016,0.02207725469444993,10423238.69,0.1352024078,0.1447753012,1801,90811,9,8999.97000000067,0.1331014931,0.00012846542318160125,3.617608421617072e-07,0.13961007465661682,0.9863973943812503,60.0,1741
5,162,delithiation,10,0.37247913776816366,0.36235780913743587,-4.41549e-05,1799.980000000447,9000.0,0.010092496800000017,-0.0122348964,0.022077204695005483,10434038.69,0.1355196238,0.1456121206,1801,90811,9,8999.97000000067,0.1333772242,0.00014350810088349522,2.827085760467482e-07,0.1397493486318889,0.9932964692551778,60.0,1741
5,163,delithiation,10,0.36235780913743587,0.35223648050670797,-4.41549e-05,1799.980000000447,9000.0,0.010512769199999994,-0.01271519069999999,0.022077204695005483,10444838.69,0.135868758,0.1463815272,1801,90811,9,8999.97000000067,0.1336663365,0.00015668643896598683,2.0824525572739414e-07,0.13989234068482762,0.9969376488351094,60.0,1741
5,164,delithiation,10,0.35223648050670797,0.3421151518759801,-4.41549e-05,1799.980000000447,9000.0,0.01087149979999999,-0.012913078099999975,0.022077204695005483,10455638.69,0.1360473931,0.1469188929,1801,90811,9,8999.97000000067,0.1340058148,0.0001680198344567797,1.3007404241939902e-07,0.13990046878827297,0.9989588642561323,60.0,1741
5,165,delithiation,10,0.3421151518759801,0.33199389201222007,-4.41546e-05,1799.980000000447,9000.0,0.011093139700000004,-0.012887150100000022,0.02207705469667215,10466438.69,0.1363483369,0.1474414766,1801,90811,9,8999.97000000067,0.1345543265,0.00017952435607987912,7.020657207345184e-08,0.13986514936867694,0.9997341155882449,60.0,1741
5,166,delithiation,10,0.33199389201222007,0.32187263214845996,-4.41546e-05,1799.980000000447,9000.0,0.0113065839,-0.012612134200000014,0.02207705469667215,10477238.69,0.1368746161,0.1481812,1801,90811,9,8999.97000000067,0.1355690658,0.00019103893208130717,1.12814467753581e-07,0.1400880966878981,0.999393930925829,60.0,1741
5,167,delithiation,10,0.32187263214845996,0.31175137228469996,-4.41546e-05,1799.980000000447,9000.0,0.011625349499999993,-0.01218000059999999,0.02207705469667215,10488038.69,0.1378782094,0.1495035589,1801,90811,9,8999.97000000067,0.1373235583,0.00020054548842795395,1.6390624582520512e-07,0.14103824077648963,0.9988397258878189,60.0,1741
5,168,delithiation,10,0.31175137228469996,0.30163006657629465,-4.41548e-05,1799.980000000447,9000.0,0.011586040200000008,-0.011260062399999993,0.02207715469556104,10498838.69,0.1396571398,0.15124318,1801,90811,9,8999.97000000067,0.1399831176,0.00019779136451517318,2.233127008339199e-07,0.14306949077233155,0.9977881782151445,60.0,1741
5,169,delithiation,10,0.30163006657629465,0.29150878379021194,-4.41547e-05,1799.980000000447,9000.0,0.010991603099999997,-0.010214954599999992,0.022077104696116595,10509638.69,0.142375201,0.1533668041,1801,90811,9,8999.97000000067,0.1431518495,0.00016896865980344783,5.096812520925941e-07,0.14652723687243047,0.9844236174245604,60.0,1741
5,170,delithiation,10,0.29150878379021194,0.28138750100412935,-4.41547e-05,1799.980000000447,9000.0,0.010329693500000015,-0.010088920600000023,0.022077104696116595,10520438.69,0.1454816759,0.1558113694,1801,90811,9,8999.97000000067,0.1457224488,0.0001302539655166624,4.903716603571291e-07,0.15040158699451261,0.9759456279691627,60.0,1741
5,171,delithiation,10,0.28138750100412935,0.27126617237340145,-4.41549e-05,1799.980000000447,9000.0,0.010549098199999996,-0.010219305699999987,0.022077204695005483,10531238.69,0.1481278241,0.1586769223,1801,90811,9,8999.97000000067,0.1484576166,0.0001370854282343161,3.766279604989332e-07,0.15287207236146497,0.9870437736658128,60.0,1741
5,172,delithiation,10,0.27126617237340145,0.26114486666499626,-4.41548e-05,1799.980000000447,9000.0,0.011282175799999988,-0.01025190949999999,0.02207715469556104,10542038.69,0.1508503556,0.1621325314,1801,90811,9,8999.97000000067,0.1518806219,0.00015922417583490793,3.128904465680261e-07,0.155314387612172,0.9933294830052687,60.0,1741
5,173,delithiation,10,0.26114486666499626,0.25102360680123614,-4.41546e-05,1799.980000000447,9000.0,0.011814385699999985,-0.009945005199999996,0.02207705469667215,10552838.69,0.1542636752,0.1660780609,1801,90811,9,8999.97000000067,0.1561330557,0.00017909882505340858,2.587346508192807e-07,0.1584048665961178,0.9963838206188689,60.0,1741
5,174,delithiation,10,0.25102360680123614,0.24090234693747614,-4.41546e-05,1799.980000000447,9000.0,0.011595696200000005,-0.009569853600000011,0.02207705469667215,10563638.69,0.1585271955,0.1701228917,1801,90811,9,8999.97000000067,0.1605530381,0.00017427962512800858,2.794613586177078e-07,0.16271463173318299,0.9955484395433787,60.0,1741
5,175,delithiation,10,0.24090234693747614,0.23078104122907084,-4.41548e-05,1799.980000000447,9000.0,0.011265903699999996,-0.0098151863,0.02207715469556104,10574438.69,0.1628574133,0.174123317,1801,90811,9,8999.97000000067,0.1643081307,0.00015656743509078621,3.2268114328422253e-07,0.16738298829631193,0.9926675735130356,60.0,1741
5,176,delithiation,10,0.23078104122907084,0.22065968967602034,-4.4155e-05,1799.980000000447,9000.0,0.011879622899999998,-0.010326594100000003,0.02207725469444993,10585238.69,0.1666598916,0.1785395145,1801,90811,9,8999.97000000067,0.1682129204,0.00017097515011994812,3.363920332161437e-07,0.17107855706963318,0.9933133090263723,60.0,1741
5,177,delithiation,10,0.22065968967602034,0.21053838396761515,-4.41548e-05,1799.980000000447,9000.0,0.01341542599999998,-0.010544419299999996,0.02207715469556104,10596038.69,0.1705809832,0.1839964092,1801,90811,9,8999.97000000067,0.1734519899,0.0002167312246053426,3.539556103304734e-07,0.17448445993836795,0.9953831634062158,60.0,1741
5,178,delithiation,10,0.21053838396761515,0.20041705533688725,-4.41549e-05,1799.980000000447,9000.0,0.014973491500000019,-0.01035982370000002,0.022077204695005483,10606838.69,0.1759037375,0.190877229,1801,90811,9,8999.97000000067,0.1805174053,0.000264315774139681,4.0340001162581993e-07,0.1792918213580625,0.9959656868425728,60.0,1741
5,179,delithiation,10,0.20041705533688725,0.19029568086151416,-4.41551e-05,1799.980000000447,9000.0,0.015112102099999997,-0.010223299300000016,0.022077304693894375,10617638.69,0.1828371286,0.1979492307,1801,90811,9,8999.97000000067,0.1877259314,0.0002629323241358432,2.4926149290173254e-07,0.1865922780308187,0.9984395717995065,60.0,1741
5,180,delithiation,10,0.19029568086151416,0.18017439807543145,-4.41547e-05,1799.980000000447,9000.0,0.014020293999999989,-0.010520488099999975,0.022077104696116595,10628438.69,0.1900781691,0.2040984631,1801,90811,9,8999.97000000067,0.193577975,0.0002220478334863467,3.835694012209685e-07,0.19436129430684976,0.994837659719668,60.0,1741
5,181,delithiation,10,0.18017439807543145,0.17005311528934874,-4.41547e-05,1799.980000000447,9000.0,0.015123248099999986,-0.010559677999999989,0.022077104696116595,10639238.69,0.1958827078,0.2110059559,1801,90811,9,8999.97000000067,0.2004462779,0.00025830723123198245,5.927060447784552e-07,0.19950799926592605,0.9909270845174889,60.0,1741
5,182,delithiation,10,0.17005311528934874,0.15993183250326604,-4.41547e-05,1799.980000000447,9000.0,0.017530024000000005,-0.009770929800000022,0.022077104696116595,10650038.69,0.2027783394,0.2203083634,1801,90811,9,8999.97000000067,0.2105374336,0.0003416825656020273,7.710230976348109e-07,0.20522389247802164,0.9912227196939093,60.0,1741
5,183,delithiation,10,0.15993183250326604,0.14981052679486084,-4.41548e-05,1799.980000000447,9000.0,0.01248005029999999,-0.009387642099999982,0.02207715469556104,10660838.69,0.2129071951,0.2253872454,1801,90811,9,8999.97000000067,0.2159996033,0.0001772048700755731,7.897816792262676e-07,0.21835152485334158,0.966610204350223,60.0,1741
5,184,delithiation,10,0.14981052679486084,0.13968917524181035,-4.4155e-05,1799.980000000447,9000.0,0.008598983199999993,-0.009767144899999997,0.02207725469444993,10671638.69,0.2183478177,0.2269468009,1801,90811,9,8999.97000000067,0.217179656,5.3579419016568604e-05,3.630291092290766e-07,0.22474524715471988,0.9260684879811346,60.0,1741
5,185,delithiation,10,0.13968917524181035,0.12956784661108245,-4.41549e-05,1799.980000000447,9000.0,0.008693128900000013,-0.010375678599999993,0.022077204695005483,10682438.69,0.2195486128,0.2282417417,1801,90811,9,8999.97000000067,0.2178660631,5.092670107135291e-05,3.8671267700109545e-07,0.2260932208945961,0.9088650967307318,60.0,1741
5,186,delithiation,10,0.12956784661108245,0.11944647213570936,-4.41551e-05,1799.980000000447,9000.0,0.0096137523,-0.011386722300000013,0.022077304693894375,10693238.69,0.2202935219,0.2299072742,1801,90811,9,8999.97000000067,0.2185205519,7.047993515905772e-05,4.72846226993757e-07,0.2268882636753762,0.9274094691855763,60.0,1741
5,187,delithiation,10,0.11944647213570936,0.10932516642730417,-4.41548e-05,1799.980000000447,9000.0,0.011667668800000003,-0.013219744000000005,0.02207715469556104,10704038.69,0.2209784389,0.2326461077,1801,90811,9,8999.97000000067,0.2194263637,0.00012047117909355014,6.094732764880864e-07,0.2274230336505732,0.9573881261338281,60.0,1741
5,188,delithiation,10,0.10932516642730417,0.09920381487425367,-4.4155e-05,1799.980000000447,9000.0,0.016123950499999984,-0.016451507799999987,0.02207725469444993,10714838.69,0.2219079435,0.238031894,1801,90811,9,8999.97000000067,0.2215803862,0.00024361803296934793,7.447504474219069e-07,0.22725333180947774,0.9840080684386052,60.0,1741
5,189,delithiation,10,0.09920381487425367,0.08908248624352577,-4.41549e-05,1799.980000000447,9000.0,0.02808815240000001,-0.013594597600000008,0.022077204695005483,10725638.69,0.2239314616,0.252019614,1801,90811,9,8999.97000000067,0.2384250164,0.0005953145856965684,2.1074571751238886e-06,0.22447302940476432,0.9786714673132086,60.0,1741
5,190,delithiation,10,0.08908248624352577,0.07896122637976577,-4.41546e-05,1799.980000000447,9000.0,0.05173936490000003,-0.009667813800000036,0.02207705469667215,10736438.69,0.2407722175,0.2925115824,1801,90811,9,8999.97000000067,0.2828437686,0.0013678480376276801,6.065580032530722e-06,0.229853520004182,0.9669351982522385,60.0,1741
5,191,delithiation,10,0.07896122637976577,0.06883992067136036,-4.41548e-05,1799.980000000447,9000.0,0.06603950260000002,-0.010747104900000026,0.02207715469556104,10747238.69,0.2851993442,0.3512388468,1801,90811,9,8999.97000000067,0.3404917419,0.0017818934900652313,7.832551769811357e-06,0.2696702973608831,0.9674920159849212,60.0,1741
5,192,delithiation,10,0.06883992067136036,0.05871863788527787,-4.41547e-05,1799.980000000447,9000.0,0.08645507690000004,-0.012278378000000034,0.022077104696116595,10758038.69,0.3428999484,0.4293550253,1801,90811,9,8999.97000000067,0.4170766473,0.0023642318133893668,1.0902863810434096e-05,0.3206659780351921,0.9643360814571386,60.0,1741
5,193,delithiation,10,0.05871863788527787,0.04859728633222726,-4.4155e-05,1799.980000000447,9000.0,0.12307706480000002,-0.015337765200000075,0.02207725469444993,10768838.69,0.4196092188,0.5426862836,1801,90811,9,8999.97000000067,0.5273485184,0.003411421187685398,1.7154075877145782e-05,0.3842422322087598,0.9578812733030846,60.0,1741
5,194,delithiation,10,0.04859728633222726,0.03847598062382185,-4.41548e-05,1799.980000000447,9000.0,0.2287647128,-0.030555129000000014,0.02207715469556104,10779638.69,0.5300376415,0.7588023543,1801,90811,9,8999.97000000067,0.7282472253,0.006280585496005277,4.0789554946566414e-05,0.45349638648953167,0.931662972048956,60.0,1741
5,195,delithiation,10,0.03847598062382185,0.03399291212042277,-4.41548e-05,797.2719999998808,19800.0,0.2686614394999999,-0.13546794659999994,0.009778718251554094,10790438.69,0.7313392758,1.0000007153,799,1981,13,5999.979999998584,0.8645327687,0.012593402299244355,9.145074430644608e-05,0.6187255940478303,0.9625892156079879,60.0,739
