Repository: zhangjunhuan846-hash/fangzhen

# 🔋 Fangzhen · 电池数据—模型研究工作站
  <strong>让实验记录、物理仿真、诊断分析与下一轮实验建议接在同一条可追溯的研究链上。</strong><br>
  Battery data → model → simulation → evidence → experiment
  <a href="#项目能做什么">项目能力</a> ·
  <a href="#研究流程">研究流程</a> ·
  <a href="#快速开始">快速开始</a> ·
  <a href="#项目路线图">路线图</a> ·
  <a href="STATUS.md">验收状态</a>
> **当前软件：本地工作站 v0.3.10。** `v0.1.0-platform` 是保留的仿真平台冻结标签，两者用途不同。工作站增加了数据录入、参数探索、机器学习辅助研究，以及环境和经济筛选；这些工程能力不自动构成真实回收石墨的材料验证。详细判据与失败记录以 [STATUS.md](STATUS.md) 为准。

## 项目能做什么

| 研究环节 | 已有能力 | 关键约束 |
| --- | --- | --- |
| **实验数据** | 数据集适配、协议与单位核对；本地工作站的方案、样品、工艺、表征、极片与半电池记录；Excel/CSV 导入和版本归档 | 原始数据、来源和测试条件必须由研究者提供，软件不补造缺失实测值 |

File: outputs/analysis/graphite_phaseB2/Ds_diagnostics_by_soc.csv
branch,SOC,n_pulses,n_valid,valid_fraction,Ds_median_m2_s,Ds_p05_m2_s,Ds_p95_m2_s,Ds_decades_spanned,WH_fit_R2_median,OCP_slope_median_V_per_soc,Fo_pulse_median
delithiation,0.04,5,0,0.0,,,,,,,
delithiation,0.06,8,0,0.0,,,,,,,
delithiation,0.08,10,0,0.0,,,,,,,
delithiation,0.1,10,0,0.0,,,,,,,
delithiation,0.12,10,0,0.0,,,,,,,
delithiation,0.14,10,1,0.1,2.1007285392080817e-13,2.1007285392080817e-13,2.1007285392080817e-13,,0.9728135164311122,-3.657837914232663,2.0146354925695156
delithiation,0.16,10,9,0.9,2.2601042064744345e-13,2.70248359128671e-14,3.720990672040959e-12,2.138895515591997,0.966610204350223,-2.7652359601180976,2.167479551159286
delithiation,0.18,10,8,0.8,1.0615018286955141e-14,4.469197156606636e-15,1.6592057940918187e-14,0.5696707418547869,0.9920507840995423,-0.9674361705865733,0.10179988606829486
delithiation,0.2,10,10,1.0,6.132676650788538e-16,2.66450187739914e-16,1.781796101181841e-15,0.8252419737240075,0.9963078355903328,-0.23146048843677638,0.005881344407207349
delithiation,0.22,10,10,1.0,4.062755156281915e-16,2.60381587233739e-16,1.22085192499953e-15,0.6710527222749147,0.9947874981133855,-0.1559002675204481,0.003896253410520133
delithiation,0.24,10,10,1.0,5.1884490262792716e-15,1.8392322830754165e-15,1.0342133370287265e-14,0.7499735527851064,0.9938241583593409,-0.46742670851097257,0.04975813564027566
delithiation,0.26,10,10,1.0,1.0740459115194906e-14,9.158631483161097e-15,1.281402686505687e-14,0.14585504555425682,0.9951886952725054,-0.6684445297413296,0.10300288559951692
delithiation,0.28,10,10,1.0,1.0484580459721362e-14,6.43679409826585e-15,1.2299417864443642e-14,0.2812149395892025,0.9861763184297496,-0.526294392895884,0.10054896444077502
delithiation,0.3,10,10,1.0,6.659554348461155e-15,4.210259741668057e-15,1.411215760953285e-14,0.5252845287710751,0.9845962799504104,-0.5082949002404202,0.0638662935486333
delithiation,0.32,10,10,1.0,3.2803307701840484e-15,2.4698814047904e-15,5.2242770849700614e-15,0.32535010253573826,0.9986217393605494,-0.4000266278662473,0.03145894709210187
delithiation,0.34,11,11,1.0,2.116433452335579e-15,1.4753159931467932e-15,2.4455530563724913e-15,0.21949203889214772,0.9989588642561325,-0.2900658431097027,0.02029696779548701
delithiation,0.36,10,10,1.0,2.10354000251889e-15,1.271924457113499e-15,2.3433419148957895e-15,0.2653743425300695,0.9973056206495711,-0.2576418468338056,0.02017331735166973
delithiation,0.38,10,10,1.0,2.3716410611618515e-15,1.3599944890985426e-15,2.6433286692361856e-15,0.28861401774778656,0.9879313291150034,-0.22891130457545905,0.02274445349923368
delithiation,0.4,10,10,1.0,2.5292279173847544e-15,1.2905605986082643e-15,2.9524603527315956e-15,0.35940567260960554,0.9623803229142258,-0.18441322430801174,0.024255739073660514
delithiation,0.42,10,8,0.8,2.566498262710044e-15,1.1781417178342797e-15,3.110745094246606e-15,0.4216668903296837,0.9301140251530102,-0.1512462990009361,0.0246131682184132
delithiation,0.44,10,2,0.2,1.1958859012438165e-15,1.1830806295016312e-15,1.208691172986002e-15,0.009301006743679858,0.9178285554604442,-0.11679875253912039,0.011468755418620188
delithiation,0.46,10,0,0.0,,,,,,,
delithiation,0.48,10,0,0.0,,,,,,,
delithiation,0.5,10,0,0.0,,,,,,,
delithiation,0.52,10,0,0.0,,,,,,,
delithiation,0.54,9,3,0.3333333333333333,7.32217320854287e-17,2.532542329629318e-17,1.0064960430698883e-16,0.5992553588324642,0.9124671229352528,-0.0327522616334005,0.0007022092456665923
delithiation,0.56,10,8,0.8,4.445118591936652e-18,3.3677574482158613e-18,2.3366760275329677e-17,0.8412576977551549,0.9905242468773592,-0.0365083872459802,4.262946647725571e-05
delithiation,0.58,9,9,1.0,5.244087142546646e-18,3.658949689024356e-18,1.6658837915539574e-17,0.658288264755752,0.9964087142837312,-0.0494265657005108,5.029171492802502e-05
delithiation,0.6,11,11,1.0,1.2226464503793353e-17,8.404586131195836e-18,2.1378410826903308e-17,0.40545908636349043,0.9978358646829246,-0.0770486199167239,0.0001172539377566079
delithiation,0.62,10,10,1.0,4.462842359301509e-17,2.832241694284415e-17,7.098964248104472e-17,0.39906467710399446,0.9989397750517977,-0.1168210819339202,0.0004279944051306055
delithiation,0.64,10,10,1.0,1.684337668531047e-16,1.0173105706098594e-16,2.8427537867732515e-16,0.44628568955722603,0.9975585340952152,-0.177959638232107,0.0016153093487148332
delithiation,0.66,10,10,1.0,4.473952436087204e-16,2.794176163422513e-16,7.257133399055961e-16,0.4145113228123307,0.9912340501867224,-0.2375547685396738,0.004290598809691046
delithiation,0.68,10,10,1.0,7.434039552168228e-16,5.133279960585904e-16,1.2160787833880435e-15,0.3745667609092811,0.9832224970603229,-0.25571530624908656,0.007129374241096151
delithiation,0.7000000000000001,10,10,1.0,8.695963019020546e-16,5.685496357196519e-16,1.369054371878058e-15,0.3816523108369292,0.9708146416666144,-0.22478333335728015,0.008339580965944105
delithiation,0.72,10,10,1.0,8.323204771327529e-16,5.104332623728266e-16,1.2460163053994679e-15,0.3875847581223642,0.9556237410044043,-0.17671598054786436,0.007982099272362857
delithiation,0.74,10,10,1.0,6.149644153595639e-16,3.937329242950048e-16,1.0246282808634303e-15,0.41536460631239625,0.9367995163120657,-0.1285471569017648,0.005897616539821956
delithiation,0.76,10,10,1.0,4.758978421351172e-16,3.179575404087708e-16,7.658986751333964e-16,0.38180218947560035,0.9192523029784154,-0.09524993784303551,0.004563943725752428
delithiation,0.78,10,8,0.8,3.656112900043894e-16,2.7989050906922376e-16,5.534547385064284e-16,0.2960939380590038,0.9113169352861938,-0.0762028900395746,0.0035062763587951646
delithiation,0.8,10,6,0.6,2.88687275450321e-16,2.401519906448567e-16,3.799287756577724e-16,0.19921599719359165,0.9046699956498077,-0.05062497002443535,0.002768561575284767
delithiation,0.8200000000000001,10,1,0.1,1.8218279903662334e-16,1.8218279903662334e-16,1.8218279903662334e-16,,0.902874964778552,-0.0385988182905443,0.0017471649774096797
delithiation,0.84,10,2,0.2,8.855665066362688e-17,7.334745557736627e-17,1.037658457498875e-16,0.15066937739885164,0.9009696368360303,-0.02406326925585215,0.0008492738028747122
delithiation,0.86,11,4,0.36363636363636365,2.0329006509616123e-17,1.810043027746429e-17,4.369232590728866e-17,0.3827162655608991,0.9075781584623421,-0.009796811795624,0.00019495873587931122
delithiation,0.88,10,6,0.6,4.728244351645023e-18,3.2401620799048154e-18,6.7692014064186605e-18,0.31997070090733376,0.9098460040343882,-0.0044571536688199,4.534469214170241e-05
delithiation,0.9,10,0,0.0,,,,,,,
delithiation,0.92,10,0,0.0,,,,,,,
delithiation,0.9400000000000001,10,0,0.0,,,,,,,
delithiation,0.96,10,0,0.0,,,,,,,
delithiation,0.98,10,5,0.5,7.630653210921435e-16,5.451307560933547e-16,8.679687915071901e-16,0.2020034245943259,0.9995707982722396,-0.2969971276691193,0.007317930186261508
delithiation,1.0,5,5,1.0,1.0929168583375383e-15,7.137830455792125e-16,1.558043652860093e-15,0.3390133934697258,0.9840961052688904,-0.6692780322465212,0.010481264247804264
lithiation,0.0,5,0,0.0,,,,,,,
lithiation,0.02,10,0,0.0,,,,,,,
lithiation,0.04,10,0,0.0,,,,,,,
lithiation,0.06,10,5,0.5,1.4460915263858505e-13,2.7363538887854533e-14,1.948706443388462e-13,0.8525741577774905,0.9239228373879598,-3.1411520952500696,1.38682712220398
lithiation,0.08,10,5,0.5,2.7694091096163617e-13,1.0362055409669634e-15,7.356181827678336e-13,2.8512065451591333,0.9207044411360484,-2.000786023848026,2.6559118808292914
lithiation,0.1,10,8,0.8,2.384787707055121e-14,7.162061248096066e-15,9.002401270136366e-14,1.0993203364704536,0.9414976250998361,-1.181610998751414,0.22870532137807453
lithiation,0.12,10,9,0.9,1.984050655484788e-15,8.348542449604469e-16,6.054869010656581e-15,0.8604940924220025,0.9869830508653988,-0.5861307157544929,0.019027393568439428
lithiation,0.14,11,11,1.0,8.443635449356272e-16,8.918182228268822e-17,1.0506894393159803e-15,1.0711980249091173,0.9969276948815282,-0.3373584642022653,0.008097594403606061
lithiation,0.16,10,10,1.0,8.289233960449477e-16,9.169175504259563e-17,9.309142543030098e-16,1.0065793948379047,0.9963448115454582,-0.2878540994378239,0.007949520669256627
lithiation,0.18,10,10,1.0,1.2744518294467435e-15,1.4390545278985396e-16,2.119018383811338e-15,1.1680574741968595,0.9917985540782851,-0.30478617450539536,0.01222221644183246
lithiation,0.2,10,9,0.9,1.2916792688618706e-15,5.882527109725665e-16,1.6366130312001472e-15,0.4443820675296572,0.9956121920740048,-0.3117936953650126,0.012387430605601601
lithiation,0.22,10,8,0.8,1.782754532745868e-15,7.531703510423149e-16,6.576405933149592e-15,0.9410953970387413,0.9514748380686241,-0.2916315950648429,0.017096928466363966
lithiation,0.24,10,8,0.8,4.006621386032857e-15,1.2615817856504463e-15,7.55411086252915e-15,0.777267944002844,0.914156901129437,-0.24859394336657697,0.03842420140888281
lithiation,0.26,10,7,0.7,2.4310338645401786e-15,2.1274304828535736e-15,2.4627073392638538e-15,0.06355742692361446,0.9294880952432468,-0.2056260929344054,0.023314040894539496
lithiation,0.28,10,0,0.0,,,,,,,
lithiation,0.3,10,0,0.0,,,,,,,
lithiation,0.32,10,0,0.0,,,,,,,
lithiation,0.34,10,0,0.0,,,,,,,
lithiation,0.36,10,0,0.0,,,,,,,
lithiation,0.38,10,0,0.0,,,,,,,
lithiation,0.4,11,0,0.0,,,,,,,
lithiation,0.42,9,0,0.0,,,,,,,
lithiation,0.44,10,2,0.2,2.6123440951850288e-17,2.4670382419604733e-17,2.757649948409584e-17,0.048363255093510325,0.9145987967892166,-0.06260780341504195,0.0002505283778811391
lithiation,0.46,9,5,0.5555555555555556,8.896466991216483e-17,3.1965332766625785e-17,1.0556694798827147e-16,0.5188487360886793,0.9158775458336798,-0.0779570232811025,0.0008531867789890532
lithiation,0.48,10,10,1.0,8.763368908978069e-17,3.7161526453306384e-17,1.0147343001524562e-16,0.4362587958456354,0.9349772474384794,-0.0846125409324773,0.0008404224395961493
lithiation,0.5,10,10,1.0,7.209852060130488e-17,4.04862336495186e-17,8.294117556015906e-17,0.3114628093787643,0.9654023304574297,-0.09964968470287144,0.0006914374506470898
lithiation,0.52,10,10,1.0,4.397598558431795e-17,3.2432297845925155e-17,6.023857126091796e-17,0.2688969429505115,0.9870173142658165,-0.10662410424903895,0.0004217374102619749
lithiation,0.54,10,10,1.0,2.902752341945691e-17,2.7504486915565052e-17,5.860912073887924e-17,0.32856165830851203,0.9957383088607724,-0.10793646560741375,0.00027837903779935104
lithiation,0.56,10,4,0.4,6.304796120996003e-17,3.107063470722774e-17,7.94609712633951e-17,0.407803744136939,0.9799607889589959,-0.10706003466400354,0.0006046409996202233
lithiation,0.58,10,0,0.0,,,,,,,
lithiation,0.6,10,0,0.0,,,,,,,
lithiation,0.62,10,4,0.4,2.5322093875720894e-16,1.4828984174287955e-16,4.167727865781641e-16,0.4487879520109324,0.9041245202964564,-0.040821408051448654,0.002428433189537611
lithiation,0.64,10,8,0.8,5.2574968004035147e-17,2.0680592517500733e-17,9.890864778363374e-17,0.6796712869783093,0.9164611129945481,-0.019537429319666802,0.0005042031589743758
lithiation,0.66,11,10,0.9090909090909091,5.222924098175511e-18,2.1156170174382167e-18,1.3707143986975783e-17,0.811509923148936,0.9369004739893827,-0.00802449613792915,5.008875762286371e-05
lithiation,0.68,10,10,1.0,3.421074958072401e-18,1.202596867489911e-18,4.917056017754356e-18,0.6115850877695098,0.9504534662808699,-0.0062666682479194,3.280870852486099e-05
lithiation,0.7000000000000001,10,10,1.0,4.906988308605249e-18,2.2159847725615703e-18,8.251263812796191e-18,0.5709537010252151,0.9628464117530597,-0.0081788444584085,4.705887802079616e-05
lithiation,0.72,10,10,1.0,1.0262839954059181e-17,4.573575947698923e-18,1.5660326704562396e-17,0.5345449227650311,0.9741441530058341,-0.01280661731537485,9.842243412280682e-05
lithiation,0.74,10,10,1.0,1.8250102300028223e-17,8.34611549846376e-18,2.5918407519615197e-17,0.492123923629881,0.9832516555090018,-0.01792275336719905,0.00017502168010023424
lithiation,0.76,10,10,1.0,2.77756926991026e-17,1.2965199479244762e-17,3.685880456114364e-17,0.4537620425703104,0.9895827861536399,-0.023586051062201248,0.00026637376175898085
lithiation,0.78,10,10,1.0,3.587804923644962e-17,1.6750108405229808e-17,5.286313931686327e-17,0.4991353283648039,0.9936045588021329,-0.0285992229712339,0.0003440767812064185
lithiation,0.8,10,10,1.0,6.243414616515932e-17,2.771843779531906e-17,9.089655051089162e-17,0.5157786523323312,0.9961294895869692,-0.03958792557802595,0.0005987544057455986
lithiation,0.8200000000000001,10,10,1.0,9.018768086155304e-17,3.7973442239685836e-17,1.2790288115325448e-16,0.5274003604357707,0.998223477599515,-0.048903932823721005,0.0008649156683745462
lithiation,0.84,10,10,1.0,1.363145233517887e-16,5.83060372766023e-17,1.8037280946888177e-16,0.4904575439144384,0.9989855539783131,-0.06418441317822875,0.001307280173385975
lithiation,0.86,10,10,1.0,2.0824804580199518e-16,9.694107203907249e-17,2.880100421515106e-16,0.47289981259629804,0.998427782173274,-0.0864575623790372,0.001997135262841752
lithiation,0.88,10,10,1.0,3.091668421211682e-16,1.5218994204279099e-16,4.1957141148909716e-16,0.44041993717837863,0.9972935044258301,-0.114013475639188,0.002964964209501831
lithiation,0.9,10,10,1.0,4.192875674631322e-16,2.2184631705954187e-16,5.557056339707317e-16,0.39879257660938994,0.995173850304476,-0.1483501810001671,0.004021041268487805
lithiation,0.92,11,11,1.0,4.842473076210391e-16,2.773451643735102e-16,5.766880453022255e-16,0.3179203504350276,0.992127672973953,-0.1869691280540837,0.004644016563332807
lithiation,0.9400000000000001,10,10,1.0,5.057693943348941e-16,3.0772653110105656e-16,5.860938903780975e-16,0.2798022529797054,0.9847954289847163,-0.2597054069502857,0.00485041714750341
lithiation,0.96,9,9,1.0,3.6745836666454765e-16,2.300681781409117e-16,6.088902287423063e-16,0.42268245128347537,0.9789720487910196,-0.327579746117957,0.00352399014773747
lithiation,0.98,10,10,1.0,2.9799151189044576e-16,2.0918084019117088e-16,5.177782279137449e-16,0.3936218817666561,0.9808583597447549,-0.4344551515205636,0.0028577908336751634
lithiation,1.0,6,6,1.0,2.36882393252758e-16,2.1380704641555632e-16,3.274016449054651e-16,0.1850588429248228,0.9903339445265917,-0.5239752908882165,0.0018793628723307344

File: outputs/analysis/graphite_phaseB2/Ds_diagnostics.csv (part 2 of 12)
SOC,Ds_app_m2_s,WH_fit_R2,dE_pulse_mV,dE_relax_mV,OCP_slope_V_per_soc,validity_flag,Ds_app_cm2_s,is_valid,rejection_reasons,branch,cycle,pulse_id,SOC_start,SOC_end,I_A,pulse_time_s,relax_time_s,capacity_increment_mAh,sqrt_t_slope_V_per_sqrt_s,u_prime_halfwidth_soc,u_prime_window_curvature_mV,u_prime_knots,dE_s_mV,dE_tau_expected_mV,Ds_app_relax_m2_s,relax_over_pulse_sqrt_ratio,Ds_app_rel_uncertainty,tau_d_s_from_D,Fo_pulse,Q_th_Ah,R_m
0.2151820468141573,2.564382216619162e-16,0.991741595066062,17.359554799999984,-14.250308299999986,-0.1427493831373793,valid,2.564382216619162e-12,True,,delithiation,1,186,0.2199968482362095,0.2103672453921051,-4.41543e-05,1799.9799999999814,9000.0,0.0220769046983331,0.0002507924528209,0.0144444042661566,3.0967296000000144,6,10.640163531095553,1.4028755592811744,2.6460191248398824e-14,10.157927555101011,0.0043765211067199,731911.1744872701,0.0024592874965475584,0.002246431984947,1.37e-05
0.2155990368218177,3.735096100513267e-16,0.9953831634062158,13.41542599999998,-10.544419299999996,-0.1488798272271741,valid,3.735096100513268e-12,True,,delithiation,5,177,0.2206596896760203,0.2105383839676151,-4.41548e-05,1799.980000000447,9000.0,0.022077154695561,0.0002167312246053,0.0151819585626077,4.021003900000014,8,9.195076032617852,1.463139324389625,1.939883947364229e-14,7.206708974484568,0.0032663093282936,502503.804317667,0.003582022632534254,0.002246431984947,1.37e-05
0.2164196134768634,3.866252390214506e-16,0.9949198665004902,14.658450999999989,-12.404173599999984,-0.1488798272271741,valid,3.866252390214506e-12,True,,delithiation,2,177,0.2214750327091224,0.2113641942446045,-4.4155e-05,1799.9799999999814,9000.0,0.0220772546944442,0.0002130243463804,0.0151662576967768,4.021003900000014,8,9.037807382545385,1.463145951706432,2.7787570197461373e-14,8.477741803907731,0.0034270758435811,485457.1845207101,0.0037078038133828307,0.002246431984947,1.37e-05
0.2209160379240483,4.259257922349324e-16,0.9948545636447356,13.2998228,-9.812861700000008,-0.1603111916451675,valid,4.259257922349324e-12,True,,delithiation,3,178,0.2259424326298107,0.2158896432182859,-4.4154e-05,1799.980000000447,9000.0,0.0220767547000054,0.000218537274633,0.0150791841172871,3.983154900000008,7,9.271699820231834,1.575454265845175,1.6523943259941023e-14,6.22859191328906,0.0034491454728257,440663.61657777656,0.004084703007657436,0.002246431984947,1.37e-05
0.2214016243444147,4.7525141933142305e-16,0.9950860488565734,13.104111,-10.414719599999984,-0.1603111916451675,valid,4.752514193314231e-12,True,,delithiation,4,178,0.2264248878191113,0.2163783608697181,-4.41551e-05,1799.980000000447,9000.0,0.0220773046938943,0.0002068910009392,0.0150697904240896,3.983154900000008,7,8.777593019025016,1.5754935148303728,2.076755390294726e-14,6.610449044673659,0.0033702747218797,394927.8052952259,0.004557744417754741,0.002246431984947,1.37e-05
0.2248116605627522,6.392824246704822e-16,0.9944707345795576,16.817688900000014,-13.63959910000001,-0.2129221681629974,valid,6.392824246704822e-12,True,,delithiation,1,185,0.2296264728892949,0.2199968482362095,-4.41544e-05,1799.9799999999814,9000.0,0.0220769546977775,0.0002369229230213,0.014444436979628,5.166858399999974,8,10.051732485792996,2.092506290947326,2.7162042931700943e-14,6.518307332698649,0.0035761680596147,293594.806859808,0.006130830511792651,0.002246431984947,1.37e-05
0.2257203654525456,1.2275883110093444e-15,0.9933133090263724,11.879622899999998,-10.326594100000005,-0.2129221681629974,valid,1.2275883110093444e-11,True,,delithiation,5,176,0.2307810412290708,0.2206596896760203,-4.4155e-05,1799.980000000447,9000.0,0.0220772546944499,0.0001709751501199,0.0151820273295757,5.166858399999974,8,7.253820984511799,2.092534725345676,2.9896586902881176e-14,4.93496904730893,0.0039349815804243,152893.27726302476,0.011772787085359629,0.002246431984947,1.37e-05
0.2265304519413813,1.2126185643208681e-15,0.9909925311043548,13.121157899999986,-12.021034999999983,-0.2129221681629974,valid,1.2126185643208679e-11,True,,delithiation,2,176,0.2315858711736402,0.2214750327091224,-4.4155e-05,1799.9799999999814,9000.0,0.0220772546944442,0.0001720272550625,0.0151662576967768,5.166858399999974,8,7.298457768892042,2.0925347253451343,4.0018664230616206e-14,5.744724259243671,0.0045724229884569,154780.7410528277,0.011629224590581565,0.002246431984947,1.37e-05
0.2309688387193541,2.587211316006556e-15,0.9939994045989484,11.651307299999996,-9.815871700000006,-0.3090238638400299,valid,2.587211316006556e-11,True,,delithiation,3,177,0.2359952448088975,0.2259424326298107,-4.41541e-05,1799.980000000447,9000.0,0.0220768046994499,0.0001709250443194,0.0150792182686302,7.675036800000007,9,7.251695187243171,3.0369312470532868,2.7028362093959772e-14,3.2321679028869275,0.0037263557578071,72545.29185103656,0.024811810030298035,0.002246431984947,1.37e-05
0.2314481057881836,2.795433148024804e-15,0.9930750950505196,11.700242700000002,-10.205775499999984,-0.3090238638400299,valid,2.795433148024804e-11,True,,delithiation,4,177,0.2364713237572558,0.2264248878191113,-4.41547e-05,1799.980000000447,9000.0,0.0220771046961165,0.0001644383076002,0.0150696539072168,7.675036800000007,9,6.976487784871314,3.036972515219737,3.156889707298623e-14,3.360509668379912,0.0040049404948617,67141.65213810171,0.02680869389835866,0.002246431984947,1.37e-05
0.2344412743113471,1.227249437949939e-15,0.997805088608036,17.954707099999993,-13.343185100000015,-0.3512143471567088,valid,1.2272494379499387e-11,True,,delithiation,1,184,0.2392560757333993,0.2296264728892949,-4.41543e-05,1799.9799999999814,9000.0,0.0220769046983331,0.0002820573548036,0.0144444042661566,6.937563399999985,8,11.966613614173308,3.451573750205738,1.8340769311961196e-14,3.8658264506747577,0.0022493956126613,152935.494770751,0.011769537233316151,0.002246431984947,1.37e-05
0.2358416940832735,5.4607012566389314e-15,0.9926675735130356,11.265903699999996,-9.8151863,-0.411234106908341,valid,5.4607012566389306e-11,True,,delithiation,5,175,0.2409023469374761,0.2307810412290708,-4.41548e-05,1799.980000000447,9000.0,0.022077154695561,0.0001565674350907,0.0151819585626079,10.64799719999998,9,6.642556800540732,4.041466225170479,3.220828533150269e-14,2.428620147527268,0.0041219445550361,34371.04342080845,0.05236908225226376,0.002246431984947,1.37e-05
0.2366412789566426,4.916196795919612e-15,0.9893113264606284,12.732744200000006,-11.555582300000006,-0.411234106908341,valid,4.916196795919612e-11,True,,delithiation,2,175,0.2416966867396449,0.2315858711736402,-4.41549e-05,1799.9799999999814,9000.0,0.0220772046949997,0.0001650106593876,0.015166223349007,10.64799719999998,9,7.0007704797708925,4.041475378118208,4.019139263935089e-14,2.8592484721212177,0.0049851200396528,38177.88583153965,0.047147189028287566,0.002246431984947,1.37e-05
0.2410216395146599,9.356713946801017e-15,0.9936489121197334,10.992377999999997,-9.466052000000005,-0.5236193101136041,valid,9.356713946801016e-11,True,,delithiation,3,176,0.2460480342204223,0.2359952448088975,-4.4154e-05,1799.980000000447,9000.0,0.0220767547000054,0.0001522939420123,0.0150791841172871,13.5453046,9,6.461248851708539,5.145855802901783,3.1662550804278374e-14,1.8395486314758436,0.0038343149689436,20059.392759802136,0.08973252687925344,0.002246431984947,1.37e-05
0.2414945417263281,8.748423507311652e-15,0.9927796508983958,11.36669509999999,-9.816676400000002,-0.5236193101136041,valid,8.748423507311651e-11,True,,delithiation,4,176,0.2465177596954004,0.2364713237572558,-4.41547e-05,1799.980000000447,9000.0,0.0220771046961165,0.0001575020787411,0.0150696539072168,13.5453046,9,6.68221015203044,5.145937383258309,3.1836825295081926e-14,1.9076556259579411,0.0040900900451558,21454.151121414583,0.08389891493790155,0.002246431984947,1.37e-05
0.2440709207734133,3.606138551240464e-15,0.9961013549711072,17.673760700000013,-14.1778588,-0.561093344770073,valid,3.606138551240464e-11,True,,delithiation,1,183,0.2488857658134272,0.2392560757333993,-4.41547e-05,1799.9799999999814,9000.0,0.0220771046961108,0.0002628750985332,0.0144445351200418,15.61248300000001,10,11.152783926250065,5.514218369300736,2.3839425267629962e-14,2.571145691097813,0.0030004423484787,52047.362388624,0.034583500822962035,0.002246431984947,1.37e-05
0.2459629768693561,1.0904496701444023e-14,0.9955484395433788,11.595696200000006,-9.56985360000001,-0.6468668241585124,valid,1.0904496701444026e-10,True,,delithiation,5,174,0.2510236068012361,0.2409023469374761,-4.41546e-05,1799.980000000447,9000.0,0.0220770546966721,0.000174279625128,0.01518188979564,14.626711600000007,8,7.394017206825086,6.357154079938218,2.4711023748261884e-14,1.505367571662352,0.0032070456705704,17212.165323975492,0.10457603480563743,0.002246431984947,1.37e-05
0.2467520830733907,9.654800409984561e-15,0.9943017411035234,13.262718899999998,-11.400699600000008,-0.6468668241585124,valid,9.65480040998456e-11,True,,delithiation,2,174,0.2518074794071365,0.2416966867396449,-4.41548e-05,1799.9799999999814,9000.0,0.0220771546955553,0.0001852165314381,0.0151661890012373,14.626711600000007,8,7.858028265989825,6.357182874916395,3.1051093256111054e-14,1.7933571873453371,0.003630715283061,19440.07043438199,0.0925912283124505,0.002246431984947,1.37e-05
0.2510744403099658,1.33752337704788e-14,0.9962997523271268,11.436373,-9.260058399999991,-0.6963730952262642,valid,1.33752337704788e-10,True,,delithiation,3,175,0.2561008463995092,0.2460480342204223,-4.41541e-05,1799.980000000447,9000.0,0.0220768046994499,0.0001694029335604,0.0150792182686304,16.0364509,8,7.187117855646806,6.843604847276871,2.4488319455319762e-14,1.353096592607133,0.0029228100404581,14032.651931232836,0.12827083639081685,0.002246431984947,1.37e-05
0.2515409890408788,1.2128107313985625e-14,0.9961938401350182,11.849939900000022,-9.70107320000002,-0.6963730952262642,valid,1.2128107313985622e-10,True,,delithiation,4,175,0.2565642183863571,0.2465177596954004,-4.41548e-05,1799.980000000447,9000.0,0.022077154695561,0.0001779024737059,0.0150696880364349,16.0364509,8,7.547720800708565,6.843713342827522,2.4369632147252388e-14,1.4175160054252014,0.0029645022982943,15475.621639953972,0.11631067506544446,0.002246431984947,1.37e-05
0.2537006217579316,8.121968155610675e-15,0.9926039554065452,16.126096199999996,-14.542639199999986,-0.693434600003372,valid,8.121968155610675e-11,True,,delithiation,1,182,0.258515477702436,0.2488857658134272,-4.41548e-05,1799.9799999999814,9000.0,0.0220771546955553,0.0002164768129152,0.0144445678335131,16.437426199999994,8,9.184282318705035,6.814834830570475,3.698597506587082e-14,2.133967962769042,0.004139920148292,23108.930791650946,0.07789109830431006,0.002246431984947,1.37e-05
0.2560842367331162,1.1865735012583812e-14,0.9963838206188688,11.814385699999985,-9.945005199999995,-0.693434600003372,valid,1.186573501258381e-10,True,,delithiation,5,173,0.2611448666649962,0.2510236068012361,-4.41546e-05,1799.980000000447,9000.0,0.0220770546966721,0.0001790988250534,0.0151818897956401,16.437426199999994,8,7.598477407754283,6.814803962649247,2.5269575128026297e-14,1.4593237390990024,0.002889294787301,15817.81489313149,0.11379447870401149,0.002246431984947,1.37e-05
0.2568628871901389,1.1499772975200131e-14,0.9942557450795868,13.141155200000004,-11.68167590000002,-0.693434600003372,valid,1.1499772975200131e-10,True,,delithiation,2,173,0.2619182949731412,0.2518074794071365,-4.41549e-05,1799.9799999999814,9000.0,0.0220772046949997,0.0001819275105528,0.015166223349007,16.437426199999994,8,7.718487702933565,6.81485026453197,3.3789902335214494e-14,1.7141500468172493,0.0036454236145993,16321.19176654734,0.11028483861633823,0.002246431984947,1.37e-05
0.2611272297214905,1.0479021511655719e-14,0.997228478162193,11.746913199999987,-9.536564400000003,-0.6434544594792873,valid,1.0479021511655719e-10,True,,delithiation,3,174,0.2661536130434718,0.2561008463995092,-4.41539e-05,1799.980000000447,9000.0,0.022076704700561,0.0001768418769945,0.0150791499659438,14.987632600000024,7,7.502723743091589,6.3235184440796415,2.3833457213344608e-14,1.5081104743085798,0.0025283781059156,17911.02344729745,0.10049565315442884,0.002246431984947,1.37e-05
0.2615874591082415,1.0549655573623199e-14,0.996121645465424,11.91517709999998,-10.07914539999999,-0.6434544594792873,valid,1.0549655573623201e-10,True,,delithiation,4,174,0.266610699830126,0.2565642183863571,-4.41549e-05,1799.980000000447,9000.0,0.0220772046950054,0.0001762528617214,0.0150697221656532,14.987632600000024,7,7.477734080294406,6.323661659479507,2.680084275690057e-14,1.5938780318663652,0.0029925937839638,17791.102154014614,0.10117304619007408,0.002246431984947,1.37e-05
0.263330300933469,1.0494373380878106e-14,0.9855465976996958,14.61917159999998,-14.060914499999994,-0.6434544594792873,valid,1.0494373380878106e-10,True,,delithiation,1,181,0.2681451241645021,0.258515477702436,-4.41545e-05,1799.9799999999814,9000.0,0.0220770046972219,0.0001767148829263,0.0144444696930991,14.987632600000024,7,7.497335871013983,6.323604373317924,5.1886486641731596e-14,2.223560120131676,0.0058080008161814,17884.822007761955,0.10064288027125996,0.002246431984947,1.37e-05
0.2662055195191988,1.0931262656766611e-14,0.9933294830052688,11.282175799999989,-10.25190949999999,-0.5917082921873578,valid,1.0931262656766608e-10,True,,delithiation,5,172,0.2712661723734014,0.2611448666649962,-4.41548e-05,1799.980000000447,9000.0,0.022077154695561,0.0001592241758349,0.0151819585626077,13.75430820000001,7,6.755272138100592,5.815103946525327,3.397542457604525e-14,1.7629795777125816,0.0039301876731639,17170.02014253286,0.10483272500895975,0.002246431984947,1.37e-05
0.266973691306887,1.0425664439056056e-14,0.9884331310091524,12.551128899999986,-12.046426499999985,-0.5917082921873578,valid,1.0425664439056055e-10,True,,delithiation,2,172,0.2720290876406328,0.2619182949731412,-4.41548e-05,1799.9799999999814,9000.0,0.0220771546955553,0.0001630393004093,0.0151661890012373,13.75430820000001,7,6.91713326632187,5.815103946523824,4.4740954844097033e-14,2.071575437134043,0.0051881732005495,18002.68952613571,0.09998394947526201,0.002246431984947,1.37e-05
0.2711799963654531,9.883961696108908e-15,0.9943539047195664,11.2710298,-10.076940099999987,-0.5576203819640232,valid,9.883961696108907e-11,True,,delithiation,3,173,0.2762063796874343,0.2661536130434718,-4.41539e-05,1799.980000000447,9000.0,0.022076704700561,0.0001577977401868,0.0150791499659437,14.236077699999989,7,6.694753935134945,5.479988083380034,3.342174948009324e-14,1.838861681207265,0.0036139639352884,18989.349187167456,0.09478892521586944,0.002246431984947,1.37e-05
0.2716339291756043,1.0027677108066542e-14,0.9923873026136018,11.3770366,-10.528385700000005,-0.5576203819640232,valid,1.0027677108066542e-10,True,,delithiation,4,173,0.2766571585210826,0.266610699830126,-4.41548e-05,1799.980000000447,9000.0,0.022077154695561,0.0001566660839602,0.0150696880364349,14.236077699999989,7,6.646742094362678,5.480099783349346,3.70123773979695e-14,1.9212032839236413,0.0042005764034248,18717.196213768882,0.09616718120828015,0.002246431984947,1.37e-05
0.2729599473955352,7.440930178936067e-15,0.9853088631936864,14.218896600000004,-13.421982500000013,-0.5382855722265676,valid,7.440930178936067e-11,True,,delithiation,1,180,0.2777747706265683,0.2681451241645021,-4.41545e-05,1799.9799999999814,9000.0,0.0220770046972219,0.0001755628785523,0.0144444696930993,11.034861199999996,6,7.448460736257993,5.290048034449027,4.7900642072427075e-14,2.5372137289861016,0.0058562783607293,25223.99693136707,0.07135982472950719,0.002246431984947,1.37e-05
0.2763268366887654,1.1877758316940372e-14,0.9870437736658128,10.549098199999996,-10.219305699999987,-0.5310324159821761,valid,1.187775831694037e-10,True,,delithiation,5,171,0.2813875010041293,0.2712661723734014,-4.41549e-05,1799.980000000447,9000.0,0.0220772046950054,0.0001370854282343,0.0151819929460918,13.541564300000005,7,5.816009842946468,5.218814291231678,4.554425263675755e-14,1.9581661905789247,0.0054947920482864,15801.803252075904,0.11390978430034442,0.002246431984947,1.37e-05
0.2770845183221483,1.0648412102302677e-14,0.9774601945468024,12.22202189999999,-12.336254200000008,-0.5310324159821761,valid,1.0648412102302675e-10,True,,delithiation,2,171,0.2821399490036638,0.2720290876406328,-4.41551e-05,1799.9799999999814,9000.0,0.0220773046938886,0.0001447831686438,0.0151662920445464,13.541564300000005,7,6.142595495171632,5.218837929894628,5.949820309179092e-14,2.3637933129395123,0.0072829234644962,17626.10220160551,0.10212013861102125,0.002246431984947,1.37e-05
0.2812327971607589,1.1757904856956234e-14,0.9897026315938252,10.551303600000006,-10.2252662,-0.5215563698095919,valid,1.175790485695623e-10,True,,delithiation,3,172,0.2862592146340835,0.2762063796874343,-4.41542e-05,1799.980000000447,9000.0,0.0220768546988943,0.0001353215303189,0.0150792524199738,13.259902599999984,7,5.741174408065681,5.125605524994513,4.679385548688769e-14,1.994938188305263,0.0048920509045695,15962.877934750293,0.11276036861009826,0.002246431984947,1.37e-05
0.2816804106193731,1.1952711714389522e-14,0.9848097560596382,10.683238499999998,-10.435760099999996,-0.5215563698095919,valid,1.1952711714389519e-10,True,,delithiation,4,172,0.2867036627176635,0.2766571585210826,-4.4155e-05,1799.980000000447,9000.0,0.0220772546944499,0.0001342166879051,0.0150697562948713,13.259902599999984,7,5.694300174702512,5.125698392364322,4.9545991432059493e-14,2.035968428330859,0.0059564350104889,15702.712864231926,0.11462860052039106,0.002246431984947,1.37e-05
0.2825895938576013,5.615228214081127e-15,0.991942393710212,14.654010600000015,-13.070702600000011,-0.5165195087435879,valid,5.615228214081127e-11,True,,delithiation,1,179,0.2874044170886344,0.2777747706265683,-4.41545e-05,1799.9799999999814,9000.0,0.0220770046972219,0.0001939262465352,0.0144444696930991,10.258093499999982,5,8.227548129525282,5.076140162332839,3.7230431291652234e-14,2.574929411325221,0.0043225497498145,33425.17754297783,0.05385102286100295,0.002246431984947,1.37e-05
0.2864481423971706,1.258308653266974e-14,0.9759456279691628,10.329693500000015,-10.088920600000025,-0.5193366955935844,valid,1.2583086532669738e-10,True,,delithiation,5,170,0.2915087837902119,0.2813875010041293,-4.41547e-05,1799.980000000447,9000.0,0.0220771046961165,0.0001302539655166,0.0151819241791238,12.8826648,6,5.526177036357549,5.103849427885019,4.91678122485285e-14,1.976727711612912,0.0075294699614254,14916.054142415405,0.12067400552549687,0.002246431984947,1.37e-05
0.2871954025836923,1.0320748817140048e-14,0.9658011794008372,12.06266880000001,-12.313306299999994,-0.5193366955935844,valid,1.0320748817140048e-10,True,,delithiation,2,170,0.2922508561637209,0.2821399490036638,-4.41553e-05,1799.9799999999814,9000.0,0.0220774046927775,0.0001438251523825,0.0151663607400857,12.8826648,6,6.101950533283606,5.103918781987717,6.006936825100903e-14,2.412520031363936,0.0090248897140816,18185.695953407594,0.0989777902705288,0.002246431984947,1.37e-05
0.2912856207236269,1.5593866219450152e-14,0.9835494848507992,9.950935800000003,-9.876161800000006,-0.5198403597698932,valid,1.559386621945015e-10,True,,delithiation,3,171,0.2963120268131703,0.2862592146340835,-4.41541e-05,1799.980000000447,9000.0,0.0220768046994499,0.0001171177516227,0.0150792182686302,13.490408600000004,7,4.968857777190649,5.1087298322108055,5.827795773913499e-14,1.9331932054285377,0.0062025724851075,12036.142760151113,0.14954791047841048,0.002246431984947,1.37e-05
0.2917268920631418,1.2301180419633931e-14,0.9741710732657644,10.417163399999986,-10.2757215,-0.5198403597698932,valid,1.2301180419633928e-10,True,,delithiation,4,171,0.2967501214086201,0.2867036627176635,-4.41548e-05,1799.980000000447,9000.0,0.022077154695561,0.0001318660870733,0.0150696880364348,13.490408600000004,7,5.594573181466562,5.10881082380349,4.9765892377669e-14,2.011372480680301,0.0078093658694251,15257.885308342255,0.11797047648643075,0.002246431984947,1.37e-05
0.2922192403196674,5.9706883297613415e-15,0.9914196523651684,14.37157389999999,-13.322770599999975,-0.5198403597698932,valid,5.970688329761342e-11,True,,delithiation,1,178,0.2970340635507005,0.2874044170886344,-4.41545e-05,1799.9799999999814,9000.0,0.0220770046972219,0.0001892741750408,0.0144444696930991,13.490408600000004,7,8.03017854801714,5.10877611311959,4.0605022959949276e-14,2.607820406493532,0.0044617361564371,31435.236547927845,0.05725994767863876,0.002246431984947,1.37e-05
0.2965694251832533,7.331873288449509e-15,0.9844236174245604,10.991603099999995,-10.214954599999992,-0.5142544985373236,valid,7.33187328844951e-11,True,,delithiation,5,169,0.3016300665762946,0.2915087837902119,-4.41547e-05,1799.980000000447,9000.0,0.0220771046961165,0.0001689686598034,0.015181924179124,13.226553800000012,7,7.168693282896456,5.053903470362513,2.9952560015048166e-14,2.021200970676093,0.0060328495554794,25599.18763130879,0.07031395003328161,0.002246431984947,1.37e-05
0.2973062868452364,6.539606450641376e-15,0.9838250334639022,12.75792719999999,-12.526810199999987,-0.5142544985373236,valid,6.539606450641375e-11,True,,delithiation,2,169,0.3023617175267519,0.2922508561637209,-4.41551e-05,1799.9799999999814,9000.0,0.0220773046938886,0.000178912944105,0.0151662920445464,13.226553800000012,7,7.590591190822088,5.053949253967213,4.017638473323478e-14,2.478618120307952,0.0061495447412401,28700.503832549766,0.06271597218298973,0.002246431984947,1.37e-05
0.3013384101351516,9.067102184421312e-15,0.9839833969530029,10.338574699999992,-9.3869865,-0.5023353019435169,valid,9.067102184421311e-11,True,,delithiation,3,170,0.3063647934571329,0.2963120268131703,-4.41539e-05,1799.980000000447,9000.0,0.022076704700561,0.0001484181832365,0.0150791499659438,12.698084199999988,7,6.296815246480551,4.936676559088168,3.2783215503578026e-14,1.9014789378329915,0.0061188742146099,20700.108610497464,0.08695509931226346,0.002246431984947,1.37e-05
0.3017733621305045,6.387903780721548e-15,0.9887913279324256,11.235475599999988,-10.298699199999984,-0.5023353019435169,valid,6.387903780721548e-11,True,,delithiation,4,170,0.3067966028523889,0.2967501214086201,-4.41549e-05,1799.980000000447,9000.0,0.0220772046950054,0.0001768284007397,0.0150697221656532,12.698084199999988,7,7.502151997199109,4.936788365215353,2.7799314918665395e-14,2.086113164697254,0.0051062839555188,29382.095667508533,0.06126111698665901,0.002246431984947,1.37e-05
0.3018488867817335,6.779502246280933e-15,0.9847689424762603,13.716340100000002,-13.545185299999984,-0.5023353019435169,valid,6.779502246280933e-11,True,,delithiation,1,177,0.3066637100127666,0.2970340635507005,-4.41545e-05,1799.9799999999814,9000.0,0.0220770046972219,0.0001716438958482,0.0144444696930991,12.698084199999988,7,7.282193305245951,4.9367436427632025,5.10371669666493e-14,2.743748973041357,0.0059645551991435,27684.923344182393,0.06501661491427688,0.002246431984947,1.37e-05
0.3066907194304973,4.417324755678501e-15,0.9977881782151444,11.586040200000008,-11.260062399999992,-0.4672512503709691,valid,4.417324755678501e-11,True,,delithiation,5,168,0.3117513722846999,0.3016300665762946,-4.41548e-05,1799.980000000447,9000.0,0.022077154695561,0.0001977913645151,0.0151819585626079,13.1516904,8,8.39153028652899,4.591983289615236,2.6560749486938142e-14,2.452113104475927,0.0022580632009016,42489.51806378356,0.04236291871558509,0.002246431984947,1.37e-05
0.3074171253097542,4.040842912023149e-15,0.9983590383196408,13.115942500000005,-13.149470100000006,-0.4672512503709691,valid,4.040842912023149e-11,True,,delithiation,2,168,0.3124725330927566,0.3023617175267519,-4.41549e-05,1799.9799999999814,9000.0,0.0220772046949997,0.0002068006935617,0.015166223349007,13.1516904,8,8.773761622770794,4.591993689351539,3.3134918462670346e-14,2.8635644971578595,0.0019444019476494,46448.229759574664,0.038752391841778214,0.002246431984947,1.37e-05
0.3113911312439898,3.655908294488511e-15,0.9980607409725653,11.396288899999997,-9.636074299999992,-0.4399174860827286,valid,3.65590829448851e-11,True,,delithiation,3,169,0.3164174690308468,0.3063647934571329,-4.41535e-05,1799.980000000447,9000.0,0.0220765047027832,0.0002046903226401,0.0150790133605707,12.315616099999982,8,8.684226664822674,4.323229243270725,1.8162642858560707e-14,2.2289066246021805,0.0021140712939188,51338.81511277329,0.0350608013848104,0.002246431984947,1.37e-05
0.3114785223393093,5.965077801379614e-15,0.972175117701432,13.389438400000008,-13.76089459999999,-0.4399174860827286,valid,5.965077801379614e-11,True,,delithiation,1,176,0.3162933346658519,0.3066637100127666,-4.41544e-05,1799.9799999999814,9000.0,0.0220769546977775,0.0001602491568937,0.014444436979628,12.315616099999982,8,6.798758159944884,4.323317365532144,6.043314760387047e-14,3.1829480550535987,0.0081138060443539,31464.80335203519,0.05720614172799386,0.002246431984947,1.37e-05
0.3118198321978673,3.811973995845091e-15,0.9984270944140976,11.698722799999976,-11.466920399999998,-0.4399174860827286,valid,3.811973995845091e-11,True,,delithiation,4,169,0.3168430615433456,0.3067966028523889,-4.41548e-05,1799.980000000447,9000.0,0.022077154695561,0.0002004623324141,0.0150696880364349,12.315616099999982,8,8.504849227797424,4.323356530983279,2.6816458447443455e-14,2.6523189373401106,0.0019035897298359,49236.95707383499,0.03655749881742742,0.002246431984947,1.37e-05
0.3168120022165799,3.339712276772355e-15,0.9988397258878188,11.625349499999992,-12.18000059999999,-0.4119389627035079,valid,3.339712276772355e-11,True,,delithiation,5,167,0.3218726321484599,0.3117513722846999,-4.41546e-05,1799.980000000447,9000.0,0.0220770546966721,0.0002005454884279,0.01518188979564,11.441752400000006,8,8.50837721907129,4.048374966273437,3.023028287813271e-14,3.008614740845456,0.001634604169957,56199.452062197364,0.03202842614921518,0.002246431984947,1.37e-05
0.3175279294265024,3.2209492635957413e-15,0.9990908911823244,12.912124400000003,-13.922601899999998,-0.4119389627035079,valid,3.2209492635957414e-11,True,,delithiation,2,167,0.3225833257602482,0.3124725330927566,-4.41548e-05,1799.9799999999814,9000.0,0.0220771546955553,0.0002042102081784,0.0151661890012373,11.441752400000006,8,8.663857246488542,4.04839330354627,3.8094238685325814e-14,3.4390438023410965,0.0014467238462925,58271.641258474905,0.03088946803498856,0.002246431984947,1.37e-05
0.3211081469923946,4.318853987136167e-15,0.9650813704865816,13.640731599999985,-14.401346499999995,-0.3881142930289867,valid,4.3188539871361665e-11,True,,delithiation,1,175,0.3259229593189372,0.3162933346658519,-4.41544e-05,1799.9799999999814,9000.0,0.0220769546977775,0.0001661529133119,0.0144444369796278,8.48811869999999,6,7.049231940282509,3.814218156692923,6.156922156080886e-14,3.7757007880447326,0.0091227722663372,43458.28790670862,0.04141856678440662,0.002246431984947,1.37e-05
0.3214438182014847,2.459280023092363e-15,0.9970324628528864,11.538595000000011,-11.357963100000006,-0.3676341961736096,valid,2.459280023092363e-11,True,,delithiation,3,168,0.3264701673721227,0.3164174690308468,-4.41536e-05,1799.980000000447,9000.0,0.0220765547022277,0.0002085626931447,0.0150790475119139,10.31292979999998,8,8.848516518675632,3.612883228435414,2.4305302957175196e-14,3.143739330019437,0.0026165174606292,76319.08454409907,0.023584926506297045,0.002246431984947,1.37e-05
0.3218662681360119,2.6864913386608614e-15,0.9988163843070011,11.830657699999996,-12.486845299999992,-0.3676341961736096,valid,2.6864913386608616e-11,True,,delithiation,4,168,0.3268894747286781,0.3168430615433456,-4.41546e-05,1799.980000000447,9000.0,0.0220770546966721,0.0001995527562536,0.0150696197779987,10.31292979999998,8,8.466259393918115,3.612965053773063,3.2089532158714057e-14,3.4561212505943923,0.0016509835006061,69864.36073661716,0.025763922850252963,0.002246431984947,1.37e-05
0.32693326208034,2.5891165791721804e-15,0.999393930925829,11.3065839,-12.612134200000014,-0.3455119978639929,valid,2.5891165791721804e-11,True,,delithiation,5,166,0.33199389201222,0.3218726321484599,-4.41546e-05,1799.980000000447,9000.0,0.0220770546966721,0.0001910389320813,0.0151818897956401,9.785190200000017,8,8.105050432287525,3.395556743454893,3.5719616489459854e-14,3.714305238547563,0.0011810625878662,72491.90766837166,0.024830081838028126,0.002246431984947,1.37e-05
0.327638722093994,2.4828386490880004e-15,0.9994119692530912,12.614875999999995,-14.320671499999992,-0.3455119978639929,valid,2.4828386490880003e-11,True,,delithiation,2,166,0.3326941184277397,0.3225833257602482,-4.41548e-05,1799.9799999999814,9000.0,0.0220771546955553,0.0001950856850976,0.0151661890012373,9.785190200000017,8,8.27673866843222,3.39557212376204,4.416206202529806e-14,4.217454666854128,0.001163343450056,75594.92440998633,0.023810857859158048,0.002246431984947,1.37e-05
0.3307377825499702,2.580885766665764e-15,0.977611121996595,13.974279199999994,-14.949887999999994,-0.334070383852026,valid,2.580885766665764e-11,True,,delithiation,1,174,0.3355526057810033,0.3259229593189372,-4.41545e-05,1799.9799999999814,9000.0,0.0220770046972219,0.0001850065706652,0.0144444696930991,7.758021400000009,7,7.849120434297859,3.2831056016492983,5.3514929355738333e-14,4.55358121666564,0.0072579388146206,72723.09469259306,0.024751146903313943,0.002246431984947,1.37e-05
0.3314965051589796,2.1828670917284373e-15,0.9983724255966532,11.233240300000002,-12.200802499999996,-0.3248747533994628,valid,2.182867091728437e-11,True,,delithiation,3,167,0.3365228429458364,0.3264701673721227,-4.41535e-05,1799.980000000447,9000.0,0.0220765047027832,0.0001956257628012,0.0150790133605705,9.138137099999998,8,8.299652097533134,3.192662439503028,3.187851495424598e-14,3.821513464448558,0.0019364413215905,85983.24685511811,0.02093407804235883,0.002246431984947,1.37e-05
0.3319126813213443,2.3102203460792187e-15,0.999454682285905,11.534154400000023,-12.959778300000002,-0.3248747533994628,valid,2.3102203460792187e-11,True,,delithiation,4,167,0.3369358879140105,0.3268894747286781,-4.41546e-05,1799.980000000447,9000.0,0.0220770546966721,0.0001901620333095,0.0150696197779985,9.138137099999998,8,8.067846974898186,3.1927419785810947,3.8064567877954006e-14,4.059137376882403,0.0011202719292768,81243.33261913189,0.02215541807521288,0.002246431984947,1.37e-05
0.3370545219441,2.18356080687394e-15,0.9997341155882448,11.093139700000004,-12.887150100000024,-0.298175166980889,valid,2.18356080687394e-11,True,,delithiation,5,165,0.3421151518759801,0.33199389201222,-4.41546e-05,1799.980000000447,9000.0,0.0220770546966721,0.0001795243560798,0.01518188979564,7.615730099999995,7,7.616531059920737,2.9303488886984894,4.2231878815141216e-14,4.397821075061077,0.0007821398010441,85955.9300611845,0.020940730892204867,0.002246431984947,1.37e-05
0.3377495033122289,2.067078556846827e-15,0.999079706451656,12.42884990000001,-14.374792599999992,-0.298175166980889,valid,2.0670785568468272e-11,True,,delithiation,2,165,0.3428048881967181,0.3326941184277397,-4.41547e-05,1799.9799999999814,9000.0,0.0220771046961108,0.0001845136566083,0.0151661546534676,7.615730099999995,7,7.828207978149905,2.930355525263092,4.9741574477967356e-14,4.905477330676249,0.0014556042823588,90799.64541178684,0.019823645696377613,0.002246431984947,1.37e-05
0.3403674290120363,1.624370726269954e-15,0.9934951044917676,14.201849700000018,-15.425801300000014,-0.2900658431097027,valid,1.624370726269954e-11,True,,delithiation,1,173,0.3451822522430694,0.3355526057810033,-4.41545e-05,1799.9799999999814,9000.0,0.0220770046972219,0.0002024825410125,0.0144444696930991,5.982145599999988,6,8.590558943586899,2.8506471701556557,4.7565677349863827e-14,5.411333069029975,0.0038807663980929,115546.28322500797,0.015577999999314624,0.002246431984947,1.37e-05
0.3415491807326933,1.991394401867767e-15,0.9996612181993844,10.789990400000004,-12.437224400000002,-0.2845429901475146,valid,1.9913944018677668e-11,True,,delithiation,3,166,0.3465755185195502,0.3365228429458364,-4.41535e-05,1799.980000000447,9000.0,0.0220765047027832,0.0001793878324705,0.0150790133605707,7.368907300000005,8,7.610738885904697,2.7963075233206216,3.939438818451545e-14,4.447731265705271,0.0008829046794964,94250.54114039989,0.01909782138353047,0.002246431984947,1.37e-05
0.3419590945066768,2.0292707318952373e-15,0.9996877640171744,11.2977326,-13.100653900000008,-0.2845429901475146,valid,2.0292707318952373e-11,True,,delithiation,4,166,0.346982301099343,0.3369358879140105,-4.41546e-05,1799.980000000447,9000.0,0.0220770546966721,0.0001777102373813,0.0150696197779987,7.368907300000005,8,7.539564949496527,2.7963771879740618,4.4538382128517703e-14,4.684866532433437,0.0008475971579205,92491.35517009448,0.019461062027799545,0.002246431984947,1.37e-05
0.347175816191344,2.1541672230420963e-15,0.9989588642561325,10.87149979999999,-12.913078099999977,-0.2771805529201398,valid,2.1541672230420963e-11,True,,delithiation,5,164,0.3522364805067079,0.3421151518759801,-4.41549e-05,1799.980000000447,9000.0,0.0220772046950054,0.0001680198344567,0.0151819929460918,7.086515400000021,8,7.1284382563299085,2.7240405430912102,4.840740867474696e-14,4.7404133292914805,0.0015483177071318,87128.797612539,0.02065884127088431,0.002246431984947,1.37e-05
0.3478602501826943,2.116433452335579e-15,0.9978641237137528,11.873662499999991,-13.961941000000005,-0.2771805529201398,valid,2.116433452335579e-11,True,,delithiation,2,164,0.3529156121686704,0.3428048881967181,-4.41545e-05,1799.9799999999814,9000.0,0.0220770046972219,0.0001695094896277,0.0151660859579283,7.086515400000021,8,7.19163862159487,2.724015865960283,5.560027616149919e-14,5.125499147956715,0.0022188735199023,88682.21195090054,0.02029696779548701,0.002246431984947,1.37e-05
0.3499970536651216,1.3262612600236324e-15,0.9986919793710516,14.539092799999986,-15.6126023,-0.2771805529201398,valid,1.3262612600236324e-11,True,,delithiation,1,172,0.3548118550871738,0.3451822522430694,-4.41543e-05,1799.9799999999814,9000.0,0.0220769046983331,0.0002141311334033,0.0144444042661566,7.086515400000021,8,9.084764118225916,2.724003527395172,4.3567671254858366e-14,5.731491219811138,0.0017356882375228,141518.11988887886,0.012719077962690147,0.002246431984947,1.37e-05
0.3516018563064071,2.107961683159665e-15,0.9992154731879808,10.643213900000005,-12.718915899999988,-0.2680215147136477,valid,2.1079616831596647e-11,True,,delithiation,3,165,0.3566281940932641,0.3465755185195502,-4.41535e-05,1799.980000000447,9000.0,0.0220765047027832,0.00016423360781,0.0150790133605707,6.6381097000000056,7,6.967803156535867,2.6339449712573018,4.9152941068402216e-14,4.82884647887259,0.0013438615388947,89038.62034089147,0.020215722044086934,0.002246431984947,1.37e-05
0.3520055418212274,2.004482441580172e-15,0.9987083211733268,11.084973800000007,-13.214767000000016,-0.2680215147136477,valid,2.0044824415801718e-11,True,,delithiation,4,165,0.3570287825431117,0.346982301099343,-4.41549e-05,1799.980000000447,9000.0,0.0220772046950054,0.00016842479661,0.0150697221656531,6.6381097000000056,7,7.1456192499594255,2.6340284872404003,5.04522270471747e-14,5.016941564608803,0.0017247976062698,93635.14297089094,0.019223337978562387,0.002246431984947,1.37e-05
0.3572971448220719,2.199348840224464e-15,0.9969376488351094,10.512769199999994,-12.71519069999999,-0.2611806312490418,valid,2.199348840224464e-11,True,,delithiation,5,163,0.3623578091374358,0.3522364805067079,-4.41549e-05,1799.980000000447,9000.0,0.0220772046950054,0.0001566864389659,0.0151819929460918,6.472066100000006,7,6.647605679319683,2.5667985040694035,5.3970484847541703e-14,4.9537159538784685,0.0026581146026632,85338.89511626745,0.021092140899505646,0.002246431984947,1.37e-05
0.3579709970531596,2.228406662009783e-15,0.9947798529886488,11.42445210000001,-13.7403012,-0.2611806312490418,valid,2.2284066620097828e-11,True,,delithiation,2,163,0.3630263819376489,0.3529156121686704,-4.41547e-05,1799.9799999999814,9000.0,0.0220771046961108,0.0001556608072906,0.0151661546534677,6.472066100000006,7,6.60409205430673,2.5667868777327985,6.385682676172016e-14,5.353113388259404,0.0034742261200889,84226.09894314523,0.021370810503939092,0.002246431984947,1.37e-05
0.3596266674137165,1.2664451466703934e-15,0.998990884991069,14.104723900000003,-15.6393051,-0.2611806312490418,valid,1.2664451466703934e-11,True,,delithiation,1,171,0.3644414797402592,0.3548118550871738,-4.41544e-05,1799.9799999999814,9000.0,0.0220769546977775,0.0002064811259652,0.014444436979628,6.472066100000006,7,8.760203593221718,2.566769438228888,4.7016204759979136e-14,6.092991784564558,0.0015242976309681,148202.2340197324,0.012145430950523476,0.002246431984947,1.37e-05
0.3616546001828075,2.068301642429241e-15,0.9976735924640328,10.553538800000013,-12.609958700000009,-0.2541030624185694,valid,2.068301642429241e-11,True,,delithiation,3,164,0.3666810062723509,0.3566281940932641,-4.41541e-05,1799.980000000447,9000.0,0.0220768046994499,0.0001571927799819,0.0150792182686302,6.3238293,7,6.66908778993198,2.4971972087901992,5.27394411510349e-14,5.049644719933461,0.0023159483211557,90745.9512431447,0.01983537530151159,0.002246431984947,1.37e-05
0.362051989135778,2.0991183218781145e-15,0.9964600335794968,10.724008100000017,-12.803375700000007,-0.2541030624185694,valid,2.0991183218781144e-11,True,,delithiation,4,164,0.3670751957284442,0.3570287825431117,-4.41546e-05,1799.980000000447,9000.0,0.0220770546966721,0.0001560364249123,0.0150696197779987,6.3238293,7,6.620028071818605,2.497225486993229,5.517856234403359e-14,5.127040295994993,0.0028585765953897,89413.73053810075,0.020130912659252532,0.002246431984947,1.37e-05
0.3674184734527997,2.3305317195660272e-15,0.9932964692551778,10.092496800000015,-12.2348964,-0.2462444346726776,valid,2.3305317195660267e-11,True,,delithiation,5,162,0.3724791377681636,0.3623578091374358,-4.41549e-05,1799.980000000447,9000.0,0.0220772046950054,0.0001435081008834,0.0151819929460916,6.395727399999995,8,6.088499252118392,2.4200104101538877,5.956911424046612e-14,5.0557205657731,0.0039399667935994,80535.26945127788,0.02235020770731259,0.002246431984947,1.37e-05
0.3680817553728815,2.3538229838019584e-15,0.9896925011392688,11.037528500000004,-13.43342660000002,-0.2462444346726776,valid,2.3538229838019582e-11,True,,delithiation,2,162,0.3731371288081142,0.3630263819376489,-4.41546e-05,1799.9799999999814,9000.0,0.0220770546966664,0.0001427953535441,0.0151661203056979,6.395727399999995,8,6.058260111498455,2.419993967966255,7.253019509058702e-14,5.551016563602997,0.0048944817396111,79738.3666025888,0.022573575014032742,0.002246431984947,1.37e-05
0.369256270257821,1.2786213920995168e-15,0.9989523354705668,13.619214300000015,-15.77124000000002,-0.2462444346726776,valid,1.2786213920995168e-11,True,,delithiation,1,170,0.3740710607753827,0.3644414797402592,-4.41542e-05,1799.9799999999814,9000.0,0.0220768546988886,0.0001937430169409,0.0144443715526853,6.395727399999995,8,8.219774399395865,2.4199720450502467,5.430664198021983e-14,6.517116605647631,0.0015531698145207,146790.9118052608,0.012262203278551147,0.002246431984947,1.37e-05
0.3717073895943322,2.2509092868950733e-15,0.9941534041057448,9.9701881,-12.025892699999986,-0.2420717663733513,valid,2.250909286895073e-11,True,,delithiation,3,163,0.3767337729163135,0.3666810062723509,-4.41539e-05,1799.980000000447,9000.0,0.022076704700561,0.0001435465666121,0.0150791499659438,5.094945399999995,6,6.0901312057065145,2.37894890135904,5.752046850598594e-14,5.055128629761599,0.0036779433978319,83384.07997725286,0.021586614621058133,0.002246431984947,1.37e-05
0.3720984364503286,2.237058338284762e-15,0.9921110695809192,10.17180079999999,-12.30087869999999,-0.238491867279549,valid,2.237058338284762e-11,True,,delithiation,4,163,0.377121677172213,0.3670751957284442,-4.41549e-05,1799.980000000447,9000.0,0.0220772046950054,0.0001418640720058,0.0150697221656531,6.153359999999997,7,6.018749401551666,2.3438206931284866,6.161703739020889e-14,5.248216613183414,0.0042767032805902,83900.36003437848,0.021453781595965723,0.002246431984947,1.37e-05
0.3775398135446889,2.5554106646407493e-15,0.9863973943812504,9.572893400000003,-11.673808100000016,-0.2308224876525103,valid,2.555410664640749e-11,True,,delithiation,5,161,0.3826004893212141,0.3724791377681636,-4.4155e-05,1799.980000000447,9000.0,0.0220772546944499,0.0001284654231816,0.0151820273295757,5.964353699999981,7,5.450296033108524,2.2684536559565704,6.767464408354605e-14,5.146152344504193,0.005632034413654,73448.07728834702,0.02450683620939421,0.002246431984947,1.37e-05
