Repository: zhangjunhuan846-hash/fangzhen

# 🔋 Fangzhen · 电池数据—模型研究工作站
  <strong>让实验记录、物理仿真、诊断分析与下一轮实验建议接在同一条可追溯的研究链上。</strong><br>
  Battery data → model → simulation → evidence → experiment
  <a href="#项目能做什么">项目能力</a> ·
  <a href="#研究流程">研究流程</a> ·
  <a href="#快速开始">快速开始</a> ·
  <a href="#项目路线图">路线图</a> ·
  <a href="STATUS.md">验收状态</a>
> **当前软件：本地工作站 v0.3.10。** `v0.1.0-platform` 是保留的仿真平台冻结标签，两者用途不同。工作站增加了数据录入、参数探索、机器学习辅助研究，以及环境和经济筛选；这些工程能力不自动构成真实回收石墨的材料验证。详细判据与失败记录以 [STATUS.md](STATUS.md) 为准。

## 项目能做什么

| 研究环节 | 已有能力 | 关键约束 |
| --- | --- | --- |
| **实验数据** | 数据集适配、协议与单位核对；本地工作站的方案、样品、工艺、表征、极片与半电池记录；Excel/CSV 导入和版本归档 | 原始数据、来源和测试条件必须由研究者提供，软件不补造缺失实测值 |
| **电化学仿真** | 基于 PyBaMM 的 SPM、SPMe、DFN 回放；公开案例、参数敏感性和固定窗口比较 | 尺度、几何、初态和协议需要先核对；低误差不等于参数可辨识或跨材料有效 |
| **仿真诊断 Agent** | 在声明范围内探索扩散系数与交换电流密度倍率；记录每轮候选、失败原因和曲线；支持规则策略与可选兼容模型 API | Agent 只提出候选，物理任务与数据用途检查仍由平台执行；目前没有真实材料前瞻验证 |
| **描述符与实验闭环** | 分组验证、有限候选模型建议、多目标探索、待实验记录与实验反馈 | 公开/合成回放是方法验收，建议必须经新的独立实验检验 |
| **环境与经济** | 用户工艺清单、Brightway 前景 GWP 计算、成本核算和来源留档；独立的 EverBatt 社区迁移参考案例 | 按声明边界和功能单位筛选；尚非完整背景数据库 LCA 或资本现金流 TEA |

工作站默认监听本机 `127.0.0.1`，研究记录保存在 `data/`（该目录不进 Git）。物理任务需要配置好的 WSL/PyBaMM 环境；Windows 打包程序也不是跨电脑零依赖安装包。具体版本说明见 [工作站文档](docs/workbench_v038.md)、[Agent 接入说明](docs/battery_agent_adaptation.md)和[环境与经济评价](docs/workbench_v036.md)。

## 研究流程

数据能否进入模型、模型输出能否支持结论，在流程里是两道不同的关。诊断或 Agent 发现问题时回到数据与实验设计，而不是直接把最低误差写成验证结论。

```mermaid
flowchart LR
    input["实验记录 / 公开数据"] --> contract["数据契约<br/>单位 · 协议 · 来源"]
    contract --> gate{"尺度与用途<br/>检查通过?"}
    gate -- 否 --> repair["补齐记录或修正输入"]
    repair --> contract
    gate -- 是 --> physics["PyBaMM 回放<br/>SPM · SPMe · DFN"]
    physics --> evaluate["固定窗口评价<br/>误差 · 覆盖 · 残差"]
    evaluate --> evidence{"独立验证<br/>是否充分?"}
    evidence -- 否 --> design["诊断 / 参数探索<br/>提出下轮实验"]
    design --> input
    evidence -- 是 --> report["版本化报告<br/>写明适用范围"]
    contract --> inventory["工艺清单<br/>能耗 · 物料 · 价格"]
    inventory --> sustainability["碳足迹 / 成本<br/>同一功能单位"]
    sustainability --> report

    classDef source fill:#E7F4F1,stroke:#178B78,color:#153B36,stroke-width:2px;
    classDef process fill:#EAF0FF,stroke:#4A69C6,color:#1E315D,stroke-width:2px;
    classDef decision fill:#FFF3DA,stroke:#C28B25,color:#533A13,stroke-width:2px;
    classDef result fill:#F0EAFE,stroke:#8061BE,color:#38265B,stroke-width:2px;
    class input,contract,inventory source;
    class physics,evaluate,repair,design,sustainability process;
    class gate,evidence decision;
    class report result;
```

图源与独立预览：[研究流程](figures/research-workflow.md) · [Mermaid 源码](figures/research-workflow.mmd)

这条链有三种常见输出：**公开数据回放**检验软件通路，**参数诊断**发现模型和数据哪里不一致，**独立实验**才检验结论能否迁移到新样品。碳足迹与成本使用另一套明确的工艺清单，不能与不同功能单位的参考结果混算。

## 快速开始

### 1 · 从仓库自包含案例开始

`examples/half_cell_demo/` 可以在没有本地 `data/` 原始库的 clone 中运行。先按 [HANDOFF.md](HANDOFF.md) 配好 WSL Ubuntu 的 `pybamm` 环境，再执行：

```bash
python -m user_tools.import_dataset --package examples/half_cell_demo
python -m user_tools.run_baseline --package examples/half_cell_demo --models DFN
```

这会走完实验 CSV 导入校验与 zero-fit DFN 基线。完整数据集列表及 YAML 流水线需要另行准备本地数据：

```bash
python run_pipeline.py --list-datasets
python run_pipeline.py --config configs/example.yaml
```

`data/` 不随仓库发布，因此在全新 clone 上直接运行完整测试集会遇到依赖本地原始数据的用例；请按 [STATUS.md](STATUS.md) 区分软件回归与带数据的研究验收。

### 2 · 打开本地研究工作站

在已配置项目依赖的 Windows 电脑上，双击 `启动科研工作站.bat`；它优先打开本机已有的 v0.3.10 打包版，GitHub clone 中没有打包版时会改用源码启动。也可以直接执行：

```powershell
python -m user_tools.research_workbench
```

工作站自动打开本机浏览器。Windows 打包命令是 `./user_tools/build_workbench.ps1`；生成的 EXE 留在本机 `outputs/`，不纳入 GitHub 源码仓库。工作站的物理/ML 任务仍需可访问项目的 WSL 环境，Excel 导出及环境经济分析还需各自的本机依赖，详见[工作站说明](docs/workbench_v03.md)和[环境与经济说明](docs/workbench_v036.md)。

在“仿真诊断与参数探索”中可直接用规则策略。若使用可选模型服务，展开“模型API地址与端口”，填写基础地址（例如 `http://localhost:11434/v1`）、模型名和可选密钥，保存后检查接口。配置写入本机忽略文件 `data/agent_llm.local.json`；界面检查 `/models`，实际建议任务从 WSL 调用 `/chat/completions`，两者需分别保证可达。详见 [Agent 接入说明](docs/battery_agent_adaptation.md)。

## 项目路线图

实线阶段表示软件已经实现；虚线阶段是还需要真实材料数据与独立实验的研究目标，没有把未来目标写成已验收能力。

```mermaid
flowchart LR
    core["v0.1 · 已完成<br/>仿真平台冻结"] --> loop["v0.2 · 已完成<br/>研究数据闭环"]
    loop --> workbench["v0.3.10 · 已实现<br/>本地研究工作站"]
    workbench --> validation["下一阶段<br/>真实材料独立验证"]
    validation --> decision["研究目标<br/>跨协议可迁移预测"]

    classDef done fill:#E7F4F1,stroke:#178B78,color:#153B36,stroke-width:2px;
    classDef current fill:#EAF0FF,stroke:#4A69C6,color:#1E315D,stroke-width:3px;
    classDef future fill:#F5F2FA,stroke:#8D79B6,color:#44385C,stroke-width:2px,stroke-dasharray:5 4;
    class core,loop done;
    class workbench current;
    class validation,decision future;
```

图源与独立预览：[项目路线图](figures/project-roadmap.md) · [Mermaid 源码](figures/project-roadmap.mmd)

| 阶段 | 可检查的交付 | 当前结论 |
| --- | --- | --- |
| **v0.1 冻结平台** | 数据适配、参数来源矩阵、尺度对齐门、PyBaMM 回放与报告 | 冻结标签 `v0.1.0-platform`；详见[预注册判据](docs/preregistration_2026-09-18.md) |
| **v0.2 模拟闭环** | Excel 研究任务、受控约束、公开/合成回放、模拟工艺比较 | 软件闭环通过；[验收报告](docs/v02_simulation_loop.md)保留科学失败门 |

File: outputs/analysis/lfp_h1/data_replay/cycle_manifest.csv
cell_id,cycle,segment,segment_label,t_start,t_end,duration_h,I_mA_median,V_start,V_end,Q_Ah,termination_reason,n_rows,raw_cycle_index,raw_step_index
SINTEF-LFP-NMP-1-pocv-d07eb6,1,rest,c1_pre_rest,0.02,21600.0,5.999994,0.0,3.14983,3.16771,0.0,next_event_or_eof,73,1,1
SINTEF-LFP-NMP-1-pocv-d07eb6,1,charge,c1_charge,21600.02,213183.99,53.217769,0.061601,3.17175,3.65,0.003278256,cutoff_3p65V_reached,19160,1,2
SINTEF-LFP-NMP-1-pocv-d07eb6,1,rest,c1_top_rest,213184.011,241983.991,7.999994,0.0,3.64905,3.47707,0.0,next_event_or_eof,2881,1,3
SINTEF-LFP-NMP-1-pocv-d07eb6,1,discharge,c1_discharge,241984.011,432863.791,53.022161,-0.061601,3.47611,2.5,0.003266216,cutoff_2p50V_reached,19089,1,4
SINTEF-LFP-NMP-1-pocv-d07eb6,1,rest,c1_bottom_rest,432863.811,461663.791,7.999994,0.0,2.50103,3.20965,0.0,next_event_or_eof,2881,1,5
SINTEF-LFP-NMP-1-pocv-d07eb6,2,charge,c2_charge,461663.811,653188.6,53.20133,0.0616,3.2107,3.65,0.00327722,cutoff_3p65V_reached,19154,2,2
SINTEF-LFP-NMP-1-pocv-d07eb6,2,rest,c2_top_rest,653188.621,681988.601,7.999994,0.0,3.64927,3.53222,0.0,next_event_or_eof,2881,2,3
SINTEF-LFP-NMP-1-pocv-d07eb6,2,discharge,c2_discharge,681988.621,874150.144,53.378201,-0.061602,3.53147,2.5,0.003288176,cutoff_2p50V_reached,19218,2,4
SINTEF-LFP-NMP-1-pocv-d07eb6,2,rest,c2_bottom_rest,874150.164,902950.144,7.999994,0.0,2.50076,2.94084,0.0,next_event_or_eof,2881,2,5
SINTEF-LFP-NMP-1-pocv-d07eb6,3,charge,c3_charge,902950.164,1095864.054,53.587192,0.061599,2.94163,3.65,0.0033009,cutoff_3p65V_reached,19293,3,2
SINTEF-LFP-NMP-1-pocv-d07eb6,3,rest,c3_top_rest,1095864.074,1124664.054,7.999994,0.0,3.64935,3.54688,0.0,next_event_or_eof,2881,3,3
SINTEF-LFP-NMP-1-pocv-d07eb6,3,discharge,c3_discharge,1124664.074,1317142.279,53.466168,-0.061599,3.54627,2.49999,0.00329345,cutoff_2p50V_reached,19249,3,4
SINTEF-LFP-NMP-1-pocv-d07eb6,3,rest,c3_bottom_rest,1317142.299,1345942.279,7.999994,0.0,2.50069,2.81319,0.0,next_event_or_eof,2881,3,5
SINTEF-LFP-NMP-1-pocv-d07eb6,4,charge,c4_charge,1345942.299,1539118.817,53.660144,0.061601,2.81397,3.65,0.003305507,cutoff_3p65V_reached,19319,4,2
SINTEF-LFP-NMP-1-pocv-d07eb6,4,rest,c4_top_rest,1539118.837,1567918.817,7.999994,0.0,3.64935,3.55099,0.0,next_event_or_eof,2881,4,3
SINTEF-LFP-NMP-1-pocv-d07eb6,4,discharge,c4_discharge,1567918.837,1760500.937,53.495028,-0.061601,3.55035,2.5,0.003295328,cutoff_2p50V_reached,19260,4,4
SINTEF-LFP-NMP-1-pocv-d07eb6,4,rest,c4_bottom_rest,1760500.958,1789300.938,7.999994,0.0,2.50067,2.80874,0.0,next_event_or_eof,2881,4,5
SINTEF-LFP-NMP-1-pocv-d07eb6,5,charge,c5_charge,1789300.958,1982501.855,53.666916,0.061601,2.80948,3.65,0.003305935,cutoff_3p65V_reached,19322,5,2
SINTEF-LFP-NMP-1-pocv-d07eb6,5,rest,c5_top_rest,1982501.876,2011301.856,7.999994,0.0,3.64935,3.55744,0.0,next_event_or_eof,2881,5,3
SINTEF-LFP-NMP-1-pocv-d07eb6,5,discharge,c5_discharge,2011301.876,2203910.323,53.502346,-0.061601,3.55682,2.5,0.003295792,cutoff_2p50V_reached,19262,5,4
SINTEF-LFP-NMP-1-pocv-d07eb6,5,rest,c5_bottom_rest,2203910.343,2232710.323,7.999994,0.0,2.50065,2.80571,0.0,next_event_or_eof,2881,5,5
