Repository: zhangjunhuan846-hash/fangzhen

# 🔋 Fangzhen · 电池数据—模型研究工作站
  <strong>让实验记录、物理仿真、诊断分析与下一轮实验建议接在同一条可追溯的研究链上。</strong><br>
  Battery data → model → simulation → evidence → experiment
  <a href="#项目能做什么">项目能力</a> ·
  <a href="#研究流程">研究流程</a> ·
  <a href="#快速开始">快速开始</a> ·
  <a href="#项目路线图">路线图</a> ·
  <a href="STATUS.md">验收状态</a>
> **当前软件：本地工作站 v0.3.10。** `v0.1.0-platform` 是保留的仿真平台冻结标签，两者用途不同。工作站增加了数据录入、参数探索、机器学习辅助研究，以及环境和经济筛选；这些工程能力不自动构成真实回收石墨的材料验证。详细判据与失败记录以 [STATUS.md](STATUS.md) 为准。

## 项目能做什么

| 研究环节 | 已有能力 | 关键约束 |
| --- | --- | --- |
| **实验数据** | 数据集适配、协议与单位核对；本地工作站的方案、样品、工艺、表征、极片与半电池记录；Excel/CSV 导入和版本归档 | 原始数据、来源和测试条件必须由研究者提供，软件不补造缺失实测值 |
| **电化学仿真** | 基于 PyBaMM 的 SPM、SPMe、DFN 回放；公开案例、参数敏感性和固定窗口比较 | 尺度、几何、初态和协议需要先核对；低误差不等于参数可辨识或跨材料有效 |
| **仿真诊断 Agent** | 在声明范围内探索扩散系数与交换电流密度倍率；记录每轮候选、失败原因和曲线；支持规则策略与可选兼容模型 API | Agent 只提出候选，物理任务与数据用途检查仍由平台执行；目前没有真实材料前瞻验证 |
| **描述符与实验闭环** | 分组验证、有限候选模型建议、多目标探索、待实验记录与实验反馈 | 公开/合成回放是方法验收，建议必须经新的独立实验检验 |
| **环境与经济** | 用户工艺清单、Brightway 前景 GWP 计算、成本核算和来源留档；独立的 EverBatt 社区迁移参考案例 | 按声明边界和功能单位筛选；尚非完整背景数据库 LCA 或资本现金流 TEA |

工作站默认监听本机 `127.0.0.1`，研究记录保存在 `data/`（该目录不进 Git）。物理任务需要配置好的 WSL/PyBaMM 环境；Windows 打包程序也不是跨电脑零依赖安装包。具体版本说明见 [工作站文档](docs/workbench_v038.md)、[Agent 接入说明](docs/battery_agent_adaptation.md)和[环境与经济评价](docs/workbench_v036.md)。

## 研究流程

数据能否进入模型、模型输出能否支持结论，在流程里是两道不同的关。诊断或 Agent 发现问题时回到数据与实验设计，而不是直接把最低误差写成验证结论。

```mermaid
flowchart LR
    input["实验记录 / 公开数据"] --> contract["数据契约<br/>单位 · 协议 · 来源"]
    contract --> gate{"尺度与用途<br/>检查通过?"}
    gate -- 否 --> repair["补齐记录或修正输入"]
    repair --> contract
    gate -- 是 --> physics["PyBaMM 回放<br/>SPM · SPMe · DFN"]
    physics --> evaluate["固定窗口评价<br/>误差 · 覆盖 · 残差"]
    evaluate --> evidence{"独立验证<br/>是否充分?"}
    evidence -- 否 --> design["诊断 / 参数探索<br/>提出下轮实验"]
    design --> input
    evidence -- 是 --> report["版本化报告<br/>写明适用范围"]
    contract --> inventory["工艺清单<br/>能耗 · 物料 · 价格"]
    inventory --> sustainability["碳足迹 / 成本<br/>同一功能单位"]
    sustainability --> report

    classDef source fill:#E7F4F1,stroke:#178B78,color:#153B36,stroke-width:2px;
    classDef process fill:#EAF0FF,stroke:#4A69C6,color:#1E315D,stroke-width:2px;
    classDef decision fill:#FFF3DA,stroke:#C28B25,color:#533A13,stroke-width:2px;
    classDef result fill:#F0EAFE,stroke:#8061BE,color:#38265B,stroke-width:2px;
    class input,contract,inventory source;
    class physics,evaluate,repair,design,sustainability process;
    class gate,evidence decision;
    class report result;
```

图源与独立预览：[研究流程](figures/research-workflow.md) · [Mermaid 源码](figures/research-workflow.mmd)

这条链有三种常见输出：**公开数据回放**检验软件通路，**参数诊断**发现模型和数据哪里不一致，**独立实验**才检验结论能否迁移到新样品。碳足迹与成本使用另一套明确的工艺清单，不能与不同功能单位的参考结果混算。

## 快速开始

### 1 · 从仓库自包含案例开始

`examples/half_cell_demo/` 可以在没有本地 `data/` 原始库的 clone 中运行。先按 [HANDOFF.md](HANDOFF.md) 配好 WSL Ubuntu 的 `pybamm` 环境，再执行：

```bash
python -m user_tools.import_dataset --package examples/half_cell_demo
python -m user_tools.run_baseline --package examples/half_cell_demo --models DFN
```

这会走完实验 CSV 导入校验与 zero-fit DFN 基线。完整数据集列表及 YAML 流水线需要另行准备本地数据：

```bash
python run_pipeline.py --list-datasets
python run_pipeline.py --config configs/example.yaml
```

`data/` 不随仓库发布，因此在全新 clone 上直接运行完整测试集会遇到依赖本地原始数据的用例；请按 [STATUS.md](STATUS.md) 区分软件回归与带数据的研究验收。

### 2 · 打开本地研究工作站

在已配置项目依赖的 Windows 电脑上，双击 `启动科研工作站.bat`；它优先打开本机已有的 v0.3.10 打包版，GitHub clone 中没有打包版时会改用源码启动。也可以直接执行：

```powershell
python -m user_tools.research_workbench
```

工作站自动打开本机浏览器。Windows 打包命令是 `./user_tools/build_workbench.ps1`；生成的 EXE 留在本机 `outputs/`，不纳入 GitHub 源码仓库。工作站的物理/ML 任务仍需可访问项目的 WSL 环境，Excel 导出及环境经济分析还需各自的本机依赖，详见[工作站说明](docs/workbench_v03.md)和[环境与经济说明](docs/workbench_v036.md)。

在“仿真诊断与参数探索”中可直接用规则策略。若使用可选模型服务，展开“模型API地址与端口”，填写基础地址（例如 `http://localhost:11434/v1`）、模型名和可选密钥，保存后检查接口。配置写入本机忽略文件 `data/agent_llm.local.json`；界面检查 `/models`，实际建议任务从 WSL 调用 `/chat/completions`，两者需分别保证可达。详见 [Agent 接入说明](docs/battery_agent_adaptation.md)。

## 项目路线图

实线阶段表示软件已经实现；虚线阶段是还需要真实材料数据与独立实验的研究目标，没有把未来目标写成已验收能力。

```mermaid
flowchart LR
    core["v0.1 · 已完成<br/>仿真平台冻结"] --> loop["v0.2 · 已完成<br/>研究数据闭环"]
    loop --> workbench["v0.3.10 · 已实现<br/>本地研究工作站"]
    workbench --> validation["下一阶段<br/>真实材料独立验证"]
    validation --> decision["研究目标<br/>跨协议可迁移预测"]

    classDef done fill:#E7F4F1,stroke:#178B78,color:#153B36,stroke-width:2px;
    classDef current fill:#EAF0FF,stroke:#4A69C6,color:#1E315D,stroke-width:3px;
    classDef future fill:#F5F2FA,stroke:#8D79B6,color:#44385C,stroke-width:2px,stroke-dasharray:5 4;
    class core,loop done;
    class workbench current;
    class validation,decision future;
```

图源与独立预览：[项目路线图](figures/project-roadmap.md) · [Mermaid 源码](figures/project-roadmap.mmd)

| 阶段 | 可检查的交付 | 当前结论 |
| --- | --- | --- |
| **v0.1 冻结平台** | 数据适配、参数来源矩阵、尺度对齐门、PyBaMM 回放与报告 | 冻结标签 `v0.1.0-platform`；详见[预注册判据](docs/preregistration_2026-09-18.md) |
| **v0.2 模拟闭环** | Excel 研究任务、受控约束、公开/合成回放、模拟工艺比较 | 软件闭环通过；[验收报告](docs/v02_simulation_loop.md)保留科学失败门 |

File: outputs/analysis/lfp_h1/parameter_audit/literature_prior_bank.csv
parameter,value/range,unit,temperature,electrolyte,electrode_details,measurement_or_model_method,doi_or_source,source_class,match_grade,uncertainty_status,note
positive_electrode_porosity,0.254,1 (vol frac),298 K,1 M LiPF6 EC:DEC 1:1 (Sec.2),"in-house LFP 26.5 um, 4.749 mg/cm2, 16 mm disc",computed (Table 1),10.1088/2515-7655/acfc66 (acfc66),B2,C (parameters-matched publication),medium,"electrode eps_e, base case"
separator_porosity,0.37,1,298 K,same,separator 20 um,Table 1,10.1088/2515-7655/acfc66,B2,C,medium,
positive_particle_radius,1e-6,m,298 K,same,FESEM-verified mean,Table 1 / Sec.2,10.1088/2515-7655/acfc66,B2,C,low-medium,1 um primary particles
positive_particle_diffusivity,3.7e-16,m2.s-1,298 K,same,same electrode,EIS (Table 1),10.1088/2515-7655/acfc66,B2,C,medium,constant Ds base case
positive_reaction_rate,0.12e-11,m^2.5 mol^-0.5 s^-1,298 K,same,same electrode,calibrated/fitted (Table 1),10.1088/2515-7655/acfc66,B2,C,high,k0 form; requires unit conversion to pybamm i0 form
positive_c_smax,21852,mol.m-3,298 K,same,same electrode,Table 1,10.1088/2515-7655/acfc66,B2,C,low,slightly below theoretical
electrode_thickness,26.5e-6,m,298 K,same,"in-house LFP (THIN, areal ~0.66 mAh/cm2)",Table 1,10.1088/2515-7655/acfc66,B2,C,n/a,geometry anchor only - NOT the SINTEF 78 um electrode
active_mass_loading,4.749,mg.cm-2,298 K,same,in-house LFP,Sec.2,10.1088/2515-7655/acfc66,B2,C,n/a,anchor cell geometry differs from SINTEF
positive_c_smax,22820,mol.m-3,298.15 K,1 M LiPF6 EC:DEC 1:1 (50:50 vol%),"in-house LFP 11.0+-0.8 mg/cm2, Celgard 2325",estimated (Table I; ~theoretical),10.1149/1945-7111/ae94f3 (ae94f3),B2,C,low,equals theoretical c_smax (3.60 g/cc / 157.76 g/mol)
positive_electrode_porosity,0.45,1 (vol frac),298.15 K,1 M LiPF6 EC:DEC 1:1,"in-house LFP 80:10:10, 11.0 mg/cm2",measured / calc. Eq.12 (Table I),10.1149/1945-7111/ae94f3,B2,C,medium,electrode eps_e
separator_porosity,0.39,1,298.15 K,same,Celgard 2325,manufacturer spec (Table I),10.1149/1945-7111/ae94f3,B2,C,low,separator = Celgard 2325
separator_thickness,25e-6,m,298.15 K,same,Celgard 2325,spec,10.1149/1945-7111/ae94f3,B2,C,low,anchor only
positive_exchange_current,50 (assumed),A.m-2,298.15 K,same,same electrode,assumed in Table I (NOT measured),10.1149/1945-7111/ae94f3,B2,C,high,j0 reference 0.363 from lit.[12] also reported; 50 A/m2 is the P2D table value
positive_particle_diffusivity,SOC-dependent (GITT),m2.s-1,298.15 K,same,same electrode,own GITT (Fig.4); constant-Ds test consistent w/ GITT at SOC~0.34,10.1149/1945-7111/ae94f3,B2,C,high,table extraction of numeric ranges unreliable in H1-C; treat as qualitative SOC-dependence evidence
positive_particle_radius,PSD (surface-area-weighted),m,298.15 K,same,same electrode,SEM + laser PSD (Eq.5),10.1149/1945-7111/ae94f3,B2,C,high,no single mean radius number found in H1-C fetch
voltage_window,2.8-3.8,V,298.15 K,same,same electrode,Table II,10.1149/1945-7111/ae94f3,B2,C,n/a,ae94f3 window DIFFERS from SINTEF 2.50-3.65
electrolyte_composition,1 M LiPF6 EC:DEC 1:1 vol,-,298.15 K,-,-,Sec.2 exp.,10.1149/1945-7111/ae94f3,B2,C,n/a,composition anchor for SINTEF-style LFP half cells
positive_c_smax,~22820 (theoretical),mol.m-3,RT,-,-,"rho=3.60 g/cc, M=157.76 g/mol -> F*c_smax*M=rho (x=1)",derivation,C,C,low,generic theoretical ceiling; ae94f3 estimate coincides
positive_alpha,0.5,1,RT,-,-,symmetric Butler-Volmer default,generic,C,C,low,
positive_brug_ele,1.5,1,RT,-,-,Bruggeman default,generic,C,C,medium,classic exponent
electrolyte_transport,generic 1 M LiPF6 carbonate model,-,RT,1 M LiPF6,-,PyBaMM default electrolyte parameterisation (or any published 1 M LiPF6),generic/pybamm,C,C,medium,SINTEF electrolyte not disclosed; property values are generic unless a specific recipe is later matched
positive_ocp,"LFP OCP (Prada2013 set, pybamm)",-,RT,-,LFP/graphite full-cell context,registered pybamm parameter set (full-cell surrogate for CALCE A123 in v0.4),pybamm 'Prada2013',C,C,medium,chemistry prior only; full-cell origin -> not a half-cell reference
